Repository: JiaQianZhu/ML_glass

This section contains all the datasets used in the experiment. 
Under the 'raw' folder, you will find the original dataset we collected from the SciGlass database via a Python module named GlassPy (https://github.com/drcassar/glasspy). 
Under the 'clean' folder, you will find the individual datasets of five properties and final dataset for joint prediction both after completion.
We also mannually gathered a small dataset (~50 entries) of compositions released by Corning Incorporated (US 2020/0339468 A1), all of which were unseen during the training period. This dataset is named 'US_patent_data.csv'.

File: (a-d) Datasets/clean/dataset_completed.csv (part 2 of 31)
SiO2,Al2O3,CaO,MgO,SrO,B2O3,Sb2O3,YoungModulus,Density293K,CTEbelowTg,Tstrain,Tsoft
0.3878,0.0204,0.4081,0.1837,0.0,0.0,0.0,97.61999969482422,2.912089983224869,8.476640025838226e-06,918.0499999999988,1076.1999999999982
0.3750624937506249,0.0416958304169583,0.4166583341665834,0.1665833416658334,0.0,0.0,0.0,94.61999969482422,2.905889983177185,8.652963348770145e-06,986.8999999999988,1075.9099999999983
0.3616999999999999,0.0638,0.4256,0.1488999999999999,0.0,0.0,0.0,97.7,2.916473329265912,8.464591908772786e-06,986.5399999999988,1076.8399999999983
0.3333,0.1110999999999999,0.4445,0.1110999999999999,0.0,0.0,0.0,96.44000091552736,2.912266676704089,8.275886771029521e-06,999.7799999999988,1085.1199999999983
0.3181681831816818,0.1363863613638636,0.4545545445455454,0.0908909109089091,0.0,0.0,0.0,96.16000061035156,2.913283356030782,7.610265243185137e-06,1009.8833333333318,1111.3799999999983
0.3023697630236976,0.1627837216278372,0.4650534946505349,0.0697930206979302,0.0,0.0,0.0,98.5,2.9036533506711324,8.520251785214741e-06,1055.327666666665,1108.2199999999982
0.2683,0.2195,0.4878,0.0243999999999999,0.0,0.0,0.0,98.5,2.829880013465881,9.53385860736483e-06,1064.5079999999984,1098.4299999999982
0.25,0.25,0.5,0.0,0.0,0.0,0.0,104.0,2.876920001506805,9.070775825627643e-06,1063.5479999999984,1097.5799999999983
0.0707,0.2828,0.5758,0.0707,0.0,0.0,0.0,109.0,2.9600000381469727,8.504994550323499e-06,916.8279999999992,1095.5499999999984
1.0,0.0,0.0,0.0,0.0,0.0,0.0,72.11999969482422,2.2043758322671154,4.759186387871155e-07,1324.5052652776355,1852.2699999999968
0.5797,0.1464,0.0886999999999999,0.1852,0.0,0.0,0.0,85.0,2.62014000415802,4.44000015258789e-06,1019.4799999999984,1180.999999999998
0.5,0.104,0.27,0.0,0.0,0.126,0.0,88.38000030517578,2.570456260813607,5.5e-06,925.9199999999988,1148.5199999999982
1.0,0.0,0.0,0.0,0.0,0.0,0.0,72.11999969482422,2.2043758322671154,4.759186387871155e-07,1324.5052652776355,1852.2699999999968
0.5550999999999999,0.1196,0.0,0.3253,0.0,0.0,0.0,101.4,2.619999885559082,2.985077152125041e-06,1014.9599999999986,1152.389999999998
0.4058,0.1141,0.3929999999999999,0.0871,0.0,0.0,0.0,94.46000061035156,2.867489488522212,8.448920686848957e-06,1002.2599999999989,1111.5299999999982
0.3738,0.1051,0.3621,0.159,0.0,0.0,0.0,97.23999938964845,2.9120399522781373,7.612989601135256e-06,994.543333333332,1083.1599999999983
0.4746,0.0279999999999999,0.3559,0.1415,0.0,0.0,0.0,97.68000030517578,2.868580012321472,8.417899986267088e-06,947.6799999999988,1137.389999999998
0.5227,0.0253,0.324,0.128,0.0,0.0,0.0,93.96000061035156,2.789200006723404,8.509546663920087e-06,945.139999999999,1148.599999999998
0.4493550644935506,0.0262973702629737,0.3900609939006099,0.1342865713428657,0.0,0.0,0.0,97.61999969482422,2.8460767781734466,8.869175003051758e-06,946.5399999999988,1101.9199999999983
0.425042504250425,0.0249024902490249,0.3183318331833183,0.2317231723172317,0.0,0.0,0.0,101.4199996948242,2.8758900213241576,8.768533317565921e-06,950.8699999999988,1072.3499999999983
0.446,0.088,0.3339,0.1321,0.0,0.0,0.0,97.61999969482422,2.8213593792915344,7.231690010070806e-06,983.7599999999989,1098.0499999999984
0.4295,0.1202,0.3225,0.1278,0.0,0.0,0.0,96.89999847412108,2.8056899933815003,6.950321683883669e-06,1004.8999999999988,1120.189999999998
0.4444444444444444,0.1247124712471247,0.4308430843084308,0.0,0.0,0.0,0.0,96.82000122070312,2.8328400325775145,7.520047019449873e-06,1010.0399999999986,1124.0699999999981
0.3864386438643865,0.108010801080108,0.5055505550555055,0.0,0.0,0.0,0.0,93.5000015258789,2.899210512816907,8.764242764669754e-06,1000.3899999999988,1097.3799999999983
0.3987601239876013,0.1122887711228877,0.4889511048895111,0.0,0.0,0.0,0.0,93.5000015258789,2.856910995298908,9.396055162920264e-06,1004.6699999999988,1106.4799999999982
0.4134,0.1156,0.471,0.0,0.0,0.0,0.0,93.5000015258789,2.872844020207723,8.595942325937179e-06,1009.9699999999984,1121.699999999998
0.4278572142785721,0.1204879512048795,0.4516548345165483,0.0,0.0,0.0,0.0,93.5000015258789,2.870166641791662,7.300125707281204e-06,1010.0399999999986,1124.379999999998
0.4635536446355365,0.1200879912008799,0.4163583641635837,0.0,0.0,0.0,0.0,95.28000183105468,2.827702108536448,7.737779220653717e-06,1010.0399999999986,1128.139999999998
0.4878,0.1149,0.3973,0.0,0.0,0.0,0.0,95.28000183105468,2.802375921980901,8.29590495198568e-06,1007.7699999999988,1159.389999999998
0.5247999999999999,0.1064,0.3688,0.0,0.0,0.0,0.0,89.34000091552734,2.772267052061028,7.190634171803795e-06,999.6699999999988,1157.799999999998
0.4234,0.1661,0.4105,0.0,0.0,0.0,0.0,96.54000091552734,2.8270946949720384,7.056481842931115e-06,1062.7779999999984,1136.0499999999981
0.4090999999999999,0.1941,0.3968,0.0,0.0,0.0,0.0,100.68000030517578,2.8119466307957963,7.509743113581337e-06,1063.6779999999983,1145.099999999998
0.3951,0.2214999999999999,0.3834,0.0,0.0,0.0,0.0,100.78000030517578,2.799623564907483,7.088060942840574e-06,1064.9479999999985,1134.419999999998
0.3795,0.2507999999999999,0.3697,0.0,0.0,0.0,0.0,101.9,2.8056565968252363,6.627392061614993e-06,1063.6379999999983,1145.359999999998
0.5323,0.1255,0.3422,0.0,0.0,0.0,0.0,88.56000061035157,2.7565927842723,7.011758210500079e-06,1009.4199999999986,1167.349999999998
0.4291,0.0783,0.4926,0.0,0.0,0.0,0.0,92.4000015258789,2.871793299118678,9.37538501238747e-06,992.1899999999988,1109.1599999999983
0.3949,0.1041,0.501,0.0,0.0,0.0,0.0,93.5000015258789,2.896794326988478,9.131255239747064e-06,997.6199999999986,1100.6899999999982
0.4932999999999999,0.139,0.3677,0.0,0.0,0.0,0.0,93.92000122070311,2.780676291130838,6.74517138417562e-06,1015.6199999999984,1179.269999999998
0.449,0.1386,0.4124,0.0,0.0,0.0,0.0,96.82000122070312,2.8332549706697465,7.384735752487189e-06,1015.6199999999984,1139.119999999998
0.405,0.1382,0.4568,0.0,0.0,0.0,0.0,93.5000015258789,2.873176658471425,7.962945691208615e-06,1015.6199999999984,1118.349999999998
0.5069493050694931,0.1001899810018998,0.3928607139286071,0.0,0.0,0.0,0.0,95.28000183105468,2.7850000858306885,8.089025107192997e-06,997.2599999999989,1158.759999999998
0.6335000000000001,0.1276,0.2389,0.0,0.0,0.0,0.0,85.91999969482421,2.6337900147835414,5.4e-06,1009.5499999999986,1185.6849999999981
0.6625337466253375,0.2085791420857914,0.1288871112888711,0.0,0.0,0.0,0.0,86.28000030517578,2.559563312927882,3.8e-06,1071.8279999999984,1268.8799999999976
0.5129,0.1813,0.0,0.3057999999999999,0.0,0.0,0.0,108.2,2.671430058479309,4.5e-06,1041.23657142857,1155.189999999998
1.0,0.0,0.0,0.0,0.0,0.0,0.0,72.11999969482422,2.2043758322671154,4.759186387871155e-07,1324.5052652776355,1852.2699999999968
1.0,0.0,0.0,0.0,0.0,0.0,0.0,72.11999969482422,2.2043758322671154,4.759186387871155e-07,1324.5052652776355,1852.2699999999968
0.0,0.0,0.0,0.0,0.0,1.0,0.0,18.04000015258789,1.7970000505447388,1.4851332023690968e-05,559.820000000001,634.650000000001
1.0,0.0,0.0,0.0,0.0,0.0,0.0,72.11999969482422,2.2043758322671154,4.759186387871155e-07,1324.5052652776355,1852.2699999999968
0.9936,0.0,0.0,0.0,0.0,0.0064,0.0,72.11999969482422,2.201817553837978,5.041655345997597e-07,1324.5052652776355,1864.8699999999967
0.9856,0.0,0.0,0.0,0.0,0.0144,0.0,70.2999984741211,2.1870666766513214,5.712689267568584e-07,1293.3478473230407,1848.169999999997
0.9809,0.0,0.0,0.0,0.0,0.0191,0.0,67.5,2.1830121639516333,7.485870548031486e-07,1238.0888825623108,1826.169999999997
0.9565,0.0,0.0,0.0,0.0,0.0435,0.0,66.13999938964844,2.1791300344467164,1.0886536069879533e-06,1222.4722158956442,1826.169999999997
0.9222,0.0,0.0,0.0,0.0,0.0778,0.0,66.13999938964844,2.155099930763245,1.3915193121526933e-06,1220.4422158956445,1826.169999999997
0.84,0.0,0.0,0.0,0.0,0.16,0.0,57.65999908447266,2.1471700286865234,2.633183350404106e-06,974.7413041125528,1347.7666666666642
0.7,0.0,0.0,0.0,0.0,0.3,0.0,57.07999954223633,2.288763026714325,3.4955999984741168e-06,837.3599999999994,1266.1866666666645
0.9941,0.0059,0.0,0.0,0.0,0.0,0.0,72.11999969482422,2.206690058708191,5.294528912705461e-07,1270.2252028853488,1874.5699999999965
0.9773,0.0227,0.0,0.0,0.0,0.0,0.0,72.11999969482422,2.195730037689209,5.751874183120886e-07,1210.346238124619,1774.7699999999968
0.97,0.03,0.0,0.0,0.0,0.0,0.0,68.83999938964844,2.219529950618744,5.781624508294711e-07,1210.346238124619,1764.4699999999968
0.95,0.05,0.0,0.0,0.0,0.0,0.0,66.13999938964844,2.172350010871887,8.1805671248485e-07,1201.5328037811848,1764.4699999999968
0.939,0.061,0.0,0.0,0.0,0.0,0.0,66.13999938964844,2.254529979228973,6.647700437073846e-07,1201.5328037811848,1764.4699999999968
0.93,0.07,0.0,0.0,0.0,0.0,0.0,66.13999938964844,2.254999976158142,6.617250358441696e-07,1201.5328037811848,1764.4699999999968
1.0,0.0,0.0,0.0,0.0,0.0,0.0,72.11999969482422,2.200000047683716,4.759186387871155e-07,1324.5052652776355,1852.2699999999968
0.974,0.0,0.0,0.0,0.0,0.026,0.0,66.13999938964844,2.190000057220459,7.90462426395402e-07,1238.0888825623108,1826.169999999997
1.0,0.0,0.0,0.0,0.0,0.0,0.0,72.11999969482422,2.203000068664551,4.759186387871155e-07,1324.5052652776355,1852.2699999999968
1.0,0.0,0.0,0.0,0.0,0.0,0.0,72.11999969482422,2.2043758322671154,4.759186387871155e-07,1324.5052652776355,1852.2699999999968
1.0,0.0,0.0,0.0,0.0,0.0,0.0,72.11999969482422,2.2109999656677246,4.759186387871155e-07,1324.5052652776355,1852.2699999999968
0.5,0.0,0.5,0.0,0.0,0.0,0.0,93.3,2.896084471613477,9.285800036112469e-06,922.479999999999,1131.949999999998
1.0,0.0,0.0,0.0,0.0,0.0,0.0,72.11999969482422,2.2043758322671154,4.759186387871155e-07,1324.5052652776355,1852.2699999999968
1.0,0.0,0.0,0.0,0.0,0.0,0.0,72.11999969482422,2.2100000381469727,4.759186387871155e-07,1324.5052652776355,1852.2699999999968
0.2979,0.7021,0.0,0.0,0.0,0.0,0.0,123.2,2.8360799407958983,4.630542324701945e-06,1068.9979999999985,1117.042999999998
0.2305,0.7695000000000001,0.0,0.0,0.0,0.0,0.0,123.2,2.8360799407958983,4.660442322413126e-06,1068.9979999999985,1100.1429999999982
0.1586,0.8414,0.0,0.0,0.0,0.0,0.0,123.2,2.840429949760437,4.718942322413128e-06,1009.3679999999986,1092.1329999999982
0.1474,0.6947,0.1578999999999999,0.0,0.0,0.0,0.0,121.4,2.8309599494934083,4.9783452719733855e-06,1006.8579999999986,1103.2199999999982
0.865,0.0,0.0,0.0,0.0,0.135,0.0,63.14000015258789,2.1592699456214905,1.8758999776840224e-06,976.1113041125528,1826.7499999999968
1.0,0.0,0.0,0.0,0.0,0.0,0.0,72.11999969482422,2.2043758322671154,4.759186387871155e-07,1324.5052652776355,1852.2699999999968
0.986,0.0139999999999999,0.0,0.0,0.0,0.0,0.0,72.11999969482422,2.19828991651535,5.59027614773156e-07,1270.2252028853488,1869.4699999999966
0.969,0.031,0.0,0.0,0.0,0.0,0.0,68.83999938964844,2.220489945411682,5.791124511155733e-07,1210.346238124619,1764.4699999999968
0.963,0.037,0.0,0.0,0.0,0.0,0.0,67.5,2.230070037841797,5.827810001889822e-07,1206.2973492357305,1764.4699999999968
1.0,0.0,0.0,0.0,0.0,0.0,0.0,72.11999969482422,2.2043758322671154,5e-07,1324.5052652776355,1852.2699999999968
0.95,0.0,0.0,0.0,0.0,0.05,0.0,66.13999938964844,2.181999921798706,1.2999999999999998e-06,1222.102215895644,1826.169999999997
0.9,0.0,0.0,0.0,0.0,0.1,0.0,63.14000015258789,2.1429998874664307,1.8e-06,1006.2843810356296,1826.169999999997
0.85,0.0,0.0,0.0,0.0,0.15,0.0,63.14000015258789,2.134000062942505,2.3e-06,974.7413041125528,1665.9699999999968
0.8,0.0,0.0,0.0,0.0,0.2,0.0,57.41999969482422,2.109999895095825,2.6e-06,971.4613041125529,1347.7666666666642
0.7,0.0,0.0,0.0,0.0,0.3,0.0,57.07999954223633,2.055000066757202,3.5e-06,837.3599999999994,1266.1866666666645
0.5,0.0,0.0,0.0,0.0,0.5,0.0,27.11999969482422,1.9900000095367432,5.899999999999999e-06,834.1399999999995,1062.7899999999984
0.25,0.0,0.0,0.0,0.0,0.75,0.0,22.8,1.9049999713897705,1.01e-05,692.9500000000006,948.7329999999988
0.1,0.0,0.0,0.0,0.0,0.9,0.0,19.4,1.8650000095367432,1.376224662272136e-05,599.6100000000009,830.4119999999996
0.0,0.0,0.0,0.0,0.0,1.0,0.0,18.04000015258789,1.843999981880188,1.49e-05,559.820000000001,634.650000000001
1.0,0.0,0.0,0.0,0.0,0.0,0.0,72.11999969482422,2.20199990272522,4.900000095367432e-07,1324.5052652776355,1852.2699999999968
1.0,0.0,0.0,0.0,0.0,0.0,0.0,72.11999969482422,2.200000047683716,4.759186387871155e-07,1324.5052652776355,1852.2699999999968
1.0,0.0,0.0,0.0,0.0,0.0,0.0,72.11999969482422,2.203000068664551,5.802500247955322e-07,1324.5052652776355,1852.2699999999968
1.0,0.0,0.0,0.0,0.0,0.0,0.0,72.11999969482422,2.20199990272522,-5.758700966835023e-08,1324.5052652776355,1852.2699999999968
1.0,0.0,0.0,0.0,0.0,0.0,0.0,72.11999969482422,2.203000068664551,5.599999904632568e-07,1324.5052652776355,1852.2699999999968
1.0,0.0,0.0,0.0,0.0,0.0,0.0,72.11999969482422,2.2043758322671154,4.759186387871155e-07,1324.5052652776355,1852.2699999999968
1.0,0.0,0.0,0.0,0.0,0.0,0.0,72.11999969482422,2.2109999656677246,4.759186387871155e-07,1324.5052652776355,1852.2699999999968
1.0,0.0,0.0,0.0,0.0,0.0,0.0,72.11999969482422,2.203000068664551,4.759186387871155e-07,1324.5052652776355,1852.2699999999968
1.0,0.0,0.0,0.0,0.0,0.0,0.0,72.11999969482422,2.2043758322671154,4.759186387871155e-07,1324.5052652776355,1852.2699999999968
0.5714,0.0,0.4286,0.0,0.0,0.0,0.0,88.58000030517579,2.7769999504089355,9.387708568028048e-06,923.349999999999,1207.769999999998
0.55,0.0,0.45,0.0,0.0,0.0,0.0,88.58000030517579,2.8399999141693115,9.693871440778462e-06,923.349999999999,1165.119999999998
0.5,0.0,0.5,0.0,0.0,0.0,0.0,93.3,2.8580000400543213,9.285800036112469e-06,922.479999999999,1131.949999999998
0.475,0.0,0.525,0.0,0.0,0.0,0.0,93.3,2.859999895095825,1.0893483345540367e-05,922.479999999999,1127.2799999999982
0.45,0.0,0.55,0.0,0.0,0.0,0.0,92.2,2.865999937057495,1.1602733333333337e-05,922.479999999999,1118.2299999999982
0.6369,0.0,0.0,0.0,0.3631,0.0,0.0,78.15999908447266,3.369999885559082,8.320783336639418e-06,874.3899999999993,1289.9333333333313
0.6,0.0,0.0,0.0,0.4,0.0,0.0,77.39999847412109,3.4719998836517334,9.580166671117156e-06,874.2399999999993,1229.659999999998
0.55,0.0,0.0,0.0,0.45,0.0,0.0,78.91999816894531,3.640000104904175,1.0320079161326089e-05,874.2399999999993,1174.7199999999982
1.0,0.0,0.0,0.0,0.0,0.0,0.0,73.19999694824219,2.200999975204468,4.759186387871155e-07,1324.5052652776355,1852.2699999999968
0.7,0.0,0.0,0.0,0.3,0.0,0.0,79.68000030517578,3.0902382592360174,7.65106666819256e-06,875.6599999999993,1324.7699999999977
0.65,0.0,0.0,0.0,0.35,0.0,0.0,78.15999908447266,3.258246294498444,8.296708335876478e-06,875.4399999999993,1311.5924999999982
0.6,0.0,0.0,0.0,0.4,0.0,0.0,77.39999847412109,3.461297955138344,9.580166671117156e-06,874.2399999999993,1229.659999999998
1.0,0.0,0.0,0.0,0.0,0.0,0.0,72.11999969482422,2.2043758322671154,4.759186387871155e-07,1324.5052652776355,1852.2699999999968
0.624,0.0,0.376,0.0,0.0,0.0,0.0,87.65999908447266,2.672722588380178,7.795819072796045e-06,923.349999999999,1244.174999999998
0.938,0.062,0.0,0.0,0.0,0.0,0.0,66.13999938964844,2.254759979248047,6.062700437073844e-07,1201.5328037811848,1764.4699999999968
0.75,0.125,0.0,0.125,0.0,0.0,0.0,90.11999969482422,2.396603330771128,2.750633084810348e-06,1052.5679999999984,1267.8049999999976
0.5,0.25,0.0,0.25,0.0,0.0,0.0,104.2,2.6777676675981947,4.004326729320342e-06,1041.00657142857,1212.219999999998
1.0,0.0,0.0,0.0,0.0,0.0,0.0,72.11999969482422,2.2043758322671154,5.850685596466064e-07,1324.5052652776355,1852.2699999999968
0.6,0.08,0.32,0.0,0.0,0.0,0.0,92.9000015258789,2.7079999446868896,6.9310683428446496e-06,992.5599999999988,1127.859999999998
0.6,0.133,0.267,0.0,0.0,0.0,0.0,91.5999984741211,2.628000020980835,5.512586668523152e-06,1013.0699999999986,1160.3499999999979
0.6,0.2,0.2,0.0,0.0,0.0,0.0,93.3000030517578,2.601999998092652,4.650600930123103e-06,1063.5479999999984,1163.999999999998
0.6,0.226,0.174,0.0,0.0,0.0,0.0,98.0,2.6059999465942383,4.590807626606172e-06,1067.7279999999985,1178.159999999998
1.0,0.0,0.0,0.0,0.0,0.0,0.0,72.11999969482422,2.2043758322671154,4.759186387871155e-07,1324.5052652776355,1852.2699999999968
1.0,0.0,0.0,0.0,0.0,0.0,0.0,72.11999969482422,2.2043758322671154,4.759186387871155e-07,1324.5052652776355,1852.2699999999968
0.6138,0.0,0.3862,0.0,0.0,0.0,0.0,87.65999908447266,2.630000114440918,8.076903585161479e-06,923.349999999999,1208.219999999998
0.5529999999999999,0.0,0.447,0.0,0.0,0.0,0.0,88.58000030517579,2.8299738252005526,9.682911438133604e-06,923.349999999999,1164.7899999999981
0.5028,0.0,0.4972,0.0,0.0,0.0,0.0,91.95999908447266,2.8937842822437325,9.315300015767414e-06,922.479999999999,1131.949999999998
0.4628,0.0,0.5372,0.0,0.0,0.0,0.0,92.2,2.931778723478317,1.1465233333333338e-05,922.479999999999,1120.2799999999982
0.433,0.0,0.5670000000000001,0.0,0.0,0.0,0.0,92.2,2.900000095367432,1.2015264285714286e-05,922.479999999999,1118.6599999999983
0.4231,0.0,0.5769,0.0,0.0,0.0,0.0,92.2,2.946730043888092,1.1938266666666672e-05,922.479999999999,1118.9699999999982
1.0,0.0,0.0,0.0,0.0,0.0,0.0,72.11999969482422,2.20199990272522,4.759186387871155e-07,1324.5052652776355,1852.2699999999968
0.9834,0.0166,0.0,0.0,0.0,0.0,0.0,72.11999969482422,2.2109999656677246,5.744016520903039e-07,1210.346238124619,1841.169999999997
0.973,0.027,0.0,0.0,0.0,0.0,0.0,68.83999938964844,2.2230000495910645,6.04999085531886e-07,1210.346238124619,1764.4699999999968
0.9725,0.0275,0.0,0.0,0.0,0.0,0.0,68.83999938964844,2.2170000076293945,6.04999085531886e-07,1210.346238124619,1764.4699999999968
0.9387,0.0613,0.0,0.0,0.0,0.0,0.0,66.13999938964844,2.250999927520752,6.647700437073846e-07,1201.5328037811848,1764.4699999999968
0.9356,0.0644,0.0,0.0,0.0,0.0,0.0,66.13999938964844,2.256999969482422,6.10370043612017e-07,1201.5328037811848,1764.4699999999968
0.65,0.1,0.0,0.25,0.0,0.0,0.0,95.72000122070312,2.527829973697662,3.85e-06,991.8899999999988,1223.4866666666646
0.6,0.15,0.0,0.25,0.0,0.0,0.0,96.12000122070312,2.591919916332714,3.7e-06,1033.469333333332,1167.247499999998
0.55,0.2,0.0,0.25,0.0,0.0,0.0,101.06000061035157,2.6554116868972777,3.3e-06,1040.95657142857,1129.869999999998
0.6,0.1,0.0,0.3,0.0,0.0,0.0,100.0,2.6067450631585127,4.25e-06,990.8099999999988,1176.437499999998
0.55,0.15,0.0,0.3,0.0,0.0,0.0,101.4,2.647670027017593,4.15e-06,1033.469333333332,1163.7699999999982
0.5,0.2,0.0,0.3,0.0,0.0,0.0,108.2,2.697910044193268,3.9e-06,1040.79657142857,1176.5799999999979
0.55,0.1,0.0,0.35,0.0,0.0,0.0,103.4,2.6517962531248727,4.7e-06,990.8099999999988,1165.279999999998
0.5,0.15,0.0,0.35,0.0,0.0,0.0,104.6,2.6895799899101256,4.5e-06,1033.149333333332,1195.909999999998
0.5,0.1,0.0,0.4,0.0,0.0,0.0,105.6,2.724757795333862,5.05e-06,990.8099999999988,1152.2399999999982
0.45,0.1,0.0,0.45,0.0,0.0,0.0,108.6,2.774779999256134,5.5e-06,990.8099999999988,1108.5899999999983
0.65,0.1,0.25,0.0,0.0,0.0,0.0,85.44000091552735,2.625267562866211,5.75e-06,996.2599999999989,1221.419999999998
0.6,0.15,0.25,0.0,0.0,0.0,0.0,88.81999969482422,2.643647941893056,5.45e-06,1048.8799999999983,1162.209999999998
0.6,0.1,0.3,0.0,0.0,0.0,0.0,88.73999938964843,2.7585387189804567,6.4e-06,995.9199999999988,1153.139999999998
0.55,0.15,0.3,0.0,0.0,0.0,0.0,89.08000030517579,2.7194449623113583,6.05e-06,1048.8799999999983,1177.939999999998
0.55,0.1,0.35,0.0,0.0,0.0,0.0,90.16000061035156,2.7522916668653488,6.799999999999999e-06,995.9199999999988,1157.159999999998
0.5,0.15,0.35,0.0,0.0,0.0,0.0,93.92000122070311,2.7683458395751703,6.6e-06,1048.2199999999984,1184.1099999999979
0.5,0.1,0.4,0.0,0.0,0.0,0.0,95.28000183105468,2.8116035689788985,7.699999999999999e-06,996.6399999999988,1155.789999999998
0.45,0.15,0.4,0.0,0.0,0.0,0.0,96.82000122070312,2.840551585475604,7.1e-06,1048.6099999999983,1140.5499999999981
0.45,0.1,0.45,0.0,0.0,0.0,0.0,93.04000091552734,2.8725350024700163,8.45e-06,996.6399999999988,1118.2299999999982
0.65,0.1,0.2189999999999999,0.031,0.0,0.0,0.0,88.45999908447266,2.6281839752197267,5.5e-06,984.1799999999988,1223.3299999999979
0.65,0.1,0.187,0.063,0.0,0.0,0.0,86.47999877929688,2.5744214814901354,5.3e-06,983.8199999999988,1222.179999999998
0.65,0.1,0.125,0.125,0.0,0.0,0.0,86.27999877929688,2.5643249690532683,4.8e-06,982.5599999999988,1220.5283333333311
0.65,0.1,0.063,0.187,0.0,0.0,0.0,90.68000030517578,2.5436659803390502,4.3e-06,985.6399999999988,1220.984999999998
0.65,0.1,0.031,0.2189999999999999,0.0,0.0,0.0,93.72000122070312,2.533751979351044,4.1e-06,986.6866666666654,1224.0366666666646
0.6,0.15,0.2189999999999999,0.031,0.0,0.0,0.0,93.76000061035155,2.636031057902745,5.25e-06,1044.5499999999984,1171.259999999998
0.6,0.15,0.187,0.063,0.0,0.0,0.0,92.16000061035156,2.6097847716072544,5.05e-06,1028.5499999999986,1174.969999999998
0.6,0.15,0.125,0.125,0.0,0.0,0.0,87.5,2.6115481608311337,4.6e-06,1030.8926666666653,1186.279999999998
0.6,0.15,0.063,0.187,0.0,0.0,0.0,86.88000030517578,2.6159477441159504,4.2e-06,1029.4846666666651,1187.487499999998
0.6,0.15,0.031,0.2189999999999999,0.0,0.0,0.0,91.26000061035155,2.6022674267897528,3.95e-06,1030.2793333333318,1171.667499999998
0.55,0.2,0.2189999999999999,0.031,0.0,0.0,0.0,94.42000122070311,2.668028371334076,5e-06,1061.3879999999983,1171.919999999998
0.55,0.2,0.187,0.063,0.0,0.0,0.0,93.54000091552734,2.6669370241165167,4.8e-06,1037.0879999999986,1176.189999999998
0.55,0.2,0.125,0.125,0.0,0.0,0.0,91.11999969482422,2.669086277484894,4.45e-06,1038.791333333332,1178.899999999998
0.55,0.2,0.063,0.187,0.0,0.0,0.0,95.4,2.6611616945266725,4.1e-06,1037.4199999999985,1159.279999999998
0.55,0.2,0.031,0.2189999999999999,0.0,0.0,0.0,95.4,2.654011700153351,3.9e-06,1036.3446666666653,1134.2499999999982
0.6,0.1,0.262,0.038,0.0,0.0,0.0,89.45999908447266,2.666530008094651,6.15e-06,986.5599999999988,1147.4999999999982
0.6,0.1,0.15,0.15,0.0,0.0,0.0,83.6,2.652537368706295,5.3e-06,983.4599999999988,1175.969999999998
0.6,0.1,0.038,0.262,0.0,0.0,0.0,98.48000030517578,2.6059662456723176,4.5e-06,985.8166666666654,1172.377499999998
0.55,0.15,0.262,0.038,0.0,0.0,0.0,90.45999908447266,2.6879196960926053,5.8e-06,1029.4699999999984,1174.119999999998
0.55,0.15,0.225,0.075,0.0,0.0,0.0,93.07999877929689,2.705369700511296,5.549999999999999e-06,1028.1899999999985,1187.319999999998
0.55,0.15,0.15,0.15,0.0,0.0,0.0,84.7,2.6993463308811187,5.05e-06,1032.3499999999983,1188.729999999998
0.55,0.15,0.075,0.225,0.0,0.0,0.0,93.38000030517578,2.664470030069351,4.55e-06,1029.1659999999986,1153.5399999999981
0.55,0.15,0.038,0.262,0.0,0.0,0.0,95.26000061035155,2.6580400335788728,4.3e-06,1029.479333333332,1159.3299999999979
0.5,0.2,0.15,0.15,0.0,0.0,0.0,100.78000030517578,2.7301823987664875,4.749999999999999e-06,1040.4486666666653,1201.029999999998
0.5,0.2,0.038,0.262,0.0,0.0,0.0,103.13999938964844,2.694020035266876,4.2e-06,1036.1646666666652,1172.8299999999979
0.55,0.1,0.306,0.044,0.0,0.0,0.0,90.35999908447266,2.7485265474773586,6.699999999999999e-06,986.5599999999988,1154.929999999998
0.55,0.1,0.262,0.088,0.0,0.0,0.0,89.77999877929688,2.718792989253998,6.5e-06,985.2699999999988,1166.659999999998
0.55,0.1,0.175,0.175,0.0,0.0,0.0,90.4,2.731563296715418,5.85e-06,981.9699999999988,1171.989999999998
0.55,0.1,0.088,0.262,0.0,0.0,0.0,97.88000030517578,2.6757262078921,5.3e-06,984.3799999999987,1151.7899999999981
0.55,0.1,0.044,0.306,0.0,0.0,0.0,100.0,2.663546206156413,5e-06,984.3399999999988,1158.699999999998
0.5,0.15,0.306,0.044,0.0,0.0,0.0,93.78000030517578,2.7455911753972373,6.349999999999999e-06,1028.9499999999985,1189.0999999999979
0.5,0.15,0.262,0.088,0.0,0.0,0.0,97.33999938964844,2.709578656991324,6.1e-06,1026.4533333333318,1199.309999999998
0.5,0.15,0.175,0.175,0.0,0.0,0.0,99.8,2.7632153903366907,5.549999999999999e-06,1028.966666666665,1201.639999999998
0.5,0.15,0.088,0.262,0.0,0.0,0.0,95.33999938964844,2.701350028514862,5e-06,1029.1059999999986,1187.3499999999979
0.5,0.15,0.044,0.306,0.0,0.0,0.0,103.4,2.688640034198761,4.749999999999999e-06,1027.7226666666652,1194.979999999998
0.5,0.1,0.35,0.05,0.0,0.0,0.0,92.2000015258789,2.8263095588343488,7.399999999999999e-06,987.2799999999988,1155.399999999998
0.5,0.1,0.2,0.2,0.0,0.0,0.0,99.9,2.8213072129090624,6.4e-06,985.6499999999988,1156.139999999998
0.5,0.1,0.1,0.3,0.0,0.0,0.0,100.2,2.7291177932421364,5.75e-06,985.2699999999988,1163.3099999999981
0.5,0.1,0.05,0.35,0.0,0.0,0.0,104.4,2.723607782522837,5.4e-06,984.9799999999988,1170.089999999998
0.45,0.15,0.35,0.05,0.0,0.0,0.0,97.14000091552734,2.841195014417172,6.799999999999999e-06,1028.9899999999986,1141.859999999998
0.45,0.15,0.2,0.2,0.0,0.0,0.0,99.68000030517578,2.820232880456107,5.899999999999999e-06,1028.7066666666651,1124.409999999998
0.45,0.15,0.1,0.3,0.0,0.0,0.0,102.6,2.757462854725974,5.35e-06,1028.9159999999986,1139.2399999999982
0.45,0.15,0.05,0.35,0.0,0.0,0.0,103.2,2.7333100056648254,5e-06,1027.5326666666651,1144.7599999999982
0.45,0.1,0.406,0.044,0.0,0.0,0.0,95.72000122070312,2.860374959826469,8.05e-06,987.2799999999988,1117.4899999999982
0.45,0.1,0.337,0.113,0.0,0.0,0.0,96.89999847412108,2.815739388465881,7.699999999999999e-06,984.7199999999988,1108.5599999999984
0.45,0.1,0.225,0.225,0.0,0.0,0.0,101.1,2.8473662608861923,6.95e-06,985.6299999999987,1084.2599999999982
0.45,0.1,0.113,0.337,0.0,0.0,0.0,106.0,2.803139967918396,6.2e-06,985.2699999999988,1109.3299999999983
0.45,0.1,0.044,0.406,0.0,0.0,0.0,106.2,2.742929995059967,5.85e-06,985.0799999999988,1107.2899999999981
0.5,0.0212,0.4788,0.0,0.0,0.0,0.0,91.95999908447266,2.8887856357892354,9.600452887180868e-06,916.3799999999992,1136.429999999998
0.5,0.0432,0.4568,0.0,0.0,0.0,0.0,91.95999908447266,2.883036698500315,9.177955036417646e-06,988.7299999999988,1143.619999999998
0.5,0.0659,0.4341,0.0,0.0,0.0,0.0,90.7,2.816796151995659,8.320400010681146e-06,990.2299999999988,1142.419999999998
0.5,0.0894,0.4106,0.0,0.0,0.0,0.0,93.94000091552736,2.812294650108268,8.001787260818485e-06,996.6999999999988,1145.9899999999982
0.5,0.1088,0.3912,0.0,0.0,0.0,0.0,95.28000183105468,2.772255970997642,8.165783416239425e-06,1000.3899999999988,1159.909999999998
0.5,0.1138,0.3862,0.0,0.0,0.0,0.0,95.28000183105468,2.779189349111283,8.045341776021318e-06,1005.3199999999988,1159.119999999998
0.5,0.139,0.361,0.0,0.0,0.0,0.0,93.92000122070311,2.777486091324261,6.653853250757858e-06,1015.6199999999984,1179.269999999998
0.5,0.1651999999999999,0.3348,0.0,0.0,0.0,0.0,93.82000122070312,2.73141599448522,6.5403911793300095e-06,1062.8879999999983,1175.139999999998
0.5,0.1924,0.3076,0.0,0.0,0.0,0.0,94.66000061035156,2.727723156809806,6.417017308298751e-06,1063.7879999999984,1193.399999999998
0.5,0.2207,0.2793,0.0,0.0,0.0,0.0,96.13999938964844,2.702394447923725,5.152029277710688e-06,1065.3179999999984,1197.429999999998
0.5,0.0407,0.25,0.2092999999999999,0.0,0.0,0.0,101.4199996948242,2.831252633464457,7.374454974238079e-06,986.2899999999988,1087.2699999999982
0.5,0.0625,0.25,0.1875,0.0,0.0,0.0,99.98000030517578,2.7915256234407426,7.272595995330807e-06,986.3299999999988,1103.6599999999983
0.5,0.0853999999999999,0.25,0.1646,0.0,0.0,0.0,99.7,2.7761437413181578,6.901250041961668e-06,988.3499999999988,1128.3199999999981
0.5,0.0913,0.25,0.1586999999999999,0.0,0.0,0.0,98.43999938964843,2.769870593070984,6.735310024261469e-06,990.2366666666652,1138.2799999999982
0.5,0.1094,0.25,0.1406,0.0,0.0,0.0,98.23999938964845,2.754271238048871,6.4312325189590445e-06,991.833333333332,1157.419999999998
0.5,0.1347,0.25,0.1153,0.0,0.0,0.0,98.23999938964845,2.7344991266727448,5.8935816885630265e-06,1009.2366666666652,1169.689999999998
0.5,0.1612,0.25,0.0888,0.0,0.0,0.0,97.87999877929688,2.701347524315592,6.043966647720335e-06,1052.6243333333318,1182.759999999998
0.5,0.1892,0.25,0.0608,0.0,0.0,0.0,96.25999908447264,2.6799051483377583,5.876446608543394e-06,1038.1079999999986,1184.249999999998
0.5,0.2188,0.25,0.0312,0.0,0.0,0.0,96.71999969482422,2.6829934176266663,4.906784930864968e-06,1063.3479999999984,1189.689999999998
0.5,0.2435999999999999,0.25,0.0064,0.0,0.0,0.0,97.0,2.670096061120507,4.442519926706949e-06,1066.4779999999985,1215.4599999999978
0.5,0.0210999999999999,0.4653,0.0136,0.0,0.0,0.0,91.95999908447266,2.8910756295522053,9.364052961948944e-06,913.6799999999992,1138.2099999999982
0.4999,0.0211,0.4519,0.0271,0.0,0.0,0.0,92.75999908447264,2.9043383695681886,9.349586228652229e-06,913.1699999999992,1137.8099999999981
0.5001,0.0209,0.4253,0.0537,0.0,0.0,0.0,94.0,2.857646666447321,9.030878596660076e-06,913.4599999999992,1137.2599999999982
0.5,0.0429,0.4296,0.0275,0.0,0.0,0.0,92.75999908447264,2.8546199974219,8.708075020217894e-06,982.1599999999988,1143.189999999998
0.5,0.0208,0.3992,0.08,0.0,0.0,0.0,92.11999969482422,2.8728966801166536,8.870808339691162e-06,913.1699999999992,1151.409999999998
0.5000500050005,0.0206020602060206,0.3734373437343734,0.1059105910591059,0.0,0.0,0.0,89.55999908447265,2.853858875513077,8.697171001434328e-06,913.1699999999992,1147.729999999998
0.5,0.0421999999999999,0.3764,0.0814,0.0,0.0,0.0,92.81999969482422,2.8445988659858705,8.327385009765622e-06,981.1299999999987,1157.289999999998
0.5,0.0886999999999999,0.3828,0.0285,0.0,0.0,0.0,94.84000091552734,2.836111256957054,7.94621782697042e-06,985.1599999999988,1146.5399999999981
0.5,0.1011,0.3845,0.0144,0.0,0.0,0.0,95.28000183105468,2.79283405173126,7.84807613894145e-06,991.3099999999988,1158.489999999998
0.5,0.1007,0.3706,0.0287,0.0,0.0,0.0,95.2000015258789,2.8275559190000807,7.406442465464274e-06,988.3199999999988,1159.279999999998
0.5,0.0204999999999999,0.348,0.1315,0.0,0.0,0.0,93.96000061035156,2.8563674942363395,8.731359996795655e-06,913.4599999999992,1140.379999999998
0.5,0.0311,0.3492,0.1197,0.0,0.0,0.0,93.96000061035156,2.848457488190044,8.324085569109234e-06,976.0899999999988,1148.159999999998
0.5,0.053,0.3515999999999999,0.0953999999999999,0.0,0.0,0.0,90.14000091552734,2.8511072611808777,7.986593572344096e-06,981.1299999999987,1155.229999999998
0.5,0.0644,0.3528,0.0828,0.0,0.0,0.0,90.14000091552734,2.8436754698412754,7.701801900591168e-06,981.1299999999987,1157.3399999999979
0.5,0.0761,0.3540999999999999,0.0698,0.0,0.0,0.0,94.94000091552736,2.8426318270819526,7.269557399568102e-06,981.0399999999988,1144.369999999998
0.5001,0.088,0.3554,0.0565,0.0,0.0,0.0,94.94000091552736,2.829551816667829,7.276442157200403e-06,982.7099999999988,1146.919999999998
0.5,0.1128999999999999,0.3581,0.0289999999999999,0.0,0.0,0.0,94.52000122070312,2.8190460267748154,7.076557120731895e-06,1001.7799999999988,1159.929999999998
0.5000500050005001,0.0689068906890689,0.348034803480348,0.083008300830083,0.0,0.0,0.0,90.14000091552734,2.8395045716421943,7.427438560849143e-06,981.1799999999988,1151.969999999998
0.5,0.0101,0.3395,0.1503999999999999,0.0,0.0,0.0,99.1,2.839477166305889,8.600399986267087e-06,918.0499999999988,1139.4999999999982
0.5,0.0853999999999999,0.3443,0.0703,0.0,0.0,0.0,94.94000091552736,2.807229414667402,7.327834054129463e-06,982.7799999999988,1153.429999999998
0.5,0.0418,0.3375,0.1207,0.0,0.0,0.0,93.28000030517578,2.8125874876687025,8.259354995727536e-06,981.0499999999988,1148.3099999999981
0.5,0.0528,0.3386,0.1085999999999999,0.0,0.0,0.0,95.66000061035156,2.801780014832815,7.954909996032714e-06,981.1299999999987,1149.499999999998
0.5,0.0642,0.3396,0.0962,0.0,0.0,0.0,95.66000061035156,2.801692225581124,7.694023323059082e-06,981.1299999999987,1154.6099999999979
0.4999,0.0758,0.3408,0.0834999999999999,0.0,0.0,0.0,94.46000061035156,2.803408655212039,7.28168998972575e-06,981.2799999999988,1151.739999999998
0.5,0.0877,0.3419,0.0704,0.0,0.0,0.0,95.34000091552734,2.803223430202121,7.352910479954311e-06,982.7999999999988,1153.429999999998
0.5,0.0803999999999999,0.3359,0.0837,0.0,0.0,0.0,95.0000015258789,2.786598655382792,7.1044733136494985e-06,982.1599999999988,1155.029999999998
0.5,0.0827,0.3334,0.0839,0.0,0.0,0.0,95.0000015258789,2.7810176424185435,6.822577296574912e-06,982.8099999999988,1155.159999999998
0.5,0.0203,0.3229999999999999,0.1567,0.0,0.0,0.0,99.64000091552734,2.8262039986957204,8.624499992370605e-06,920.5066666666658,1139.2299999999982
0.5,0.0755,0.3275,0.0969999999999999,0.0,0.0,0.0,95.46000061035156,2.780991565783819,6.986717313130698e-06,981.0799999999988,1153.0799999999979
0.4999500049995,0.0873912608739126,0.3284671532846715,0.0841915808419158,0.0,0.0,0.0,95.0000015258789,2.778567641178767,6.8979239692688e-06,982.9799999999988,1159.8599999999979
0.5,0.1379,0.3326,0.0295,0.0,0.0,0.0,93.82000122070312,2.7636057488322257,6.642161129633585e-06,1012.8799999999984,1178.959999999998
0.5,0.0202,0.2983,0.1815,0.0,0.0,0.0,99.6,2.8271453892534435,8.338649983215329e-06,918.0499999999988,1133.7699999999982
0.5,0.0412999999999999,0.2995,0.1592,0.0,0.0,0.0,98.36000061035156,2.8270959030498166,7.736679989624023e-06,986.3499999999988,1147.0599999999981
0.4999500049995,0.0634936506349365,0.3006699330066993,0.1358864113588641,0.0,0.0,0.0,98.0800003051758,2.7686404592196148,7.075584995269777e-06,982.9399999999988,1148.2299999999982
0.5,0.0867,0.3019,0.1114,0.0,0.0,0.0,95.61999969482422,2.73173929699262,6.465822326660152e-06,982.7999999999988,1153.429999999998
0.5,0.1110999999999999,0.3032,0.0857,0.0,0.0,0.0,97.33999938964844,2.7405176049470903,6.226220647176106e-06,999.7499999999986,1175.519999999998
0.5,0.1368,0.3046,0.0586,0.0,0.0,0.0,93.78000030517578,2.742940601150195,6.095291809717816e-06,1011.6499999999984,1183.689999999998
0.4999,0.1639,0.3061,0.0301,0.0,0.0,0.0,93.82000122070312,2.737965715646744,6.387149148941041e-06,1060.7279999999985,1180.439999999998
0.5,0.02,0.2739999999999999,0.206,0.0,0.0,0.0,101.4199996948242,2.8040951577834416,8.41860713217599e-06,918.009999999999,1111.2499999999982
0.5,0.0409999999999999,0.2746,0.1844,0.0,0.0,0.0,100.48000030517578,2.794044044906444,7.726003302001954e-06,986.3299999999988,1135.2899999999981
0.5,0.063,0.2751,0.1619,0.0,0.0,0.0,99.7,2.7787947481359754,7.330810006713866e-06,986.3499999999988,1144.379999999998
0.5,0.1357,0.2771,0.0872,0.0,0.0,0.0,97.33999938964844,2.6826502134005232,5.965150837898249e-06,1009.973333333332,1193.029999999998
0.5,0.1907999999999999,0.2786,0.0306,0.0,0.0,0.0,94.13999938964844,2.708469525191519,5.75193583720979e-06,1061.6279999999983,1193.219999999998
0.5,0.0203,0.3229999999999999,0.1567,0.0,0.0,0.0,99.64000091552734,2.8262039986957204,8.624499992370605e-06,920.5066666666658,1139.2299999999982
0.5,0.0803999999999999,0.3359,0.0837,0.0,0.0,0.0,95.0000015258789,2.786598655382792,7.1044733136494985e-06,982.1599999999988,1155.029999999998
0.5,0.0867,0.3019,0.1114,0.0,0.0,0.0,95.61999969482422,2.73173929699262,6.465822326660152e-06,982.7999999999988,1153.429999999998
0.4999500049995,0.0634936506349365,0.3006699330066993,0.1358864113588641,0.0,0.0,0.0,98.0800003051758,2.7686404592196148,7.075584995269777e-06,982.9399999999988,1148.2299999999982
0.5,0.063,0.2751,0.1619,0.0,0.0,0.0,99.7,2.7787947481359754,7.330810006713866e-06,986.3499999999988,1144.379999999998
0.5,0.0853999999999999,0.3443,0.0703,0.0,0.0,0.0,94.94000091552736,2.807229414667402,7.327834054129463e-06,982.7799999999988,1153.429999999998
0.5,0.0877,0.3419,0.0704,0.0,0.0,0.0,95.34000091552734,2.803223430202121,7.352910479954311e-06,982.7999999999988,1153.429999999998
0.4894,0.0,0.4894,0.0212,0.0,0.0,0.0,93.3,2.873766605849218,9.695544582076296e-06,920.579999999999,1134.0299999999982
0.4686531346865313,0.0,0.4686531346865313,0.0626937306269373,0.0,0.0,0.0,92.85999908447266,2.918820019364357,9.663512949843636e-06,918.689999999999,1133.109999999998
0.4584541545845415,0.0,0.4584541545845415,0.0830916908309169,0.0,0.0,0.0,93.87999877929688,2.921620026230812,9.866920055135092e-06,919.979999999999,1126.2299999999982
0.4484,0.0,0.4484,0.1032,0.0,0.0,0.0,93.87999877929688,2.908115184830897,9.835220060729984e-06,920.069999999999,1109.6199999999983
0.5,0.0,0.4213,0.0787,0.0,0.0,0.0,94.0,2.87603502102693,9.03959954487029e-06,920.069999999999,1146.839999999998
0.5,0.0,0.3706,0.1294,0.0,0.0,0.0,92.51999969482422,2.8615100555419923,8.657385985565184e-06,920.359999999999,1136.7099999999982
0.5,0.0,0.3582,0.1418,0.0,0.0,0.0,99.1,2.866757506500591,8.525049971771239e-06,921.349999999999,1136.7099999999982
0.5,0.0,0.3507,0.1493,0.0,0.0,0.0,99.1,2.8633174848267533,8.506899971008297e-06,924.949999999999,1132.949999999998
0.5,0.0,0.3458,0.1542,0.0,0.0,0.0,99.1,2.846884129018495,8.513799972534175e-06,924.949999999999,1132.4799999999982
0.5,0.0,0.3409,0.1591,0.0,0.0,0.0,99.1,2.844935967098583,8.488199966430659e-06,924.969999999999,1131.909999999998
0.5,0.0,0.3335,0.1664999999999999,0.0,0.0,0.0,99.1,2.832259527415941,8.438649958801264e-06,925.519999999999,1131.909999999998
0.5,0.0,0.3214,0.1785999999999999,0.0,0.0,0.0,99.6,2.8350125892306828,8.440749957275386e-06,924.949999999999,1130.0199999999982
0.5,0.0,0.2735,0.2264999999999999,0.0,0.0,0.0,101.4199996948242,2.806273347312755,8.392564282662528e-06,924.749999999999,1098.5699999999983
0.5,0.0,0.2617,0.2382999999999999,0.0,0.0,0.0,101.4199996948242,2.809191967176927,8.052414285714284e-06,924.749999999999,1099.1699999999983
0.5,0.0,0.2547,0.2453,0.0,0.0,0.0,101.4199996948242,2.8290467213069728,7.80401428590502e-06,924.749999999999,1066.2799999999984
0.3934393439343934,0.0901090109010901,0.0901090109010901,0.4263426342634263,0.0,0.0,0.0,106.4,2.7933799910545347,5.625600955981302e-06,986.2399999999986,1083.6099999999983
0.4079,0.1118,0.1118,0.3685,0.0,0.0,0.0,106.0,2.8002199745178222,5.8034594226837165e-06,1000.6799999999988,1096.3699999999983
0.418,0.1271,0.1271,0.3278,0.0,0.0,0.0,105.4,2.809769543011984,5.202623917279924e-06,1006.5999999999988,1119.5699999999981
0.4915491549154915,0.0942094209420942,0.2373237323732373,0.1769176917691769,0.0,0.0,0.0,99.46000061035156,2.7656835625058123,6.479208821578254e-06,987.7799999999988,1153.019999999998
0.4873512648735126,0.0915908409159084,0.2310768923107689,0.18998100189981,0.0,0.0,0.0,99.46000061035156,2.785223663818268,6.506441687138876e-06,986.0799999999988,1146.7199999999982
0.4851,0.1009,0.2277,0.1863,0.0,0.0,0.0,98.48000030517578,2.7808964305803885,6.427044541776749e-06,987.4599999999988,1157.169999999998
0.4852485248524853,0.0961096109610961,0.2278227822782278,0.1908190819081908,0.0,0.0,0.0,98.48000030517578,2.790568620335488,6.4923904968534206e-06,985.8999999999988,1149.679999999998
0.4831483148314832,0.0983098309830983,0.2246224622462246,0.1939193919391939,0.0,0.0,0.0,98.48000030517578,2.803939333472933,6.431676212919327e-06,985.8299999999988,1147.849999999998
0.4834516548345166,0.0773922607739226,0.2251774822517748,0.213978602139786,0.0,0.0,0.0,102.48000030517578,2.808819281373705,6.621566697629296e-06,984.6299999999987,1105.1299999999983
0.4775999999999999,0.1583,0.2165,0.1476,0.0,0.0,0.0,100.4199996948242,2.7650188768503203,6.039850832430518e-06,1055.957666666665,1172.909999999998
0.4782,0.1323,0.2173,0.1722,0.0,0.0,0.0,99.9,2.790295070349197,6.108495838546751e-06,1010.223333333332,1166.529999999998
0.479,0.0956,0.2185,0.2069,0.0,0.0,0.0,100.3,2.8244539464655376,6.561887162108651e-06,985.5899999999988,1126.419999999998
0.4792,0.084,0.2189,0.2178999999999999,0.0,0.0,0.0,102.0800003051758,2.824413946980522,6.688986693827314e-06,985.5999999999988,1108.2699999999982
0.4797,0.0615,0.2196,0.2392,0.0,0.0,0.0,102.81999969482422,2.819874750091916,6.7357533286412565e-06,983.7999999999988,1096.1699999999983
0.4801519848015199,0.0400959904009599,0.2202779722027797,0.2594740525947405,0.0,0.0,0.0,102.61999969482422,2.843984646002452,7.009723325602212e-06,983.7999999999988,1123.929999999998
0.4806480648064807,0.0196019601960196,0.2209220922092209,0.2788278827882788,0.0,0.0,0.0,103.61999969482422,2.8239946548144017,8.156200005531311e-06,908.4399999999991,1109.8999999999983
0.468,0.1187,0.202,0.2113,0.0,0.0,0.0,99.71999969482422,2.806059821162905,6.171476678466797e-06,1005.7499999999986,1130.659999999998
0.4681,0.1139,0.2022,0.2158,0.0,0.0,0.0,99.86000061035156,2.8149798183781765,6.368353341420495e-06,1001.1799999999988,1129.869999999998
0.4684468446844685,0.1066106610661066,0.2025202520252025,0.2224222422242224,0.0,0.0,0.0,99.86000061035156,2.820194825444903,6.2210283444722485e-06,992.9799999999988,1127.409999999998
0.4687468746874687,0.0948094809480948,0.2031203120312031,0.2333233323332333,0.0,0.0,0.0,102.48000030517578,2.8306048267228268,6.253778347333272e-06,985.8699999999986,1122.0499999999981
0.4614,0.128,0.1921,0.2185,0.0,0.0,0.0,99.71999969482422,2.808186524954108,5.76013548419589e-06,1005.7599999999989,1109.5099999999982
0.4583,0.1277,0.1874,0.2266,0.0,0.0,0.0,100.26000061035155,2.811571527269152,5.640382153583707e-06,1005.7599999999989,1105.2199999999982
0.4561,0.1555,0.1841,0.2043,0.0,0.0,0.0,99.1,2.8152378322426457,5.6713566767374646e-06,1055.187666666665,1112.8299999999983
