Repository: JiaQianZhu/ML_glass

This section contains all the datasets used in the experiment. 
Under the 'raw' folder, you will find the original dataset we collected from the SciGlass database via a Python module named GlassPy (https://github.com/drcassar/glasspy). 
Under the 'clean' folder, you will find the individual datasets of five properties and final dataset for joint prediction both after completion.
We also mannually gathered a small dataset (~50 entries) of compositions released by Corning Incorporated (US 2020/0339468 A1), all of which were unseen during the training period. This dataset is named 'US_patent_data.csv'.

File: (a-d) Datasets/clean/dataset_completed.csv (part 4 of 31)
SiO2,Al2O3,CaO,MgO,SrO,B2O3,Sb2O3,YoungModulus,Density293K,CTEbelowTg,Tstrain,Tsoft
0.9989,0.0011,0.0,0.0,0.0,0.0,0.0,72.11999969482422,2.193620023727417,5.232427240387021e-07,1324.5052652776355,1874.5699999999965
1.0,0.0,0.0,0.0,0.0,0.0,0.0,72.11999969482422,2.2043758322671154,4.759186387871155e-07,1324.5052652776355,1852.2699999999968
1.0,0.0,0.0,0.0,0.0,0.0,0.0,72.11999969482422,2.2043758322671154,4.759186387871155e-07,1324.5052652776355,1852.2699999999968
1.0,0.0,0.0,0.0,0.0,0.0,0.0,72.11999969482422,2.2043758322671154,4.759186387871155e-07,1324.5052652776355,1852.2699999999968
1.0,0.0,0.0,0.0,0.0,0.0,0.0,72.11999969482422,2.2043758322671154,4.759186387871155e-07,1324.5052652776355,1852.2699999999968
1.0,0.0,0.0,0.0,0.0,0.0,0.0,72.11999969482422,2.2043758322671154,4.759186387871155e-07,1324.5052652776355,1852.2699999999968
1.0,0.0,0.0,0.0,0.0,0.0,0.0,72.11999969482422,2.2043758322671154,4.759186387871155e-07,1324.5052652776355,1852.2699999999968
1.0,0.0,0.0,0.0,0.0,0.0,0.0,72.11999969482422,2.2043758322671154,4.759186387871155e-07,1324.5052652776355,1852.2699999999968
1.0,0.0,0.0,0.0,0.0,0.0,0.0,72.11999969482422,2.2043758322671154,4.759186387871155e-07,1324.5052652776355,1852.2699999999968
1.0,0.0,0.0,0.0,0.0,0.0,0.0,72.11999969482422,2.2043758322671154,4.759186387871155e-07,1324.5052652776355,1852.2699999999968
1.0,0.0,0.0,0.0,0.0,0.0,0.0,72.11999969482422,2.2043758322671154,4.759186387871155e-07,1324.5052652776355,1852.2699999999968
1.0,0.0,0.0,0.0,0.0,0.0,0.0,72.11999969482422,2.2043758322671154,4.759186387871155e-07,1324.5052652776355,1852.2699999999968
1.0,0.0,0.0,0.0,0.0,0.0,0.0,72.11999969482422,2.2043758322671154,4.759186387871155e-07,1324.5052652776355,1852.2699999999968
1.0,0.0,0.0,0.0,0.0,0.0,0.0,72.11999969482422,2.2043758322671154,4.759186387871155e-07,1324.5052652776355,1852.2699999999968
1.0,0.0,0.0,0.0,0.0,0.0,0.0,72.11999969482422,2.2043758322671154,4.759186387871155e-07,1324.5052652776355,1852.2699999999968
1.0,0.0,0.0,0.0,0.0,0.0,0.0,72.11999969482422,2.2043758322671154,4.759186387871155e-07,1324.5052652776355,1852.2699999999968
1.0,0.0,0.0,0.0,0.0,0.0,0.0,72.11999969482422,2.2043758322671154,4.759186387871155e-07,1324.5052652776355,1852.2699999999968
1.0,0.0,0.0,0.0,0.0,0.0,0.0,72.11999969482422,2.2043758322671154,4.759186387871155e-07,1324.5052652776355,1852.2699999999968
1.0,0.0,0.0,0.0,0.0,0.0,0.0,72.11999969482422,2.2043758322671154,4.759186387871155e-07,1324.5052652776355,1852.2699999999968
1.0,0.0,0.0,0.0,0.0,0.0,0.0,72.11999969482422,2.2043758322671154,4.759186387871155e-07,1324.5052652776355,1852.2699999999968
1.0,0.0,0.0,0.0,0.0,0.0,0.0,72.11999969482422,2.2043758322671154,4.759186387871155e-07,1324.5052652776355,1852.2699999999968
1.0,0.0,0.0,0.0,0.0,0.0,0.0,72.11999969482422,2.2043758322671154,4.759186387871155e-07,1324.5052652776355,1852.2699999999968
1.0,0.0,0.0,0.0,0.0,0.0,0.0,72.11999969482422,2.2043758322671154,4.759186387871155e-07,1324.5052652776355,1852.2699999999968
0.977,0.023,0.0,0.0,0.0,0.0,0.0,71.21999969482422,2.1963600373268126,5.751874183120886e-07,1210.346238124619,1774.7699999999968
0.968,0.032,0.0,0.0,0.0,0.0,0.0,68.83999938964844,2.2203599548339845,5.791124511155733e-07,1210.346238124619,1764.4699999999968
0.939,0.061,0.0,0.0,0.0,0.0,0.0,66.13999938964844,2.254529979228973,6.647700437073846e-07,1201.5328037811848,1764.4699999999968
0.999980000399992,1.999960000799984e-05,0.0,0.0,0.0,0.0,0.0,72.11999969482422,2.2043758322671154,4.759186387871155e-07,1324.5052652776355,1852.2699999999968
0.999970000899973,2.999910002699919e-05,0.0,0.0,0.0,0.0,0.0,72.11999969482422,2.2043758322671154,4.759186387871155e-07,1324.5052652776355,1852.2699999999968
0.999969997899853,3.000210014701029e-05,0.0,0.0,0.0,0.0,0.0,72.11999969482422,2.202512464660862,4.759186387871155e-07,1324.5052652776355,1876.5699999999965
1.0,0.0,0.0,0.0,0.0,0.0,0.0,72.11999969482422,2.2043758322671154,4.759186387871155e-07,1324.5052652776355,1852.2699999999968
1.0,0.0,0.0,0.0,0.0,0.0,0.0,72.11999969482422,2.2043758322671154,4.759186387871155e-07,1324.5052652776355,1852.2699999999968
1.0,0.0,0.0,0.0,0.0,0.0,0.0,72.11999969482422,2.2043758322671154,4.759186387871155e-07,1324.5052652776355,1852.2699999999968
1.0,0.0,0.0,0.0,0.0,0.0,0.0,72.11999969482422,2.2043758322671154,4.759186387871155e-07,1324.5052652776355,1852.2699999999968
1.0,0.0,0.0,0.0,0.0,0.0,0.0,72.11999969482422,2.2043758322671154,4.759186387871155e-07,1324.5052652776355,1852.2699999999968
1.0,0.0,0.0,0.0,0.0,0.0,0.0,72.11999969482422,2.2043758322671154,4.759186387871155e-07,1324.5052652776355,1852.2699999999968
1.0,0.0,0.0,0.0,0.0,0.0,0.0,72.11999969482422,2.2043758322671154,4.759186387871155e-07,1324.5052652776355,1852.2699999999968
1.0,0.0,0.0,0.0,0.0,0.0,0.0,72.11999969482422,2.2043758322671154,4.759186387871155e-07,1324.5052652776355,1852.2699999999968
1.0,0.0,0.0,0.0,0.0,0.0,0.0,72.11999969482422,2.2043758322671154,4.759186387871155e-07,1324.5052652776355,1852.2699999999968
1.0,0.0,0.0,0.0,0.0,0.0,0.0,72.11999969482422,2.2043758322671154,4.759186387871155e-07,1324.5052652776355,1852.2699999999968
1.0,0.0,0.0,0.0,0.0,0.0,0.0,72.11999969482422,2.2043758322671154,4.759186387871155e-07,1324.5052652776355,1852.2699999999968
1.0,0.0,0.0,0.0,0.0,0.0,0.0,72.11999969482422,2.2043758322671154,4.759186387871155e-07,1324.5052652776355,1852.2699999999968
1.0,0.0,0.0,0.0,0.0,0.0,0.0,72.11999969482422,2.2043758322671154,4.759186387871155e-07,1324.5052652776355,1852.2699999999968
1.0,0.0,0.0,0.0,0.0,0.0,0.0,72.11999969482422,2.2043758322671154,4.759186387871155e-07,1324.5052652776355,1852.2699999999968
1.0,0.0,0.0,0.0,0.0,0.0,0.0,72.11999969482422,2.2043758322671154,4.759186387871155e-07,1324.5052652776355,1852.2699999999968
1.0,0.0,0.0,0.0,0.0,0.0,0.0,72.11999969482422,2.2043758322671154,4.759186387871155e-07,1324.5052652776355,1852.2699999999968
1.0,0.0,0.0,0.0,0.0,0.0,0.0,78.0,2.2043758322671154,4.759186387871155e-07,1324.5052652776355,1852.2699999999968
1.0,0.0,0.0,0.0,0.0,0.0,0.0,72.11999969482422,2.200999975204468,4.759186387871155e-07,1324.5052652776355,1852.2699999999968
1.0,0.0,0.0,0.0,0.0,0.0,0.0,72.11999969482422,2.200999975204468,4.759186387871155e-07,1324.5052652776355,1852.2699999999968
1.0,0.0,0.0,0.0,0.0,0.0,0.0,72.11999969482422,2.200999975204468,4.759186387871155e-07,1324.5052652776355,1852.2699999999968
1.0,0.0,0.0,0.0,0.0,0.0,0.0,72.11999969482422,2.200999975204468,4.759186387871155e-07,1324.5052652776355,1852.2699999999968
1.0,0.0,0.0,0.0,0.0,0.0,0.0,72.11999969482422,2.200000047683716,4.759186387871155e-07,1324.5052652776355,1852.2699999999968
1.0,0.0,0.0,0.0,0.0,0.0,0.0,72.11999969482422,2.20199990272522,4.759186387871155e-07,1324.5052652776355,1852.2699999999968
1.0,0.0,0.0,0.0,0.0,0.0,0.0,72.11999969482422,2.20199990272522,4.759186387871155e-07,1324.5052652776355,1852.2699999999968
1.0,0.0,0.0,0.0,0.0,0.0,0.0,72.11999969482422,2.200999975204468,4.759186387871155e-07,1324.5052652776355,1852.2699999999968
1.0,0.0,0.0,0.0,0.0,0.0,0.0,72.11999969482422,2.200999975204468,4.759186387871155e-07,1324.5052652776355,1852.2699999999968
1.0,0.0,0.0,0.0,0.0,0.0,0.0,72.11999969482422,2.200999975204468,4.759186387871155e-07,1324.5052652776355,1852.2699999999968
1.0,0.0,0.0,0.0,0.0,0.0,0.0,72.11999969482422,2.203000068664551,4.759186387871155e-07,1324.5052652776355,1852.2699999999968
1.0,0.0,0.0,0.0,0.0,0.0,0.0,72.11999969482422,2.203000068664551,4.759186387871155e-07,1324.5052652776355,1852.2699999999968
1.0,0.0,0.0,0.0,0.0,0.0,0.0,72.11999969482422,2.203000068664551,4.759186387871155e-07,1324.5052652776355,1852.2699999999968
1.0,0.0,0.0,0.0,0.0,0.0,0.0,72.11999969482422,2.20199990272522,4.759186387871155e-07,1324.5052652776355,1852.2699999999968
1.0,0.0,0.0,0.0,0.0,0.0,0.0,72.11999969482422,2.2043758322671154,4.759186387871155e-07,1324.5052652776355,1852.2699999999968
1.0,0.0,0.0,0.0,0.0,0.0,0.0,72.11999969482422,2.2043758322671154,4.759186387871155e-07,1324.5052652776355,1852.2699999999968
0.0,0.1,0.0,0.0,0.1,0.8,0.0,19.4,2.4884810109535853,6.7441114510672405e-06,652.130000000001,895.8229999999992
0.0,0.1,0.0,0.0,0.2,0.7,0.0,79.76000061035157,2.588137350678444,5.908606702931719e-06,751.8200000000002,940.362999999999
0.0,0.1,0.0,0.0,0.3,0.6,0.0,79.76000061035157,2.920474733710289,6.83990076184954e-06,813.0999999999997,940.862999999999
0.0,0.1,0.0,0.0,0.4,0.5,0.0,77.62000122070313,3.2265207122166952,8.709433333587645e-06,813.0999999999997,947.602999999999
0.0,0.1,0.0,0.0,0.5,0.4,0.0,77.62000122070313,3.4623209749857584,1.0486490010579433e-05,813.6699999999997,948.862999999999
0.0,0.1,0.0,0.0,0.6,0.3,0.0,77.62000122070313,3.4677892179489134,1.0344399995930991e-05,814.0399999999997,994.9429999999987
0.0,0.1,0.2,0.0,0.0,0.7,0.0,83.61999969482422,2.2455291423797608,5.603206687196092e-06,758.3700000000001,941.8533333333321
0.0,0.1,0.3,0.0,0.0,0.6,0.0,88.91999969482421,2.444254736204942,6.264510925674444e-06,815.0899999999997,954.4439999999989
0.0,0.1,0.4,0.0,0.0,0.5,0.0,91.53999938964844,2.6075008726744424,8.069883434295661e-06,815.5099999999998,959.5299999999993
0.0,0.1,0.5,0.0,0.0,0.4,0.0,97.6,2.687033951282501,9.187514653178622e-06,813.5699999999997,960.5099999999991
1.0,0.0,0.0,0.0,0.0,0.0,0.0,72.11999969482422,2.2043758322671154,4.759186387871155e-07,1324.5052652776355,1852.2699999999968
1.0,0.0,0.0,0.0,0.0,0.0,0.0,72.11999969482422,2.2043758322671154,5.395359992980957e-07,1324.5052652776355,1852.2699999999968
1.0,0.0,0.0,0.0,0.0,0.0,0.0,72.11999969482422,2.2043758322671154,5.397893905639649e-07,1324.5052652776355,1852.2699999999968
1.0,0.0,0.0,0.0,0.0,0.0,0.0,72.11999969482422,2.2043758322671154,5.340347290039063e-07,1324.5052652776355,1852.2699999999968
1.0,0.0,0.0,0.0,0.0,0.0,0.0,72.11999969482422,2.2043758322671154,1.4057142734527586e-07,1324.5052652776355,1852.2699999999968
1.0,0.0,0.0,0.0,0.0,0.0,0.0,72.11999969482422,2.2043758322671154,1.472857117652893e-07,1324.5052652776355,1852.2699999999968
1.0,0.0,0.0,0.0,0.0,0.0,0.0,72.11999969482422,2.2043758322671154,5.71958303451538e-07,1324.5052652776355,1852.2699999999968
1.0,0.0,0.0,0.0,0.0,0.0,0.0,72.11999969482422,2.2043758322671154,5.635467052459717e-07,1324.5052652776355,1852.2699999999968
1.0,0.0,0.0,0.0,0.0,0.0,0.0,72.11999969482422,2.2043758322671154,4.543166637420654e-07,1324.5052652776355,1852.2699999999968
1.0,0.0,0.0,0.0,0.0,0.0,0.0,72.11999969482422,2.2070000171661377,4.759186387871155e-07,1324.5052652776355,1852.2699999999968
1.0,0.0,0.0,0.0,0.0,0.0,0.0,72.11999969482422,2.4570000171661377,4.759186387871155e-07,1324.5052652776355,1852.2699999999968
1.0,0.0,0.0,0.0,0.0,0.0,0.0,72.11999969482422,2.2043758322671154,4.432000160217285e-07,1324.5052652776355,1852.2699999999968
1.0,0.0,0.0,0.0,0.0,0.0,0.0,72.11999969482422,2.2043758322671154,5.664933204650879e-07,1324.5052652776355,1852.2699999999968
1.0,0.0,0.0,0.0,0.0,0.0,0.0,72.11999969482422,2.2043758322671154,5.842533111572266e-07,1324.5052652776355,1852.2699999999968
1.0,0.0,0.0,0.0,0.0,0.0,0.0,72.11999969482422,2.2043758322671154,5.980552196502685e-07,1324.5052652776355,1852.2699999999968
1.0,0.0,0.0,0.0,0.0,0.0,0.0,72.11999969482422,2.2043758322671154,5.988190650939941e-07,1324.5052652776355,1852.2699999999968
1.0,0.0,0.0,0.0,0.0,0.0,0.0,72.11999969482422,2.2043758322671154,5.702499866485596e-07,1324.5052652776355,1852.2699999999968
1.0,0.0,0.0,0.0,0.0,0.0,0.0,72.11999969482422,2.2043758322671154,6.02750015258789e-07,1324.5052652776355,1852.2699999999968
1.0,0.0,0.0,0.0,0.0,0.0,0.0,72.11999969482422,2.2043758322671154,6.091428279876709e-07,1324.5052652776355,1852.2699999999968
1.0,0.0,0.0,0.0,0.0,0.0,0.0,72.11999969482422,2.2043758322671154,4.759186387871155e-07,1324.5052652776355,1852.2699999999968
1.0,0.0,0.0,0.0,0.0,0.0,0.0,72.9000015258789,2.200999975204468,4.759186387871155e-07,1324.5052652776355,1852.2699999999968
1.0,0.0,0.0,0.0,0.0,0.0,0.0,73.0,2.20199990272522,4.759186387871155e-07,1324.5052652776355,1852.2699999999968
1.0,0.0,0.0,0.0,0.0,0.0,0.0,72.80000305175781,2.20199990272522,4.759186387871155e-07,1324.5052652776355,1852.2699999999968
1.0,0.0,0.0,0.0,0.0,0.0,0.0,72.11999969482422,2.2043758322671154,4.759186387871155e-07,1324.5052652776355,1852.2699999999968
1.0,0.0,0.0,0.0,0.0,0.0,0.0,72.11999969482422,2.2043758322671154,4.759186387871155e-07,1324.5052652776355,1852.2699999999968
1.0,0.0,0.0,0.0,0.0,0.0,0.0,72.11999969482422,2.2043758322671154,4.759186387871155e-07,1324.5052652776355,1852.2699999999968
1.0,0.0,0.0,0.0,0.0,0.0,0.0,72.11999969482422,2.2043758322671154,4.759186387871155e-07,1324.5052652776355,1852.2699999999968
1.0,0.0,0.0,0.0,0.0,0.0,0.0,72.11999969482422,2.2043758322671154,4.759186387871155e-07,1324.5052652776355,1852.2699999999968
0.557,0.0,0.0,0.4429999999999999,0.0,0.0,0.0,106.4,2.641552577518281,6.374368870099389e-06,879.8499999999992,1161.619999999998
0.5489999999999999,0.0,0.0,0.451,0.0,0.0,0.0,106.4,2.6855828885237374,6.914650022951765e-06,879.8499999999992,1161.3199999999981
0.542,0.0,0.0,0.4579999999999999,0.0,0.0,0.0,106.4,2.68238002816836,6.839500022379558e-06,879.8499999999992,1146.2699999999982
0.5,0.0,0.0,0.5,0.0,0.0,0.0,107.8,2.730281464993954,7.326300015258795e-06,879.8499999999992,1127.589999999998
0.486,0.0,0.0,0.514,0.0,0.0,0.0,107.8,2.7275114690661435,7.356850018310553e-06,879.8499999999992,1127.589999999998
0.799,0.0,0.0,0.0,0.201,0.0,0.0,80.88000030517578,2.712090048789978,5.440853263346354e-06,995.1613041125528,1344.9999999999977
0.746,0.0,0.0,0.0,0.254,0.0,0.0,80.48000030517578,2.961315027475357,6.410721909005303e-06,883.8199999999993,1344.9999999999977
0.703,0.0,0.0,0.0,0.297,0.0,0.0,79.68000030517578,3.0946182588736213,7.320461669794727e-06,875.4899999999993,1324.7699999999977
0.595,0.0,0.0,0.0,0.405,0.0,0.0,77.39999847412109,3.461297955138344,9.602166671117157e-06,874.2399999999993,1229.779999999998
0.556,0.0,0.0,0.0,0.444,0.0,0.0,78.91999816894531,3.5610284140904747,1.0045712497711183e-05,874.2399999999993,1174.589999999998
0.497,0.0,0.0,0.0,0.503,0.0,0.0,79.33999938964844,3.523259090105693,1.0225499547613236e-05,874.2399999999993,1139.5599999999981
0.246,0.0,0.0,0.0,0.0,0.754,0.0,22.8,1.8960046507517496,9.30892056910196e-06,692.9500000000006,940.752999999999
0.203,0.0,0.0,0.0,0.0,0.797,0.0,22.45999984741211,1.9143541310230887,9.479270256042472e-06,651.7500000000009,901.0529999999992
0.1369999999999999,0.0,0.0,0.0,0.0,0.863,0.0,21.979999923706053,1.8268450299898784,1.2760059936523424e-05,619.550000000001,830.8619999999995
0.096,0.0,0.0,0.0,0.0,0.904,0.0,19.4,1.8685498061691008,1.375924662272136e-05,599.6100000000009,830.4119999999996
0.069,0.0,0.0,0.0,0.0,0.931,0.0,18.6,1.865365429894095,1.418125547648827e-05,555.7800000000009,634.650000000001
0.023,0.0,0.0,0.0,0.0,0.977,0.0,18.04000015258789,1.842850945199157,1.4851332023690968e-05,558.320000000001,634.650000000001
0.6,0.0,0.0,0.0,0.0,0.4,0.0,47.13999938964844,2.007613934433176,4.709392347717286e-06,834.1899999999996,1164.859999999998
0.479,0.0,0.0,0.0,0.0,0.521,0.0,27.11999969482422,1.9763162435860864,5.6e-06,834.5899999999996,1050.8999999999985
0.386,0.0,0.0,0.0,0.0,0.614,0.0,23.239999771118164,1.9421755197313093,7.699999999999999e-06,833.6299999999995,990.7929999999988
0.28,0.0,0.0,0.0,0.0,0.72,0.0,23.239999771118164,1.900969546834628,9.5e-06,759.95,968.5229999999989
0.098,0.0,0.0,0.0,0.0,0.902,0.0,19.4,1.8685498061691008,1.38e-05,599.6100000000009,830.4119999999996
0.938,0.0,0.0,0.0,0.0,0.062,0.0,66.13999938964844,2.1680199944973,1.117833606418928e-06,1221.9822158956442,1826.169999999997
0.899,0.0,0.0,0.0,0.0,0.1009999999999999,0.0,63.14000015258789,2.153289906978608,1.7198999980290723e-06,1006.1943810356298,1826.169999999997
0.855,0.0,0.0,0.0,0.0,0.145,0.0,63.14000015258789,2.1437000226974487,2.062899996757509e-06,975.7713041125528,1665.9699999999968
0.748,0.0,0.0,0.0,0.0,0.252,0.0,62.47999954223633,2.001187999725342,2.905586673990888e-06,837.6699999999994,1343.1766666666642
0.0,0.0,0.0,0.0,0.0,1.0,0.0,18.04000015258789,1.842850945199157,1.43e-05,559.820000000001,634.650000000001
0.367,0.0,0.0,0.0,0.0,0.633,0.0,23.239999771118164,1.9363955333497795,6.15e-06,832.5599999999996,983.8629999999987
0.3159,0.0,0.0,0.0,0.0,0.6840999999999999,0.0,23.239999771118164,1.8831607135591053,7.699999999999999e-06,776.1299999999999,983.0029999999987
0.2571,0.0,0.0,0.0,0.0,0.7429000000000001,0.0,22.8,1.895969651500384,8.459999847412109e-06,693.2100000000006,948.7329999999988
0.1141,0.0,0.0,0.0,0.0,0.8859,0.0,20.559999847412108,1.866849803816704,1.3069999694824216e-05,615.810000000001,830.4119999999996
0.0575,0.0,0.0,0.0,0.0,0.9425,0.0,18.6,1.865365429894095,1.33e-05,555.7800000000009,634.650000000001
0.85,0.15,0.0,0.0,0.0,0.0,0.0,80.73999938964843,2.358999967575073,1.339999961853027e-06,1113.2799999999982,1595.519999999997
0.0,0.33,0.67,0.0,0.0,0.0,0.0,102.72000122070312,2.820398979187012,8.372600013732913e-06,938.727999999999,1089.8399999999983
0.5,0.0,0.0,0.5,0.0,0.0,0.0,107.8,2.740000009536743,7.326300015258795e-06,879.8499999999992,1127.589999999998
0.6,0.0,0.4,0.0,0.0,0.0,0.0,88.63999938964844,2.7699999809265137,8.152309126984125e-06,923.349999999999,1204.309999999998
0.55,0.0,0.45,0.0,0.0,0.0,0.0,88.58000030517579,2.8499999046325684,9.693871440778462e-06,923.349999999999,1165.119999999998
0.5,0.0,0.5,0.0,0.0,0.0,0.0,93.3,2.900000095367432,9.285800036112469e-06,922.479999999999,1131.949999999998
0.45,0.0,0.55,0.0,0.0,0.0,0.0,92.2,2.950000047683716,1.1602733333333337e-05,922.479999999999,1118.2299999999982
0.606,0.091,0.303,0.0,0.0,0.0,0.0,88.73999938964843,2.6851525204645266,6.03125250695546e-06,995.1699999999988,1133.7499999999982
0.181,0.0,0.0,0.0,0.0,0.8190000000000001,0.0,22.45999984741211,1.9256008257468544,1.0016579975128169e-05,651.7500000000009,833.6219999999995
0.0,0.0,0.0,0.0,0.0,1.0,0.0,18.04000015258789,1.842850945199157,1.4851332023690968e-05,559.820000000001,634.650000000001
0.9462,0.0538,0.0,0.0,0.0,0.0,0.0,66.13999938964844,2.253000020980835,1.2199999809265135e-06,1201.5328037811848,1764.4699999999968
0.9186,0.0814,0.0,0.0,0.0,0.0,0.0,66.13999938964844,2.2799999713897705,1.1145199854214991e-06,1204.0328037811848,1764.4699999999968
0.8937,0.1063,0.0,0.0,0.0,0.0,0.0,66.13999938964844,2.308000087738037,1.40127950751895e-06,1114.4599999999982,1764.4699999999968
0.861,0.139,0.0,0.0,0.0,0.0,0.0,80.73999938964843,2.3410000801086426,1.7200000762939451e-06,1113.2199999999982,1634.469999999997
0.8255,0.1745,0.0,0.0,0.0,0.0,0.0,80.73999938964843,2.38100004196167,2.0700000762939454e-06,1118.636999999998,1273.2999999999977
0.7663,0.2337,0.0,0.0,0.0,0.0,0.0,90.11999969482422,2.436000108718872,2.461890018463136e-06,1100.4103809523792,1274.9599999999978
0.9092,0.0018,0.0,0.003,0.0,0.086,0.0,63.14000015258789,2.161789927482605,1.4417857283183518e-06,1110.4434343434325,1825.0699999999968
0.8443844384438444,0.0494049404940494,0.0112011201120112,0.0,0.0,0.095009500950095,0.0,65.61999893188477,2.199879982471466,1.4084660818974177e-06,1000.1699999999986,1400.5099999999975
0.6917,0.0873,0.0,0.221,0.0,0.0,0.0,88.36000061035156,2.503190002441406,3.82603543001811e-06,997.7854999999988,1240.029999999998
0.5129,0.1813,0.0,0.3057999999999999,0.0,0.0,0.0,108.2,2.671430058479309,4.326280490875244e-06,1041.23657142857,1155.189999999998
0.5554000000000001,0.2222,0.0,0.2224,0.0,0.0,0.0,101.26000061035155,2.626589996814728,2.829160804276237e-06,1042.21657142857,1136.579999999998
1.0,0.0,0.0,0.0,0.0,0.0,0.0,72.5999984741211,2.2043758322671154,4.759186387871155e-07,1324.5052652776355,1852.2699999999968
1.0,0.0,0.0,0.0,0.0,0.0,0.0,72.11999969482422,2.2043758322671154,4.759186387871155e-07,1324.5052652776355,1852.2699999999968
0.5,0.0,0.5,0.0,0.0,0.0,0.0,93.3,2.896084471613477,9.285800036112469e-06,922.479999999999,1131.949999999998
0.0,0.0,0.0,0.0,0.0,1.0,0.0,18.04000015258789,1.82099997997284,2.08e-05,497.15,634.650000000001
0.0575,0.0,0.0,0.0,0.0,0.9425,0.0,18.6,1.8480000495910645,1.38e-05,487.15,634.650000000001
1.0,0.0,0.0,0.0,0.0,0.0,0.0,72.11999969482422,2.2043758322671154,4.759186387871155e-07,1324.5052652776355,1852.2699999999968
0.77,0.0,0.0,0.0,0.0,0.23,0.0,59.21999969482422,2.076660032272339,2.9152866842905707e-06,942.092415223664,1346.8166666666643
0.4744525547445256,0.2743725627437256,0.0,0.2511748825117488,0.0,0.0,0.0,104.2,2.694070007801056,4.3188526760918736e-06,1038.97657142857,1202.179999999998
0.7605760576057606,0.126012601260126,0.1134113411341134,0.0,0.0,0.0,0.0,84.65999908447266,2.418092585206032,3.3079664318357244e-06,1078.4099999999985,1273.9999999999977
0.5562,0.2496999999999999,0.1941,0.0,0.0,0.0,0.0,94.02000122070312,2.6226218210950725,4.562442921229775e-06,1063.9879999999985,1198.219999999998
0.3510999999999999,0.0,0.3564,0.2925,0.0,0.0,0.0,102.4199996948242,2.924729977250099,9.07939999745687e-06,924.749999999999,1066.3099999999984
0.3586999999999999,0.0,0.2993,0.342,0.0,0.0,0.0,107.8,2.8903901306788127,8.919400007629398e-06,924.749999999999,1063.5299999999984
0.4988,0.1301,0.0,0.3711,0.0,0.0,0.0,104.8,2.713929982185364,4.578833934656781e-06,1014.6566666666652,1156.809999999998
0.4627462746274627,0.1276127612761276,0.0,0.4096409640964096,0.0,0.0,0.0,105.6,2.7488499736785887,5.16607241774555e-06,1014.7299999999984,1117.859999999998
0.0,0.3592,0.5233,0.1175,0.0,0.0,0.0,106.8,2.881816983756565,7.653197096061712e-06,917.2179999999992,1089.5299999999982
0.7644764476447645,0.1077107710771077,0.0,0.1278127812781278,0.0,0.0,0.0,90.11999969482422,2.3913200283050537,2.7795183410326647e-06,1081.5199999999982,1267.6399999999976
0.6981,0.1454,0.0,0.1565,0.0,0.0,0.0,87.2,2.482409999370575,2.8850111779076675e-06,1043.381404761903,1255.9899999999977
0.5245000000000001,0.2191,0.0,0.2564,0.0,0.0,0.0,100.86000061035156,2.6646900582313537,3.9218363572983495e-06,1040.77657142857,1148.599999999998
0.6269373062693732,0.2023797620237976,0.1706829317068293,0.0,0.0,0.0,0.0,95.04000091552734,2.5837363933239663,4.132889300936742e-06,1065.0279999999984,1191.434999999998
0.5684,0.241,0.1906,0.0,0.0,0.0,0.0,95.04000091552734,2.6113196836180155,4.640076237269814e-06,1066.1279999999983,1191.659999999998
0.5599000000000001,0.2597,0.1804,0.0,0.0,0.0,0.0,94.02000122070312,2.6173519972392487,4.447050055185957e-06,1064.7579999999984,1208.289999999998
0.5599000000000001,0.2789999999999999,0.1611,0.0,0.0,0.0,0.0,94.02000122070312,2.6214516520500184,4.343916704813641e-06,1065.1779999999983,1208.289999999998
0.6087,0.179,0.0,0.2123,0.0,0.0,0.0,97.26000061035155,2.573810308594552,3.5154530007861904e-06,1043.06657142857,1141.1874999999982
0.5755,0.1888,0.0,0.2357,0.0,0.0,0.0,101.46000061035156,2.608420011997223,3.587817559432984e-06,1040.95657142857,1140.4799999999982
0.5005,0.2347,0.0,0.2648,0.0,0.0,0.0,107.4,2.682336033344269,3.984083871523536e-06,1041.9365714285698,1186.779999999998
0.15,0.0,0.0,0.0,0.0,0.85,0.0,21.979999923706053,1.7790000438690186,1.26e-05,631.160000000001,830.8619999999995
0.35,0.0,0.0,0.0,0.0,0.65,0.0,23.239999771118164,1.9265100862473723,8.240833282470703e-06,831.4699999999996,984.5429999999988
0.65,0.0,0.0,0.0,0.0,0.35,0.0,47.13999938964844,2.0187001404024305,4.595000076293945e-06,835.4699999999996,1225.9191666666648
0.0,0.0,0.0,0.0,0.0,1.0,0.0,18.04000015258789,1.842850945199157,1.5925e-05,559.820000000001,634.650000000001
0.4783521647835217,0.0,0.3831616838316168,0.1384861513848615,0.0,0.0,0.0,95.0800003051758,2.867290031909943,8.822074988555909e-06,921.349999999999,1126.939999999998
0.4717,0.0,0.3766,0.1517,0.0,0.0,0.0,99.1,2.872520004113515,8.590649971008297e-06,924.949999999999,1129.4699999999982
0.469,0.0,0.3596,0.1714,0.0,0.0,0.0,99.1,2.8791999967892967,8.298439926147453e-06,925.519999999999,1124.079999999998
0.4681,0.0,0.354,0.1779,0.0,0.0,0.0,99.1,2.884339991410574,8.348639928181958e-06,924.949999999999,1124.0499999999981
0.4738,0.0,0.3547999999999999,0.1714,0.0,0.0,0.0,99.1,2.8793899949391686,8.270939918518058e-06,925.519999999999,1121.639999999998
0.4785,0.0,0.35,0.1714999999999999,0.0,0.0,0.0,99.1,2.87247000058492,8.337139938354487e-06,925.519999999999,1118.0699999999981
0.4909,0.0,0.3571999999999999,0.1519,0.0,0.0,0.0,99.1,2.86487002213796,8.481199966430659e-06,924.949999999999,1136.7099999999982
0.4884,0.0,0.3425999999999999,0.1689999999999999,0.0,0.0,0.0,99.1,2.8350816591580714,8.378599948120113e-06,925.519999999999,1129.7799999999982
0.5383538353835383,0.0,0.336033603360336,0.1256125612561256,0.0,0.0,0.0,91.88000030517578,2.7932243624925617,8.573993334706625e-06,919.339999999999,1154.7699999999982
0.5758575857585758,0.0,0.3186318631863186,0.1055105510551055,0.0,0.0,0.0,88.23999938964843,2.735955001711845,8.049212146214075e-06,919.0499999999988,1212.039999999998
0.5736,0.0,0.3073,0.1191,0.0,0.0,0.0,88.23999938964843,2.7240275166233388,7.99269048000517e-06,918.969999999999,1210.659999999998
0.5857,0.0,0.3087,0.1056,0.0,0.0,0.0,87.0999984741211,2.712892514586449,7.961240719931463e-06,919.0499999999988,1210.209999999998
0.5868,0.0,0.3144,0.0988,0.0,0.0,0.0,87.0999984741211,2.715807508726915,8.013640717642647e-06,919.0499999999988,1214.549999999998
0.65,0.0,0.0,0.0,0.35,0.0,0.0,78.15999908447266,3.250999927520752,8.296708335876478e-06,875.4399999999993,1311.5924999999982
0.55,0.0,0.0,0.0,0.45,0.0,0.0,78.91999816894531,3.4649999141693115,1.0320079161326089e-05,874.2399999999993,1174.7199999999982
1.0,0.0,0.0,0.0,0.0,0.0,0.0,72.11999969482422,2.2043758322671154,6.199999809265137e-07,1324.5052652776355,1852.2699999999968
0.5053,0.2526,0.2421,0.0,0.0,0.0,0.0,97.0,2.700999975204468,4.9e-06,1064.3379999999984,1215.2399999999977
0.517,0.0,0.3226,0.1604,0.0,0.0,0.0,99.6,2.8540000915527344,8.8e-06,923.949999999999,1133.179999999998
0.52,0.04,0.2933,0.1467,0.0,0.0,0.0,98.0800003051758,2.812999963760376,8e-06,981.9199999999988,1148.279999999998
0.52,0.08,0.2667,0.1333,0.0,0.0,0.0,98.23999938964845,2.7799999713897705,7.299999999999999e-06,982.0199999999988,1140.909999999998
0.5161,0.1112,0.2455999999999999,0.1271,0.0,0.0,0.0,98.23999938964845,2.750999927520752,6.799999999999999e-06,998.0099999999989,1154.2299999999982
0.52,0.12,0.24,0.12,0.0,0.0,0.0,98.23999938964845,2.746999979019165,6.287659996541339e-06,1004.3199999999988,1159.739999999998
0.52,0.14,0.2267,0.1133,0.0,0.0,0.0,100.18000030517578,2.727999925613404,6.3e-06,1010.8466666666652,1187.8399999999979
0.5189,0.1631,0.2123999999999999,0.1056,0.0,0.0,0.0,99.45999908447266,2.7160000801086426,6e-06,1029.264666666665,1180.1099999999979
0.524,0.1765,0.1973,0.1022,0.0,0.0,0.0,99.1,2.703000068664551,5.7e-06,1029.4546666666652,1186.899999999998
0.52,0.2,0.1867,0.0933,0.0,0.0,0.0,98.2,2.691999912261963,5.4e-06,1030.1879999999985,1196.489999999998
0.52,0.22,0.1732999999999999,0.0867,0.0,0.0,0.0,98.2,2.687999963760376,4.781100004831953e-06,1031.1979999999985,1198.1099999999979
0.52,0.24,0.16,0.08,0.0,0.0,0.0,95.18000030517578,2.684000015258789,4.4e-06,1037.0579999999986,1234.3899999999978
0.5294,0.0,0.2353,0.2353,0.0,0.0,0.0,101.4199996948242,2.821000099182129,7.848407138851707e-06,916.1699999999988,1081.4199999999985
0.5295,0.0470999999999999,0.2117,0.2117,0.0,0.0,0.0,99.3,2.7739999294281006,6.539756677309668e-06,982.7799999999988,1112.439999999998
0.5321,0.0821,0.1918,0.1939999999999999,0.0,0.0,0.0,97.14000091552734,2.744999885559082,6.249265011596679e-06,984.9599999999988,1125.689999999998
0.5254,0.1208,0.176,0.1778,0.0,0.0,0.0,99.5800003051758,2.7170000076293945,5.570533356984455e-06,1004.6199999999986,1166.159999999998
0.5294,0.1364,0.1671,0.1671,0.0,0.0,0.0,99.51999969482422,2.700000047683716,5.17420334033966e-06,1009.6066666666652,1185.709999999998
0.5268999999999999,0.1588,0.1548,0.1595,0.0,0.0,0.0,98.48000030517578,2.687999963760376,5.231880002339679e-06,1058.767666666665,1170.019999999998
0.5294,0.1694,0.1506,0.1506,0.0,0.0,0.0,98.48000030517578,2.684000015258789,5.08540000661214e-06,1040.2153333333315,1169.469999999998
0.5294,0.1882,0.1412,0.1412,0.0,0.0,0.0,98.48000030517578,2.678999900817871,4.847749999999999e-06,1039.381333333332,1186.499999999998
0.5293,0.2353,0.1177,0.1177,0.0,0.0,0.0,96.0800003051758,2.6640000343322754,4.599974999109905e-06,1039.0479999999986,1197.999999999998
0.5257000000000001,0.2751,0.1014,0.0978,0.0,0.0,0.0,95.28000030517578,2.6619999408721924,4.640075001398721e-06,1034.8339999999985,1232.049999999998
0.5294,0.2918,0.0894,0.0894,0.0,0.0,0.0,93.9199996948242,2.664999961853028,4.619186666107179e-06,1034.9039999999984,1223.8699999999978
0.5432,0.0,0.151,0.3057999999999999,0.0,0.0,0.0,101.03999938964844,2.7720000743865967,7.499999999999999e-06,876.0599999999993,1144.859999999998
0.541,0.0212,0.1467,0.2910999999999999,0.0,0.0,0.0,99.25999908447264,2.75600004196167,7.492450035921733e-06,869.0499999999993,1132.649999999998
0.5386,0.037,0.1415,0.2829,0.0,0.0,0.0,100.07999877929689,2.74399995803833,6.799999999999999e-06,983.0199999999988,1144.609999999998
0.5387,0.08,0.1271,0.2542,0.0,0.0,0.0,98.1,2.7179999351501465,6.3e-06,984.1899999999988,1123.9599999999982
0.5349,0.1021,0.1202,0.2428,0.0,0.0,0.0,98.1,2.7060000896453857,5.899999999999999e-06,985.7099999999988,1143.4899999999982
0.5386,0.13,0.1105,0.2208999999999999,0.0,0.0,0.0,93.48000030517578,2.690000057220459,5.6e-06,1005.8499999999988,1145.649999999998
0.5386,0.16,0.1005,0.2009,0.0,0.0,0.0,91.03999938964844,2.680999994277954,5.3e-06,1058.440333333332,1138.859999999998
0.5384,0.1921,0.0899,0.1796,0.0,0.0,0.0,92.28000030517578,2.6700000762939453,4.9e-06,1038.5479999999986,1172.389999999998
0.424,0.1562,0.3408,0.079,0.0,0.0,0.0,97.78000030517578,2.8324559725522995,6.914152841440834e-06,1053.0143333333317,1143.179999999998
0.3696,0.1556,0.3961,0.0787,0.0,0.0,0.0,98.9199996948242,2.893323905269305,7.558983122253416e-06,1054.757666666665,1113.1799999999982
0.2089,0.1538,0.5595,0.0778,0.0,0.0,0.0,105.4,2.900570046901703,8.488636559232084e-06,1054.1676666666651,1075.896666666665
0.1560843915608439,0.1532846715328467,0.613038696130387,0.0775922407759224,0.0,0.0,0.0,107.6,3.014751174529394,8.060966954358412e-06,997.8276666666652,1075.326666666665
0.4147999999999999,0.1528,0.2778,0.1546,0.0,0.0,0.0,97.0999984741211,2.850763846153304,6.186345023218791e-06,1036.1379999999983,1130.399999999998
0.3616361636163616,0.1522152215221522,0.3321332133213321,0.154015401540154,0.0,0.0,0.0,97.23999938964845,2.8863686405817663,6.964853850173952e-06,1035.2453333333317,1103.1299999999983
0.1527,0.15,0.5455,0.1518,0.0,0.0,0.0,106.8,2.901162867773147,8.3299666402181e-06,975.6899999999986,1073.636666666665
0.1014898510148985,0.1494850514948505,0.5978402159784021,0.1511848815118488,0.0,0.0,0.0,108.0,2.9030649029640925,8.458942456626893e-06,965.9099999999988,1074.1466666666652
0.406,0.1495,0.2175,0.2269999999999999,0.0,0.0,0.0,102.3,2.8363062147110223,5.745499178250628e-06,1027.2599999999986,1095.8999999999983
0.354,0.149,0.2709,0.2261,0.0,0.0,0.0,102.8,2.906647901648567,5.9095933668772364e-06,1025.9399999999985,1087.9599999999982
0.3023,0.1485,0.3239,0.2253,0.0,0.0,0.0,100.51999969482422,2.939579973220825,6.72636147035871e-06,1024.8239999999987,1090.2899999999981
0.1495,0.1469,0.4807,0.2229,0.0,0.0,0.0,105.8,2.92077999830246,8.145193370903864e-06,968.8499999999988,1059.5799999999983
0.3975397539753975,0.1464146414641464,0.1597159715971597,0.2963296329632963,0.0,0.0,0.0,108.6,2.8285362243652346,5.134518309293472e-06,1016.883333333332,1121.0599999999981
0.2961,0.1454,0.2643,0.2942,0.0,0.0,0.0,106.51999969482422,2.9016735268433886,5.9365100311279286e-06,1015.133333333332,1085.7599999999982
0.2458,0.1449,0.3161,0.2932,0.0,0.0,0.0,105.51999969482422,2.9384299683570863,6.81131085090637e-06,1015.133333333332,1074.5799999999983
0.195980401959804,0.1443855614438556,0.3674632536746325,0.2921707829217078,0.0,0.0,0.0,101.31999969482422,2.953779950737953,7.211713301340735e-06,971.563333333332,1066.6199999999983
0.0,0.35,0.65,0.0,0.0,0.0,0.0,104.72000122070312,2.9060650265216825,8.105700185139977e-06,938.727999999999,1089.8399999999983
1.0,0.0,0.0,0.0,0.0,0.0,0.0,72.11999969482422,2.2043758322671154,4.759186387871155e-07,1324.5052652776355,1852.2699999999968
0.625,0.0,0.2339999999999999,0.141,0.0,0.0,0.0,86.5,2.6503930052121483,6.3e-06,911.7099999999992,1239.0949999999978
0.779,0.0,0.091,0.13,0.0,0.0,0.0,81.53999938964844,2.4146000289917,5.220000076293945e-06,1017.9513041125526,1342.5299999999977
0.71,0.0,0.12,0.17,0.0,0.0,0.0,86.35999908447266,2.507741002082825,6.34000015258789e-06,881.8299999999992,1327.8499999999976
0.0,0.0,0.0,0.0,0.0,1.0,0.0,18.04000015258789,1.842850945199157,1.4460000610351564e-05,559.820000000001,634.650000000001
0.521,0.1193999999999999,0.0,0.3596,0.0,0.0,0.0,105.0,2.665110070705414,5.129999923706054e-06,1014.9599999999986,1116.579999999998
0.6665333466653335,0.1666833316668333,0.0,0.1667833216678332,0.0,0.0,0.0,86.23999938964843,2.5681599450111388,3.309999847412109e-06,1055.7749047619031,1258.3599999999979
0.8334,0.0833,0.0,0.0833,0.0,0.0,0.0,86.71999969482422,2.289089970588684,2.020000076293945e-06,1107.2799999999982,1267.3999999999976
0.4034000000000001,0.0891,0.4323,0.0752,0.0,0.0,0.0,93.92000122070311,2.888699998855591,8.333628927103677e-06,983.4499999999988,1095.9899999999982
0.3004300430043004,0.0885088508850885,0.5364536453645364,0.0746074607460746,0.0,0.0,0.0,93.10000152587892,2.919280042648316,8.73695958455404e-06,982.7999999999988,1072.6199999999983
0.4973497349734973,0.0879087908790879,0.2664266426642664,0.1483148314831483,0.0,0.0,0.0,98.43999938964843,2.766511321544648,6.524106689707438e-06,984.7499999999986,1147.5599999999981
0.446,0.0876,0.3186,0.1478,0.0,0.0,0.0,96.55999908447264,2.8388697731494905,7.179015029907233e-06,984.7499999999986,1097.9599999999982
0.3951,0.0873,0.3704,0.1472,0.0,0.0,0.0,96.33999938964844,2.8937899649143217,7.805427135467533e-06,984.7499999999986,1086.3899999999983
0.2942,0.0867,0.4729,0.1462,0.0,0.0,0.0,93.10000152587892,2.932540004849434,9.11131826763153e-06,984.7499999999986,1066.4999999999984
0.2443,0.0864,0.5236,0.1457,0.0,0.0,0.0,95.44000091552736,2.908580017089844,8.785047306950888e-06,984.7499999999986,1057.596666666665
0.2393760623937606,0.0846915308469153,0.4617538246175382,0.2141785821417858,0.0,0.0,0.0,100.18000030517578,2.933049984574318,8.293963303184511e-06,987.9799999999988,1044.7799999999984
0.3793999999999999,0.0838,0.254,0.2828,0.0,0.0,0.0,108.2,2.873129200352563,6.2273933400472e-06,987.9799999999988,1051.3299999999983
0.2825717428257174,0.0832916708329167,0.3532646735326467,0.2808719128087191,0.0,0.0,0.0,105.31999969482422,2.9545899659395216,7.4804469296591634e-06,987.9799999999988,1055.4099999999985
0.4135413541354136,0.1218121812181218,0.3876387638763876,0.077007700770077,0.0,0.0,0.0,96.82000122070312,2.853602832555771,7.788173014322914e-06,1007.0799999999988,1124.5299999999982
0.2556,0.1205,0.5477000000000001,0.0762,0.0,0.0,0.0,95.44000091552736,2.905332894552322,8.647926247660323e-06,1007.9599999999988,1072.306666666665
0.4569,0.1197,0.272,0.1514,0.0,0.0,0.0,96.55999908447264,2.815283787250519,6.261918345832822e-06,1007.343333333332,1118.869999999998
0.4047404740474047,0.1192119211921192,0.3252325232523252,0.1508150815081508,0.0,0.0,0.0,96.89999847412108,2.8458519525527954,7.282246765136724e-06,1007.5333333333318,1101.4799999999982
0.2502,0.118,0.4826,0.1492,0.0,0.0,0.0,95.44000091552736,2.914690012931824,9.2431161277226e-06,1008.3333333333318,1067.806666666665
0.1994999999999999,0.1175,0.5343,0.1487,0.0,0.0,0.0,102.6,2.91024001121521,8.554442401776997e-06,1004.733333333332,1063.426666666665
0.4474,0.1172,0.2130999999999999,0.2223,0.0,0.0,0.0,99.86000061035156,2.817219955921173,6.93133334445954e-06,1005.5299999999988,1093.3899999999983
0.3963,0.1168,0.2653999999999999,0.2214999999999999,0.0,0.0,0.0,100.31999969482422,2.864542865071978,6.308411694780988e-06,1006.5599999999988,1079.7899999999981
0.3455,0.1164,0.3173,0.2208,0.0,0.0,0.0,100.31999969482422,2.918819994926453,7.049014326804028e-06,1007.3599999999986,1075.3899999999983
0.1954,0.1151,0.471,0.2185,0.0,0.0,0.0,102.6,2.924999990463257,8.424345576413476e-06,963.8999999999988,1050.2799999999984
0.3385,0.114,0.2591,0.2884,0.0,0.0,0.0,108.2,2.892508548974991,6.172428348859153e-06,1004.1599999999988,1074.4599999999984
0.2892,0.1135999999999999,0.3098,0.2874,0.0,0.0,0.0,105.51999969482422,2.957975809574127,6.876116685104368e-06,1003.0699999999988,1068.6099999999983
0.5,0.1,0.0,0.0,0.4,0.0,0.0,81.27999877929688,3.3359999656677246,8.79250030517578e-06,995.5699999999988,1176.0999999999979
0.5,0.15,0.0,0.0,0.35,0.0,0.0,80.77999877929688,3.263999938964844,8.10250015258789e-06,1041.6924999999983,1198.719999999998
0.45,0.05,0.0,0.0,0.5,0.0,0.0,79.83999938964844,3.3570001125335693,9.45500030517578e-06,981.8799999999987,1115.6099999999983
0.45,0.1,0.0,0.0,0.45,0.0,0.0,80.73999938964843,3.382999897003174,9.09000015258789e-06,995.5699999999988,1133.189999999998
0.45,0.15,0.0,0.0,0.4,0.0,0.0,81.27999877929688,3.351999998092652,8.584999847412109e-06,1042.1224999999984,1156.5499999999981
0.45,0.2,0.0,0.0,0.35,0.0,0.0,80.91999816894531,3.183000087738037,7.66750030517578e-06,1060.0099999999984,1156.399999999998
0.4,0.05,0.0,0.0,0.55,0.0,0.0,79.83999938964844,3.369999885559082,9.197500610351562e-06,981.8799999999987,1088.5529999999983
0.4,0.1,0.0,0.0,0.5,0.0,0.0,80.73999938964843,3.4170000553131104,8.885000610351563e-06,995.5699999999988,1105.552999999998
0.4,0.15,0.0,0.0,0.45,0.0,0.0,81.27999877929688,3.3970000743865967,8.697500610351561e-06,1042.1224999999984,1128.042999999998
0.4,0.2,0.0,0.0,0.4,0.0,0.0,81.7999984741211,3.3510000705718994,8.19499969482422e-06,1060.0099999999984,1129.6429999999982
0.4,0.25,0.0,0.0,0.35,0.0,0.0,80.91999816894531,3.211999893188477,7.475e-06,1060.3799999999983,1155.1029999999982
0.35,0.05,0.0,0.0,0.6,0.0,0.0,79.83999938964844,3.3499999046325684,9.2375e-06,981.8799999999987,1076.3129999999985
0.35,0.1,0.0,0.0,0.55,0.0,0.0,80.73999938964843,3.325999975204468,8.922499847412108e-06,995.5699999999988,1090.4029999999982
0.35,0.15,0.0,0.0,0.5,0.0,0.0,80.73999938964843,3.3499999046325684,8.797499847412109e-06,1042.6324999999983,1112.9929999999983
0.35,0.2,0.0,0.0,0.45,0.0,0.0,81.27999877929688,3.3329999446868896,8.28499984741211e-06,1060.5199999999984,1110.7929999999983
0.35,0.25,0.0,0.0,0.4,0.0,0.0,80.63999938964844,3.33899998664856,7.88000030517578e-06,1061.3999999999985,1135.1629999999982
0.65,0.05,0.0,0.0,0.3,0.0,0.0,79.08000030517579,2.91599988937378,7.417499542236328e-06,983.2699999999988,1226.2408333333315
0.65,0.1,0.0,0.0,0.25,0.0,0.0,81.8,2.8970000743865967,6.519999694824218e-06,997.4499999999988,1229.0508333333312
0.6,0.05,0.0,0.0,0.35,0.0,0.0,80.23999938964843,3.2290000915527344,8.59000015258789e-06,981.8799999999987,1171.459999999998
0.6,0.1,0.0,0.0,0.3,0.0,0.0,81.23999938964843,3.059999942779541,7.484999847412109e-06,995.5699999999988,1193.169999999998
0.55,0.05,0.0,0.0,0.4,0.0,0.0,79.19999847412109,3.2799999713897705,9.009999847412109e-06,981.8799999999987,1158.0099999999982
0.55,0.1,0.0,0.0,0.35,0.0,0.0,81.47999877929688,3.23799991607666,8.1e-06,995.5699999999988,1180.169999999998
0.5,0.05,0.0,0.0,0.45,0.0,0.0,79.93999938964843,3.319999933242798,9.1125e-06,981.8799999999987,1147.2299999999982
0.45,0.05,0.0,0.0,0.4,0.1,0.0,80.5999984741211,3.39168356708118,8.161083327611301e-06,911.839999999999,1113.1499999999983
0.6364,0.0909,0.0,0.2727,0.0,0.0,0.0,98.26000061035155,2.515374658266703,3.2415042877197262e-06,989.4499999999988,1205.9474999999977
0.6,0.1,0.0,0.3,0.0,0.0,0.0,100.0,2.6067450631585127,3.237117004394531e-06,990.8099999999988,1176.437499999998
0.6,0.15,0.0,0.25,0.0,0.0,0.0,96.12000122070312,2.591919916332714,3.0798746109008788e-06,1033.469333333332,1167.247499999998
0.6,0.2,0.0,0.2,0.0,0.0,0.0,98.86000061035156,2.625049188559017,2.903064155578613e-06,1043.33657142857,1153.7274999999981
0.5556,0.1110999999999999,0.0,0.3333,0.0,0.0,0.0,101.8,2.610337286949158,3.628899765014648e-06,1008.4899999999984,1159.8199999999981
0.5555,0.1667,0.0,0.2778,0.0,0.0,0.0,100.26000061035155,2.6152332899570467,3.495960998535156e-06,1040.99657142857,1130.5099999999982
0.5,0.125,0.0,0.375,0.0,0.0,0.0,104.6,2.685670006275177,3.936977767944336e-06,1015.3499999999984,1148.119999999998
0.5,0.1875,0.0,0.3125,0.0,0.0,0.0,108.2,2.694530036449432,3.422005462646484e-06,1040.79657142857,1176.5799999999979
0.5,0.25,0.0,0.25,0.0,0.0,0.0,104.2,2.6777676675981947,3.479874801635742e-06,1041.00657142857,1212.219999999998
