Repository: JiaQianZhu/ML_glass

This section contains all the datasets used in the experiment. 
Under the 'raw' folder, you will find the original dataset we collected from the SciGlass database via a Python module named GlassPy (https://github.com/drcassar/glasspy). 
Under the 'clean' folder, you will find the individual datasets of five properties and final dataset for joint prediction both after completion.
We also mannually gathered a small dataset (~50 entries) of compositions released by Corning Incorporated (US 2020/0339468 A1), all of which were unseen during the training period. This dataset is named 'US_patent_data.csv'.

File: (a-d) Datasets/clean/dataset_completed.csv (part 5 of 31)
SiO2,Al2O3,CaO,MgO,SrO,B2O3,Sb2O3,YoungModulus,Density293K,CTEbelowTg,Tstrain,Tsoft
0.4285571442855714,0.1428857114288571,0.0,0.4285571442855714,0.0,0.0,0.0,105.6,2.7558000230789186,4.027297973632812e-06,1018.5633333333318,1130.9999999999982
0.4352,0.1923,0.2914,0.0810999999999999,0.0,0.0,0.0,97.27999877929688,2.760618686477343,6.193919961547855e-06,1035.4946666666651,1156.649999999998
0.3792999999999999,0.1916,0.3483,0.0808,0.0,0.0,0.0,100.8,2.8612724609375,6.971587840143836e-06,1035.1646666666652,1130.089999999998
0.3239000000000001,0.1908,0.4048,0.0805,0.0,0.0,0.0,99.1,2.8984238915443417,7.2051214631398565e-06,1033.747999999999,1115.1399999999983
0.053,0.1871999999999999,0.6809000000000001,0.0789,0.0,0.0,0.0,101.01999969482422,2.763861608505249,8.523560295677182e-06,916.4579999999992,1078.8999999999985
0.4255,0.188,0.2279,0.1586,0.0,0.0,0.0,96.7999984741211,2.8503551393577027,5.970014172299701e-06,1041.5419999999986,1147.0299999999982
0.3709,0.1873,0.2838,0.158,0.0,0.0,0.0,97.57999877929689,2.8820166120926536,6.08560834566752e-06,1041.5419999999986,1111.6099999999983
0.0517948205179482,0.1831816818318168,0.6105389461053895,0.1544845515448455,0.0,0.0,0.0,108.0,2.9176482176099507,8.362072447013855e-06,936.0613333333324,1073.9599999999984
0.3628,0.1833,0.2221,0.2318,0.0,0.0,0.0,102.73999938964845,2.867926867318532,5.385255013211569e-06,1034.8619999999987,1089.2799999999982
0.3098309830983098,0.1826182618261826,0.2766276627662766,0.2309230923092309,0.0,0.0,0.0,102.73999938964845,2.915145422390529,5.914238346354164e-06,1034.2919999999986,1088.2599999999982
0.2572,0.1819,0.3308,0.2301,0.0,0.0,0.0,100.51999969482422,2.9255383185545605,6.832687717383246e-06,1033.8419999999987,1065.2199999999984
0.205,0.1812,0.3845,0.2293,0.0,0.0,0.0,102.6,2.9414816341797514,7.284003993988039e-06,1033.8419999999987,1059.4799999999984
0.1532,0.1805999999999999,0.4378,0.2284,0.0,0.0,0.0,101.2,2.924773309429487,7.835157221585228e-06,977.1279999999988,1058.8899999999985
0.1018,0.1798999999999999,0.4907,0.2276,0.0,0.0,0.0,105.6,2.903866491317749,8.922382834570748e-06,971.4479999999988,1058.2099999999984
0.3550644935506449,0.1793820617938206,0.1630836916308368,0.3024697530246975,0.0,0.0,0.0,109.2,2.8330473992938083,4.995961323165894e-06,1034.8619999999987,1108.6799999999982
0.3032999999999999,0.1787,0.2166,0.3014,0.0,0.0,0.0,108.2,2.857715602753654,5.488588348770144e-06,1033.0719999999988,1095.2699999999982
0.2518,0.1780999999999999,0.2698,0.3003,0.0,0.0,0.0,106.51999969482422,2.8966010268529256,6.00912001800537e-06,1034.2919999999986,1071.3099999999984
0.2007200720072007,0.1774177417741774,0.3226322632263226,0.2992299229922993,0.0,0.0,0.0,101.11999969482422,2.9262499737739565,6.728336384909492e-06,1033.8419999999987,1068.0299999999984
0.15,0.1767999999999999,0.375,0.2982,0.0,0.0,0.0,101.2,2.9428966246048613,7.129403384908039e-06,977.1279999999988,1065.6999999999985
0.6,0.0,0.4,0.0,0.0,0.0,0.0,88.63999938964844,2.7669999599456787,8.152309126984125e-06,923.349999999999,1204.309999999998
0.6,0.05,0.35,0.0,0.0,0.0,0.0,89.07999877929687,2.720999956130981,7.386476710573831e-06,987.7099999999988,1130.939999999998
0.6,0.1,0.3,0.0,0.0,0.0,0.0,88.73999938964843,2.674000024795532,6.269633332443237e-06,995.9199999999988,1153.139999999998
0.6,0.13,0.27,0.0,0.0,0.0,0.0,88.47999877929688,2.6549999713897705,5.509109980138142e-06,1010.1199999999984,1159.519999999998
0.6,0.15,0.25,0.0,0.0,0.0,0.0,88.81999969482422,2.634999990463257,5.08942003008525e-06,1048.8799999999983,1162.209999999998
0.6,0.18,0.22,0.0,0.0,0.0,0.0,95.04000091552734,2.618000030517578,4.590844980812076e-06,1062.5179999999984,1160.659999999998
0.6,0.2,0.2,0.0,0.0,0.0,0.0,95.04000091552734,2.6050000190734863,4.650600930123103e-06,1063.5479999999984,1163.999999999998
0.62,0.2,0.18,0.0,0.0,0.0,0.0,95.04000091552734,2.6080000400543213,4.108022619837805e-06,1065.0279999999984,1171.484999999998
0.6,0.25,0.15,0.0,0.0,0.0,0.0,95.04000091552734,2.6059999465942383,4.3124009899866025e-06,1065.4379999999985,1200.739999999998
0.5,0.0321,0.4679,0.0,0.0,0.0,0.0,91.95999908447266,2.885999917984009,9.390180065409343e-06,983.5299999999988,1142.149999999998
0.5,0.0432,0.4568,0.0,0.0,0.0,0.0,91.95999908447266,2.874000072479248,8.9e-06,988.7299999999988,1143.619999999998
0.4996,0.0566,0.4438,0.0,0.0,0.0,0.0,91.95999908447266,2.864000082015991,8.7e-06,988.7299999999988,1144.679999999998
0.5,0.0659,0.4341,0.0,0.0,0.0,0.0,90.7,2.8499999046325684,8.4e-06,990.2299999999988,1142.419999999998
0.5,0.0775,0.4225,0.0,0.0,0.0,0.0,92.30000152587893,2.838000059127808,8.2e-06,992.1899999999988,1141.599999999998
0.5,0.1014,0.3986,0.0,0.0,0.0,0.0,95.28000183105468,2.815999984741211,7.699999999999999e-06,997.6199999999986,1158.459999999998
0.4968,0.1419,0.3613,0.0,0.0,0.0,0.0,93.92000122070311,2.776000022888184,7.1e-06,1025.2599999999986,1183.0899999999979
0.5,0.16,0.34,0.0,0.0,0.0,0.0,93.82000122070312,2.76200008392334,6.699999999999999e-06,1075.1576666666651,1175.139999999998
0.5,0.1789,0.3211,0.0,0.0,0.0,0.0,93.82000122070312,2.746000051498413,6.5e-06,1062.9279999999983,1189.619999999998
0.48,0.2064,0.3136,0.0,0.0,0.0,0.0,97.46000061035156,2.7219998836517334,6e-06,1064.6079999999984,1189.279999999998
0.4976,0.2537999999999999,0.2486,0.0,0.0,0.0,0.0,97.0,2.697999954223633,5.199999999999999e-06,1064.3379999999984,1215.4599999999978
0.49,0.2739999999999999,0.236,0.0,0.0,0.0,0.0,97.0,2.697000026702881,5.1e-06,1064.0779999999984,1216.2599999999977
0.5,0.3333,0.1667,0.0,0.0,0.0,0.0,97.61999969482422,2.697999954223633,4.6e-06,1064.4179999999983,1232.9299999999978
0.5,0.36,0.14,0.0,0.0,0.0,0.0,98.4199996948242,2.697000026702881,4.546445000139871e-06,1065.9379999999985,1232.9299999999978
0.5,0.0,0.25,0.25,0.0,0.0,0.0,101.4199996948242,2.841282606480959,7.812014285905018e-06,921.029999999999,1066.9799999999984
0.5,0.25,0.25,0.0,0.0,0.0,0.0,97.0,2.670673153442877,4.182129942576088e-06,1064.3379999999984,1215.4599999999978
0.5604439556044396,0.0,0.3002699730026997,0.1392860713928607,0.0,0.0,0.0,90.26000061035155,2.7441640611218685,8.227497147333052e-06,920.329999999999,1169.7599999999982
0.5394,0.0,0.1926,0.268,0.0,0.0,0.0,100.95999908447266,2.7653153864542643,7.496000020408627e-06,875.9999999999993,1139.9999999999982
0.5294,0.0,0.1418,0.3288,0.0,0.0,0.0,102.23999938964845,2.7530800199508665,7.441700044059757e-06,876.0599999999993,1121.369999999998
0.6341,0.0,0.3659,0.0,0.0,0.0,0.0,87.65999908447266,2.676615445613861,7.71132383546375e-06,923.829999999999,1246.7249999999979
0.5832999999999999,0.0,0.4167,0.0,0.0,0.0,0.0,88.58000030517579,2.7966284626010185,9.405398569197888e-06,923.349999999999,1206.199999999998
0.5222477752224777,0.0,0.4069593040695931,0.0707929207079292,0.0,0.0,0.0,92.11999969482422,2.8435999277148927,8.719610034052533e-06,918.839999999999,1143.3199999999981
0.4244,0.0,0.5053,0.0703,0.0,0.0,0.0,92.2,2.929577617001115,9.936050033569342e-06,917.969999999999,1117.3999999999983
0.5604439556044396,0.0,0.3002699730026997,0.1392860713928607,0.0,0.0,0.0,90.26000061035155,2.7441640611218685,8.227497147333052e-06,920.329999999999,1169.7599999999982
0.5121,0.0,0.3490999999999999,0.1388,0.0,0.0,0.0,94.1,2.835361402988434,8.756076654307048e-06,920.329999999999,1133.449999999998
0.4639999999999999,0.0,0.3977,0.1383,0.0,0.0,0.0,95.0800003051758,2.8833700037002563,8.90086833165487e-06,921.349999999999,1107.2799999999982
0.3687368736873687,0.0,0.4938493849384939,0.1374137413741374,0.0,0.0,0.0,93.44000091552736,2.9180781496933523,1.0121798882075723e-05,920.1799999999988,1079.0499999999984
0.3617361736173617,0.0,0.436043604360436,0.2022202220222022,0.0,0.0,0.0,97.61999969482422,2.9244499784708022,9.72075510177613e-06,924.909999999999,1065.8899999999985
0.4928,0.0,0.24,0.2672,0.0,0.0,0.0,101.4199996948242,2.828542100191117,8.133997137859891e-06,917.189999999999,1092.1999999999982
0.4465999999999999,0.0,0.2871,0.2663,0.0,0.0,0.0,101.4199996948242,2.86352034787337,8.675199980926518e-06,924.749999999999,1086.6899999999982
0.5063,0.0596999999999999,0.434,0.0,0.0,0.0,0.0,90.87999877929688,2.8143674858808514,8.35340001831054e-06,988.7299999999988,1145.2199999999982
0.4539999999999999,0.0595,0.4865,0.0,0.0,0.0,0.0,89.7,2.863614986538887,9.715414970470617e-06,988.7299999999988,1116.949999999998
0.5189481051894811,0.0917908209179082,0.3892610738926108,0.0,0.0,0.0,0.0,91.11999969482422,2.779754828058538,8.00961512489319e-06,995.1699999999988,1148.3099999999981
0.4654,0.0914,0.4432,0.0,0.0,0.0,0.0,93.04000091552734,2.855375633716583,8.247733329772953e-06,995.8899999999988,1140.869999999998
0.4121,0.0911,0.4968,0.0,0.0,0.0,0.0,93.4800018310547,2.885233486739416,9.046691909160311e-06,995.8899999999988,1109.6399999999983
0.4772999999999999,0.125,0.3977,0.0,0.0,0.0,0.0,95.28000183105468,2.812013887822628,7.903926680501301e-06,1010.1399999999984,1150.739999999998
0.4226422642264226,0.1245124512451245,0.4528452845284529,0.0,0.0,0.0,0.0,93.5000015258789,2.870326640089353,7.305784041377476e-06,1010.0399999999986,1125.5699999999981
0.3684,0.1241,0.5075,0.0,0.0,0.0,0.0,93.5000015258789,2.898013351360957,8.687936100139317e-06,1010.7399999999984,1093.9199999999983
0.1595,0.1567,0.6838,0.0,0.0,0.0,0.0,99.61999969482422,2.820554441769918,8.356862377738948e-06,1019.6276666666652,1071.4666666666649
0.4453,0.1968,0.3579,0.0,0.0,0.0,0.0,99.68000030517578,2.7705263679424923,6.562130229187008e-06,1063.9779999999985,1149.139999999998
0.2192,0.1937,0.5871,0.0,0.0,0.0,0.0,104.2,2.9225328127259305,8.600208307838446e-06,1063.1079999999984,1076.046666666665
0.1637,0.193,0.6433,0.0,0.0,0.0,0.0,105.6,2.937607811530431,8.371362392997738e-06,1005.2779999999984,1075.146666666665
0.5473,0.0586,0.3198999999999999,0.0742,0.0,0.0,0.0,87.0999984741211,2.7621204119920733,7.3363600082397454e-06,979.8699999999986,1152.5099999999982
0.4446,0.0582,0.4235,0.0737,0.0,0.0,0.0,95.76000061035155,2.864656646649043,8.552401191711422e-06,980.8899999999988,1115.4999999999982
0.3938393839383938,0.058005800580058,0.4747474747474747,0.0734073407340734,0.0,0.0,0.0,93.2000015258789,2.91171871260802,9.343883927408858e-06,980.8899999999988,1094.6399999999983
0.3434343434343434,0.0578057805780578,0.5256525652565256,0.0731073107310731,0.0,0.0,0.0,92.4000015258789,2.93366004228592,9.876013676234654e-06,980.8899999999988,1082.0899999999983
0.4857485748574858,0.0572057205720572,0.3122312231223122,0.1448144814481448,0.0,0.0,0.0,98.0800003051758,2.799217284917832,7.782658337910975e-06,982.9399999999988,1148.4799999999982
0.3859,0.0567999999999999,0.4135,0.1438,0.0,0.0,0.0,97.7,2.908476653496424,8.298010598246255e-06,982.9399999999988,1085.1099999999983
0.3364999999999999,0.0567,0.4635,0.1433,0.0,0.0,0.0,93.32000122070312,2.9292800151109697,9.215540023040771e-06,982.9399999999988,1076.8399999999983
0.476,0.0561,0.255,0.2128999999999999,0.0,0.0,0.0,101.4199996948242,2.816249689261119,7.1812283461252805e-06,986.1299999999987,1075.3399999999983
0.426957304269573,0.0558944105589441,0.304969503049695,0.2121787821217878,0.0,0.0,0.0,101.4199996948242,2.929700014591217,7.341903314844765e-06,986.1299999999987,1080.5299999999982
0.2818,0.0553,0.4528999999999999,0.21,0.0,0.0,0.0,97.1,2.935429983735085,8.89877670694987e-06,986.2899999999988,1052.3399999999983
0.4185999999999999,0.0548,0.2492,0.2774,0.0,0.0,0.0,107.4,2.8784624000995875,7.192474936803181e-06,986.1299999999987,1059.1499999999985
0.3709370937093709,0.0546054605460546,0.298029802980298,0.2764276427642764,0.0,0.0,0.0,106.2,2.9232500123977663,7.457491609827675e-06,986.1299999999987,1062.7499999999984
0.2763,0.0542999999999999,0.3948,0.2746,0.0,0.0,0.0,101.11999969482422,2.945909968018532,8.810668325042723e-06,986.1299999999987,1056.7899999999984
0.5424,0.0533,0.0,0.4043,0.0,0.0,0.0,105.6,2.645293383995692,5.520516667366024e-06,986.9499999999988,1142.2999999999981
0.5655,0.0833,0.0,0.3511999999999999,0.0,0.0,0.0,101.6,2.60873080268928,4.552799092522878e-06,987.9799999999988,1160.429999999998
0.5905,0.1159999999999999,0.0,0.2935,0.0,0.0,0.0,98.6,2.605371268932093,3.904919098481675e-06,1015.5299999999984,1170.087499999998
0.618,0.1517,0.0,0.2303,0.0,0.0,0.0,96.12000122070312,2.5424333622058235,3.559480757522581e-06,1034.517333333332,1146.6941666666646
0.6271,0.0852999999999999,0.0,0.2876,0.0,0.0,0.0,98.26000061035155,2.501759902227493,3.641406489817302e-06,987.9799999999988,1189.827499999998
0.6556000000000001,0.1189,0.0,0.2255,0.0,0.0,0.0,93.72000122070312,2.514189495921136,3.4665344992319736e-06,1016.9999999999984,1243.557619047617
0.7595000000000001,0.0895,0.0,0.151,0.0,0.0,0.0,92.81999969482422,2.3981700134277344,3.2404983754158024e-06,1073.8485714285698,1266.2199999999978
0.3404340434043404,0.234023402340234,0.4255425542554255,0.0,0.0,0.0,0.0,101.8,2.8390246307849885,7.589539753232684e-06,1065.5979999999984,1119.3799999999983
0.3684,0.1241,0.5075,0.0,0.0,0.0,0.0,93.5000015258789,2.898013351360957,8.687936100139317e-06,1010.7399999999984,1093.9199999999983
0.3988,0.235,0.3661999999999999,0.0,0.0,0.0,0.0,100.78000030517578,2.802891390079544,6.66685108337402e-06,1066.2279999999985,1138.619999999998
0.41004100410041,0.2761276127612761,0.3138313831383138,0.0,0.0,0.0,0.0,101.38000030517578,2.7486139219147816,6.4017672214598845e-06,1063.3779999999983,1167.939999999998
0.4121,0.0911,0.4968,0.0,0.0,0.0,0.0,93.4800018310547,2.885233486739416,9.046691909160311e-06,995.8899999999988,1109.6399999999983
0.4226422642264226,0.1245124512451245,0.4528452845284529,0.0,0.0,0.0,0.0,93.5000015258789,2.870326640089353,7.305784041377476e-06,1010.0399999999986,1125.5699999999981
0.4453,0.1968,0.3579,0.0,0.0,0.0,0.0,99.68000030517578,2.7705263679424923,6.562130229187008e-06,1063.9779999999985,1149.139999999998
0.4539999999999999,0.0595,0.4865,0.0,0.0,0.0,0.0,89.7,2.863614986538887,9.715414970470617e-06,988.7299999999988,1116.949999999998
0.4654,0.0914,0.4432,0.0,0.0,0.0,0.0,93.04000091552734,2.855375633716583,8.247733329772953e-06,995.8899999999988,1140.869999999998
0.4772999999999999,0.125,0.3977,0.0,0.0,0.0,0.0,95.28000183105468,2.812013887822628,7.903926680501301e-06,1010.1399999999984,1150.739999999998
0.4897999999999999,0.1603,0.3499,0.0,0.0,0.0,0.0,94.52000122070312,2.7608056412235147,6.661521880649391e-06,1078.4276666666651,1175.139999999998
0.503,0.1976,0.2994,0.0,0.0,0.0,0.0,94.13999938964844,2.723271131806903,6.342707651519783e-06,1064.0879999999984,1194.379999999998
0.5063,0.0596999999999999,0.434,0.0,0.0,0.0,0.0,90.87999877929688,2.8143674858808514,8.35340001831054e-06,988.7299999999988,1145.2199999999982
0.5189481051894811,0.0917908209179082,0.3892610738926108,0.0,0.0,0.0,0.0,91.11999969482422,2.779754828058538,8.00961512489319e-06,995.1699999999988,1148.3099999999981
0.5323,0.1255,0.3422,0.0,0.0,0.0,0.0,88.56000061035157,2.7565927842723,7.011758210500079e-06,1009.4199999999986,1167.349999999998
0.5463,0.161,0.2927,0.0,0.0,0.0,0.0,90.11999969482422,2.678989289700985,5.580349323499772e-06,1078.967666666665,1166.779999999998
0.573,0.0921,0.3349,0.0,0.0,0.0,0.0,88.73999938964843,2.7392429048485227,6.784568340810143e-06,995.1699999999988,1151.109999999998
0.5877412258774123,0.125987401259874,0.2862713728627137,0.0,0.0,0.0,0.0,88.47999877929688,2.6217450535297395,5.64716994641622e-06,1009.9499999999986,1165.019999999998
0.5973597359735974,0.0293029302930293,0.3733373337333733,0.0,0.0,0.0,0.0,88.8,2.7504775917530058,7.764030329377307e-06,951.6099999999988,1135.119999999998
0.612,0.0601,0.3278999999999999,0.0,0.0,0.0,0.0,89.15999908447266,2.74822998046875,6.901396713002522e-06,987.7099999999988,1125.169999999998
0.6274627462746274,0.0924092409240924,0.2801280128012801,0.0,0.0,0.0,0.0,85.75999908447265,2.699980034828186,5.660106432269861e-06,995.1699999999988,1167.3299999999979
0.6437,0.1264,0.2299,0.0,0.0,0.0,0.0,85.54000091552734,2.622586448589961,5.018428341166183e-06,1008.9999999999986,1235.7099999999978
0.6607999999999999,0.1621999999999999,0.177,0.0,0.0,0.0,0.0,85.53999938964844,2.54565755546093,4.084499973932902e-06,1085.1709999999985,1253.8849999999977
0.6494649464946495,0.0294029402940294,0.3211321132113211,0.0,0.0,0.0,0.0,82.75999908447265,2.650812575419744,6.486100205739341e-06,953.7399999999988,1209.5066666666646
0.6654665466546654,0.0603060306030603,0.2742274227422742,0.0,0.0,0.0,0.0,85.61999969482422,2.5945304755369825,5.431866731643677e-06,989.2399999999986,1223.5533333333312
0.6823,0.0928,0.2249,0.0,0.0,0.0,0.0,84.64000091552734,2.579857783317566,5.043400006612146e-06,999.5299999999988,1243.9699999999978
0.7,0.1268999999999999,0.1730999999999999,0.0,0.0,0.0,0.0,84.8,2.5174931033452355,4.068239911333724e-06,1020.3599999999984,1266.8299999999977
0.7186281371862815,0.1628837116288371,0.1184881511848815,0.0,0.0,0.0,0.0,87.18000030517578,2.50298401371638,3.465010741633462e-06,1094.5254761904748,1276.4999999999977
0.7192280771922808,0.0605939406059394,0.2201779822017798,0.0,0.0,0.0,0.0,84.68000030517578,2.5515852626164754,5.100483366648359e-06,995.2999999999988,1251.7899999999977
0.7568,0.1274,0.1158,0.0,0.0,0.0,0.0,84.65999908447266,2.429637581706047,3.371003096734913e-06,1073.4099999999985,1275.8199999999977
0.2451,0.361,0.3939,0.0,0.0,0.0,0.0,104.6,2.8508590412139894,7.054917995779848e-06,1063.4179999999983,1098.6499999999983
0.35,0.275,0.375,0.0,0.0,0.0,0.0,102.1,2.7937843585014344,6.439238860648023e-06,1065.0979999999984,1131.1399999999983
0.4453,0.1968,0.3579,0.0,0.0,0.0,0.0,99.68000030517578,2.7705263679424923,6.562130229187008e-06,1063.9779999999985,1149.139999999998
0.4706,0.2773,0.2521,0.0,0.0,0.0,0.0,98.01999969482422,2.695186642011007,5.475176604588828e-06,1063.7079999999985,1202.919999999998
0.4999,0.2496,0.2505,0.0,0.0,0.0,0.0,97.0,2.672402989199118,4.265959944407143e-06,1064.3379999999984,1215.4599999999978
0.5323,0.1255,0.3422,0.0,0.0,0.0,0.0,88.56000061035157,2.7565927842723,7.011758210500079e-06,1009.4199999999986,1167.349999999998
0.5611,0.1984,0.2405,0.0,0.0,0.0,0.0,94.42000122070311,2.6451865190863613,4.991568983532135e-06,1064.8479999999984,1173.1099999999979
0.5932,0.2797,0.1271,0.0,0.0,0.0,0.0,95.04000091552734,2.6101100007692977,4.207544536608741e-06,1066.6979999999985,1201.8499999999979
0.612,0.0601,0.3278999999999999,0.0,0.0,0.0,0.0,89.15999908447266,2.74822998046875,6.901396713002522e-06,987.7099999999988,1125.169999999998
0.6437,0.1264,0.2299,0.0,0.0,0.0,0.0,85.54000091552734,2.622586448589961,5.018428341166183e-06,1008.9999999999986,1235.7099999999978
0.6788,0.2,0.1211999999999999,0.0,0.0,0.0,0.0,86.28000030517578,2.540383334159851,3.6851869331359846e-06,1098.5534761904748,1270.5699999999977
0.5424,0.0533,0.0,0.4043,0.0,0.0,0.0,105.6,2.645293383995692,5.520516667366024e-06,986.9499999999988,1142.2999999999981
0.5655,0.0833,0.0,0.3511999999999999,0.0,0.0,0.0,101.6,2.60873080268928,4.552799092522878e-06,987.9799999999988,1160.429999999998
0.5905,0.1159999999999999,0.0,0.2935,0.0,0.0,0.0,98.6,2.605371268932093,3.904919098481675e-06,1015.5299999999984,1170.087499999998
0.618,0.1517,0.0,0.2303,0.0,0.0,0.0,96.12000122070312,2.5424333622058235,3.559480757522581e-06,1034.517333333332,1146.6941666666646
0.4864,0.0521,0.0,0.4614999999999999,0.0,0.0,0.0,107.8,2.7370730033318207,6.372749942652386e-06,986.9499999999988,1146.169999999998
0.5065999999999999,0.0814,0.0,0.412,0.0,0.0,0.0,105.0,2.701804042021433,5.409031585947676e-06,987.9799999999988,1144.699999999998
0.5525,0.148,0.0,0.2995,0.0,0.0,0.0,101.4,2.625203318357468,3.969247543907169e-06,1029.619333333332,1162.5299999999982
0.5787,0.186,0.0,0.2353,0.0,0.0,0.0,99.8,2.613331089549595,3.5956080975850422e-06,1040.95657142857,1141.2699999999982
0.6075,0.2278,0.0,0.1646999999999999,0.0,0.0,0.0,98.86000061035156,2.604681196695282,3.421622163391112e-06,1050.0999047619034,1170.5274999999979
0.4328,0.051,0.0,0.5162,0.0,0.0,0.0,107.8,2.772361481527488,6.446292918078109e-06,986.9499999999988,1104.5799999999983
0.4503999999999999,0.0796,0.0,0.47,0.0,0.0,0.0,108.4,2.776175763607025,5.808746347890585e-06,987.4199999999988,1104.0299999999982
0.4694,0.1107,0.0,0.4199,0.0,0.0,0.0,105.4,2.745439965724945,5.290199305216473e-06,1008.4899999999984,1138.149999999998
0.4902,0.1444,0.0,0.3654,0.0,0.0,0.0,105.8,2.6917299151420595,4.277962565231322e-06,1019.1199999999984,1174.649999999998
0.5129,0.1813,0.0,0.3057999999999999,0.0,0.0,0.0,108.2,2.671430058479309,4.326280490875244e-06,1041.23657142857,1155.189999999998
0.5377000000000001,0.2218,0.0,0.2405,0.0,0.0,0.0,100.86000061035156,2.6289500427246093,3.8960234444936105e-06,1040.77657142857,1140.5199999999982
0.4129587041295871,0.1081891810818918,0.0,0.4788521147885212,0.0,0.0,0.0,107.4,2.766150023937225,5.265116832923888e-06,1000.1499999999988,1108.6099999999983
0.4307999999999999,0.141,0.0,0.4282,0.0,0.0,0.0,105.6,2.7540800189971923,4.642523208681748e-06,1018.4533333333318,1132.3199999999981
0.4502,0.1769,0.0,0.3729,0.0,0.0,0.0,103.0,2.748679988384247,4.47049412345886e-06,1040.56657142857,1126.949999999998
0.4715,0.2161,0.0,0.3124,0.0,0.0,0.0,107.6,2.708210005760193,4.16122038773128e-06,1040.3865714285698,1174.369999999998
0.4949,0.2592,0.0,0.2459,0.0,0.0,0.0,104.2,2.6721800422668456,4.146595005598521e-06,1041.00657142857,1212.219999999998
0.5207,0.3068,0.0,0.1725,0.0,0.0,0.0,101.8,2.666126709779104,4.236109020868935e-06,1047.7599047619033,1213.7399999999977
0.3321332133213321,0.0489048904890489,0.0,0.6189618961896189,0.0,0.0,0.0,108.2,2.781911481956641,6.544656303723657e-06,986.9499999999988,1069.0729999999985
0.3450654934506549,0.0762923707629237,0.0,0.5786421357864214,0.0,0.0,0.0,106.6,2.792111480573814,5.524246598516193e-06,987.1099999999986,1067.9029999999984
0.359,0.1058,0.0,0.5352,0.0,0.0,0.0,106.8,2.786762506067753,5.2147335006713865e-06,1000.1499999999988,1078.9329999999982
0.3742,0.1378,0.0,0.488,0.0,0.0,0.0,107.4,2.780260007381439,4.684610065442045e-06,1016.3799999999984,1093.6129999999982
0.3906390639063906,0.1726172617261726,0.0,0.4367436743674367,0.0,0.0,0.0,105.6,2.775130014419556,4.421239286041262e-06,1040.1665714285698,1103.5729999999983
0.4086,0.2107,0.0,0.3807,0.0,0.0,0.0,103.0,2.7694700527191163,4.486214646530152e-06,1040.51657142857,1135.2199999999982
0.45,0.2984,0.0,0.2516,0.0,0.0,0.0,104.2,2.72875999212265,4.484088535944621e-06,1038.97657142857,1163.6099999999979
0.4740999999999999,0.3492,0.0,0.1767,0.0,0.0,0.0,104.8,2.7250850024223325,4.451154887153988e-06,1043.6799047619031,1217.529999999998
0.2956704329567043,0.0746925307469253,0.0,0.6296370362963704,0.0,0.0,0.0,106.6,2.792491479257743,5.603990290914265e-06,986.9699999999988,1060.8329999999985
0.3074,0.1035,0.0,0.5891,0.0,0.0,0.0,106.8,2.8012824884057044,5.285021631513326e-06,991.9299999999988,1077.2729999999983
0.3338,0.1686,0.0,0.4976,0.0,0.0,0.0,105.6,2.782050012350082,4.365301056543988e-06,1038.88057142857,1093.8329999999983
0.3488,0.2055,0.0,0.4457,0.0,0.0,0.0,105.8,2.7888475394248964,4.447453016535443e-06,1040.51657142857,1102.8729999999982
0.3652,0.2459,0.0,0.3889,0.0,0.0,0.0,104.6,2.7806283597151435,4.70045145403544e-06,1041.10657142857,1122.5829999999983
0.2796,0.1646999999999999,0.0,0.5557,0.0,0.0,0.0,107.4,2.802129999399185,4.384674044291182e-06,1038.88057142857,1079.7729999999983
0.3051999999999999,0.2398,0.0,0.455,0.0,0.0,0.0,105.8,2.800598349968592,4.565053302129112e-06,1039.58057142857,1118.342999999998
0.3198999999999999,0.2827,0.0,0.3974,0.0,0.0,0.0,103.8,2.779708352486292,4.723285161463419e-06,1038.08057142857,1119.4329999999982
0.336,0.33,0.0,0.3339999999999999,0.0,0.0,0.0,106.2,2.7630766673882805,4.599818336359659e-06,1038.08057142857,1126.8529999999982
0.4705,0.0549,0.2348,0.0,0.2398,0.0,0.0,86.6,3.164223359425863,8.370493315378828e-06,983.5899999999988,1111.9099999999983
0.471,0.055,0.414,0.0,0.0,0.06,0.0,92.96000061035156,2.8125369898080828,8.348616074952626e-06,917.3099999999991,1127.939999999998
0.471,0.055,0.354,0.0,0.0,0.12,0.0,95.44000091552736,2.749962102572124,7.725258569444932e-06,918.2099999999992,1127.699999999998
0.535,0.062,0.335,0.0,0.0,0.068,0.0,90.38000030517578,2.7449829129378,7.352656667327886e-06,917.4199999999992,1130.609999999998
0.471,0.055,0.474,0.0,0.0,0.0,0.0,90.4,2.906331664522489,9.532133338673911e-06,988.7299999999988,1136.689999999998
0.4705,0.0549,0.2348,0.2398,0.0,0.0,0.0,102.61999969482422,2.830632838521685,7.230601628557842e-06,984.7499999999986,1090.3099999999984
0.6,0.05,0.0,0.35,0.0,0.0,0.0,100.8,2.607453547261064,4.876557637296404e-06,986.9499999999988,1172.407499999998
0.55,0.05,0.0,0.4,0.0,0.0,0.0,105.6,2.660616248051325,5.838691256946985e-06,986.9499999999988,1153.2499999999982
0.6,0.1,0.0,0.3,0.0,0.0,0.0,100.0,2.6067450631585127,4.170443843690176e-06,990.8099999999988,1176.437499999998
0.55,0.1,0.0,0.35,0.0,0.0,0.0,103.4,2.6517962531248727,4.570426902495491e-06,990.8099999999988,1165.279999999998
0.5,0.1,0.0,0.4,0.0,0.0,0.0,105.6,2.724757795333862,5.283268325042726e-06,990.8099999999988,1152.2399999999982
0.6,0.15,0.0,0.25,0.0,0.0,0.0,96.12000122070312,2.591919916332714,3.69033153025309e-06,1033.469333333332,1167.247499999998
0.55,0.15,0.0,0.3,0.0,0.0,0.0,101.4,2.647670027017593,3.9748975444793735e-06,1033.469333333332,1163.7699999999982
0.5,0.15,0.0,0.35,0.0,0.0,0.0,104.6,2.6895799899101256,3.459709406534829e-06,1033.149333333332,1195.909999999998
0.55,0.2,0.0,0.25,0.0,0.0,0.0,101.06000061035157,2.6554116868972777,3.32188230164846e-06,1040.95657142857,1129.869999999998
0.5,0.2,0.0,0.3,0.0,0.0,0.0,108.2,2.697910044193268,3.911510978698727e-06,1040.79657142857,1176.5799999999979
0.65,0.05,0.0,0.0,0.3,0.0,0.0,79.08000030517579,3.105513060229165,7.358624997456875e-06,983.2699999999988,1226.2408333333315
0.6,0.05,0.0,0.0,0.35,0.0,0.0,80.23999938964843,3.240618208527566,8.278019238026929e-06,981.8799999999987,1171.459999999998
0.55,0.05,0.0,0.0,0.4,0.0,0.0,79.19999847412109,3.3808422854684643,8.989210184624088e-06,981.8799999999987,1158.0099999999982
0.6,0.1,0.0,0.0,0.3,0.0,0.0,81.23999938964843,3.1042777658038663,7.424005764389036e-06,995.5699999999988,1193.169999999998
0.55,0.1,0.0,0.0,0.35,0.0,0.0,81.47999877929688,3.2638472798665368,7.818197620573496e-06,995.5699999999988,1180.169999999998
0.5,0.1,0.0,0.0,0.4,0.0,0.0,81.27999877929688,3.385459079345067,8.660261859639477e-06,995.5699999999988,1176.0999999999979
0.5,0.15,0.0,0.0,0.35,0.0,0.0,80.77999877929688,3.274819972515106,7.533027867762248e-06,1041.6924999999983,1198.719999999998
0.45,0.15,0.0,0.0,0.4,0.0,0.0,81.27999877929688,3.412421749830246,8.345103751881912e-06,1042.1224999999984,1156.5499999999981
0.4758,0.2562,0.0,0.268,0.0,0.0,0.0,107.4,2.6940400052070617,4.3341943473997545e-06,1040.08657142857,1206.139999999998
0.5197999999999999,0.2349,0.0,0.2453,0.0,0.0,0.0,102.0,2.664245057106018,4.103016296886261e-06,1042.09657142857,1154.5599999999981
0.55,0.2163,0.0,0.2337,0.0,0.0,0.0,100.86000061035156,2.6538883543014524,3.224874999427795e-06,1041.46657142857,1132.5099999999982
0.6388,0.1745,0.0,0.1867,0.0,0.0,0.0,95.06000061035157,2.5525309875011444,3.117350234622051e-06,1048.1965714285698,1234.5516666666645
0.6783,0.151,0.0,0.1707,0.0,0.0,0.0,86.23999938964843,2.515643998146057,3.1908249515215567e-06,1069.0439999999985,1254.9799999999977
0.7094,0.139,0.0,0.1516,0.0,0.0,0.0,92.81999969482422,2.478619973659516,2.835646417685916e-06,1040.70057142857,1263.2899999999977
0.7459,0.1192,0.0,0.1349,0.0,0.0,0.0,90.11999969482422,2.3836032883326213,2.8967816638628657e-06,1052.1479999999983,1267.9049999999977
0.4981,0.1998,0.0,0.3021,0.0,0.0,0.0,108.2,2.69810004234314,3.911510978698727e-06,1040.79657142857,1176.5799999999979
0.4996,0.1295,0.0,0.3709,0.0,0.0,0.0,104.8,2.713929982185364,4.579433933130902e-06,1014.7299999999984,1156.809999999998
0.5024000000000001,0.0608999999999999,0.0,0.4367,0.0,0.0,0.0,107.4,2.7023490293423333,6.094941626993814e-06,986.9499999999988,1147.419999999998
0.75,0.125,0.125,0.0,0.0,0.0,0.0,84.65999908447266,2.4748492345412574,3.6552445678892585e-06,1046.8099999999984,1273.6799999999976
0.5,0.25,0.25,0.0,0.0,0.0,0.0,97.0,2.670673153442877,4.182129942576088e-06,1064.3379999999984,1215.4599999999978
0.5,0.2,0.3,0.0,0.0,0.0,0.0,94.13999938964844,2.7242077234321163,6.28631431299846e-06,1063.8979999999983,1193.399999999998
0.444,0.125,0.431,0.0,0.0,0.0,0.0,96.82000122070312,2.8328400325775145,7.520047019449873e-06,1010.1399999999984,1123.5699999999981
0.372,0.267,0.361,0.0,0.0,0.0,0.0,101.9,2.7980560920238493,6.3968483963012686e-06,1061.9879999999985,1131.6299999999983
0.75,0.125,0.0,0.0,0.125,0.0,0.0,82.4,2.642675043344498,3.7797259298052098e-06,1058.3599999999983,1266.8099999999977
0.0,0.0,0.0,0.0,0.0,1.0,0.0,20.799999237060547,1.8179999589920044,1.4851332023690968e-05,559.820000000001,634.650000000001
0.0,0.0,0.0,0.0,0.0,1.0,0.0,24.5,1.866000056266785,1.4851332023690968e-05,559.820000000001,634.650000000001
0.0,0.0,0.0,0.0,0.0,1.0,0.0,18.700000762939453,1.8040000200271609,1.4851332023690968e-05,559.820000000001,634.650000000001
0.0,0.0,0.0,0.0,0.0,1.0,0.0,20.89999961853028,1.805999994277954,1.4851332023690968e-05,559.820000000001,634.650000000001
0.0,0.0,0.0,0.0,0.0,1.0,0.0,20.89999961853028,1.825999975204468,1.4851332023690968e-05,559.820000000001,634.650000000001
0.0,0.0,0.0,0.0,0.0,1.0,0.0,22.100000381469727,1.8229999542236328,1.4851332023690968e-05,559.820000000001,634.650000000001
0.0,0.0,0.0,0.0,0.0,1.0,0.0,22.700000762939453,1.8339999914169312,1.4851332023690968e-05,559.820000000001,634.650000000001
1.0,0.0,0.0,0.0,0.0,0.0,0.0,72.11999969482422,2.2043758322671154,4.759186387871155e-07,1324.5052652776355,1852.2699999999968
0.938,0.062,0.0,0.0,0.0,0.0,0.0,66.13999938964844,2.254759979248047,6.062700437073844e-07,1201.5328037811848,1764.4699999999968
0.871,0.129,0.0,0.0,0.0,0.0,0.0,74.51999969482422,2.348379952907562,1.2616261740298486e-06,1113.2199999999982,1764.1199999999967
0.5,0.5,0.0,0.0,0.0,0.0,0.0,122.8,2.7969199562072755,4.1581326841990125e-06,1070.0279999999984,1223.9599999999978
0.0,0.452,0.5479999999999999,0.0,0.0,0.0,0.0,112.2,2.880039902726809,7.913171121346008e-06,938.727999999999,1089.8399999999983
0.0,0.4025,0.5975,0.0,0.0,0.0,0.0,112.2,2.7980764228597512,8.174463501161244e-06,938.727999999999,1089.8399999999983
0.0,0.374,0.626,0.0,0.0,0.0,0.0,109.98000030517578,2.8886650621891024,7.989486082694648e-06,938.727999999999,1089.8399999999983
0.0,0.346,0.654,0.0,0.0,0.0,0.0,102.72000122070312,2.9074983743826546,8.127700180053714e-06,938.727999999999,1089.8399999999983
0.0,0.286,0.7140000000000001,0.0,0.0,0.0,0.0,98.52000122070312,2.5841103839874267,8.567830385438221e-06,938.727999999999,1089.2399999999982
0.92,0.04,0.04,0.0,0.0,0.0,0.0,66.13999938964844,2.2651300263404845,9.08042767079482e-07,1204.3428037811848,1764.6099999999967
0.7546,0.1227,0.1227,0.0,0.0,0.0,0.0,84.65999908447266,2.4716267398198446,3.6526445675077886e-06,1046.0999999999983,1273.6699999999976
0.664,0.168,0.168,0.0,0.0,0.0,0.0,85.53999938964844,2.500420026779175,4.089999983469647e-06,1069.2079999999985,1265.0299999999977
0.5676,0.2162,0.2162,0.0,0.0,0.0,0.0,94.42000122070311,2.618178976535797,4.851344030516492e-06,1065.1679999999983,1173.149999999998
0.5,0.25,0.25,0.0,0.0,0.0,0.0,97.0,2.670673153442877,4.182129942576088e-06,1064.3379999999984,1215.4599999999978
0.466,0.267,0.267,0.0,0.0,0.0,0.0,98.01999969482422,2.7201699471473693,5.759606634049188e-06,1062.3179999999984,1204.769999999998
0.36,0.32,0.32,0.0,0.0,0.0,0.0,101.3,2.771796665986378,6.304106815092902e-06,1065.0979999999984,1132.5199999999982
0.2478,0.3761,0.3761,0.0,0.0,0.0,0.0,104.0,2.861794126431147,6.897202238028389e-06,1063.4179999999983,1098.6499999999983
0.1276,0.4362,0.4362,0.0,0.0,0.0,0.0,108.4,2.852958097457886,8.406290962537139e-06,1005.5879999999986,1090.7399999999982
0.15,0.2281,0.6219,0.0,0.0,0.0,0.0,105.6,3.031097843726476,8.07820156186421e-06,1007.7679999999986,1079.9999999999984
0.15,0.34,0.51,0.0,0.0,0.0,0.0,108.4,2.993166627883911,6.818666772206628e-06,1005.5879999999986,1090.7399999999982
0.15,0.6075,0.2425,0.0,0.0,0.0,0.0,110.8,2.847019956111908,5.834933322143552e-06,1005.9179999999984,1090.6799999999982
0.2,0.5,0.3,0.0,0.0,0.0,0.0,104.6,2.8257806317806247,6.698982660002939e-06,1063.7479999999985,1092.3099999999984
0.3,0.1878,0.5122,0.0,0.0,0.0,0.0,98.5,2.9019200086593626,8.710405080519781e-06,1063.1079999999984,1098.8999999999983
0.3,0.28,0.42,0.0,0.0,0.0,0.0,101.01999969482422,2.842905362844468,7.535300895327613e-06,1063.4179999999983,1115.429999999998
0.3,0.42,0.28,0.0,0.0,0.0,0.0,103.2,2.808489956855774,6.108868811035152e-06,1063.7479999999985,1116.169999999998
0.3,0.5,0.2,0.0,0.0,0.0,0.0,109.6,2.81540994644165,4.938770057487491e-06,1062.6379999999983,1119.679999999998
0.3,0.4,0.3,0.0,0.0,0.0,0.0,103.2,2.790557313839595,6.673399296152025e-06,1063.7479999999985,1116.3199999999981
0.4,0.2,0.4,0.0,0.0,0.0,0.0,100.68000030517578,2.816989970525106,7.697045060857131e-06,1063.6579999999983,1128.089999999998
0.385,0.423,0.192,0.0,0.0,0.0,0.0,100.98000030517578,2.780079960823059,4.744825048446656e-06,1062.5979999999984,1148.7599999999982
0.4,0.1,0.5,0.0,0.0,0.0,0.0,93.5000015258789,2.8960993223266,9.138625239441888e-06,996.6399999999988,1098.8399999999983
0.4,0.5,0.1,0.0,0.0,0.0,0.0,123.2,2.79540995836258,4.62972003555298e-06,1065.5679999999984,1164.699999999998
0.5,0.25,0.25,0.0,0.0,0.0,0.0,97.0,2.670673153442877,4.182129942576088e-06,1064.3379999999984,1215.4599999999978
0.5,0.35,0.15,0.0,0.0,0.0,0.0,98.4199996948242,2.773454977273941,4.5933783383051545e-06,1064.4179999999983,1232.9299999999978
0.5,0.2,0.3,0.0,0.0,0.0,0.0,94.13999938964844,2.7242077234321163,6.28631431299846e-06,1063.8979999999983,1193.399999999998
0.5,0.15,0.35,0.0,0.0,0.0,0.0,93.92000122070311,2.7683458395751703,6.668490191577733e-06,1048.2199999999984,1184.1099999999979
0.75,0.067,0.183,0.0,0.0,0.0,0.0,84.38000030517578,2.5111149072647097,4.653479954465233e-06,1007.9199999999988,1253.7399999999977
0.75,0.1787,0.0713,0.0,0.0,0.0,0.0,87.06000061035157,2.41608007033666,3.113832157035927e-06,1095.024047619046,1277.4999999999977
0.85,0.0403,0.1097,0.0,0.0,0.0,0.0,82.45999908447266,2.305510015487671,1.237240825804073e-06,1092.7499999999982,1583.8499999999972
0.85,0.1072,0.0428,0.0,0.0,0.0,0.0,82.43999938964843,2.322909996509552,1.3106470078002826e-06,1106.7249999999983,1595.999999999997
1.0,0.0,0.0,0.0,0.0,0.0,0.0,72.11999969482422,2.2043758322671154,4.759186387871155e-07,1324.5052652776355,1852.2699999999968
0.5,0.0,0.0,0.5,0.0,0.0,0.0,107.8,2.730281464993954,7.326300015258795e-06,879.8499999999992,1127.589999999998
0.75,0.125,0.0,0.125,0.0,0.0,0.0,90.11999969482422,2.396603330771128,2.750633084810348e-06,1052.5679999999984,1267.8049999999976
0.5,0.25,0.0,0.25,0.0,0.0,0.0,104.2,2.6777676675981947,4.004326729320342e-06,1041.00657142857,1212.219999999998
0.25,0.375,0.0,0.375,0.0,0.0,0.0,105.0,2.793718333641688,4.747190098317461e-06,1038.08057142857,1091.4829999999984
0.695,0.0,0.305,0.0,0.0,0.0,0.0,80.75999908447265,2.607999385396639,6.733223882765999e-06,924.729999999999,1323.2999999999977
0.5,0.0,0.5,0.0,0.0,0.0,0.0,93.3,2.896084471613477,9.285800036112469e-06,922.479999999999,1131.949999999998
0.4,0.0,0.6,0.0,0.0,0.0,0.0,92.2,2.964501842617989,1.1914266666666674e-05,922.479999999999,1099.4199999999983
0.0,0.5,0.5,0.0,0.0,0.0,0.0,112.0,2.874597257773081,8.02065804433066e-06,938.727999999999,1089.8399999999983
0.0,0.2,0.8,0.0,0.0,0.0,0.0,96.8,2.513523344993591,8.531292847354827e-06,938.9579999999992,1074.0099999999984
0.75,0.125,0.125,0.0,0.0,0.0,0.0,84.65999908447266,2.4748492345412574,3.6552445678892585e-06,1046.8099999999984,1273.6799999999976
0.5,0.25,0.25,0.0,0.0,0.0,0.0,97.0,2.670673153442877,4.182129942576088e-06,1064.3379999999984,1215.4599999999978
0.25,0.375,0.375,0.0,0.0,0.0,0.0,104.0,2.8649341301123297,6.563297038341704e-06,1063.4179999999983,1099.3299999999983
0.5,0.0,0.0,0.0,0.5,0.0,0.0,79.33999938964844,3.529678330938022,1.0225499547613236e-05,874.2399999999993,1139.5599999999981
0.75,0.125,0.0,0.0,0.125,0.0,0.0,82.4,2.642675043344498,3.7797259298052098e-06,1058.3599999999983,1266.8099999999977
0.5,0.25,0.0,0.0,0.25,0.0,0.0,82.07999877929687,3.062160057127476,6.301133330027265e-06,1060.4599999999984,1224.3399999999979
0.25,0.375,0.0,0.0,0.375,0.0,0.0,80.63999938964844,3.338347021341324,7.332016691843662e-06,1057.9999999999984,1100.4529999999984
0.5,0.0,0.375,0.125,0.0,0.0,0.0,94.9000015258789,2.874000072479248,8.643435988616942e-06,920.359999999999,1140.2599999999982
0.5,0.0,0.25,0.25,0.0,0.0,0.0,99.0999984741211,2.8469998836517334,6.699999999999999e-06,921.029999999999,1066.9799999999984
0.5,0.0,0.0,0.125,0.375,0.0,0.0,87.19999694824219,3.5280001163482666,9.431292263485128e-06,868.9299999999993,1145.619999999998
0.5,0.0,0.0,0.25,0.25,0.0,0.0,90.6999969482422,3.3010001182556152,7.2e-06,874.0699999999993,1118.3999999999983
0.6667000000000001,0.0,0.0,0.0,0.3333,0.0,0.0,71.4000015258789,3.2160000801086426,8.159883335113537e-06,875.6099999999992,1317.3333333333312
0.7964,0.0037,0.0,0.0,0.0,0.1999,0.0,57.41999969482422,2.1230699694156647,3.35e-06,949.7434343434333,1348.0666666666643
0.7735,0.0172,0.0,0.0,0.0,0.2092999999999999,0.0,59.21999969482422,2.1554300022125243,2.9100000381469725e-06,946.8734343434332,1342.4366666666642
0.7637,0.0431,0.0,0.0,0.0,0.1932,0.0,62.85999984741211,2.224389992952347,2.860000038146973e-06,959.9999999999987,1265.3166666666643
0.7664,0.0592,0.0,0.0,0.0,0.1744,0.0,70.8,2.23743999004364,2.5200000762939453e-06,959.3299999999988,1266.2666666666644
0.7661,0.1036999999999999,0.0,0.0,0.0,0.1301999999999999,0.0,69.83999938964844,2.258839994668961,2.620000076293945e-06,973.9199999999988,1265.0699999999977
0.7961796179617963,0.1278127812781278,0.0,0.0,0.0,0.076007600760076,0.0,74.45999908447266,2.3313600075244905,2.6600000381469724e-06,1024.0799999999986,1267.6599999999976
0.8131999999999999,0.0018,0.0,0.0,0.0,0.185,0.0,53.6,2.1870599853992463,2.9600000381469725e-06,950.6434343434332,1348.0666666666643
0.8305830583058306,0.0042004200420042,0.0,0.0,0.0,0.1652165216521652,0.0,58.23999938964844,2.1605200290679933,2.8e-06,954.5234343434332,1348.0666666666643
0.8459,0.0085,0.0,0.0,0.0,0.1456,0.0,63.779999542236325,2.155270025730133,2.4e-06,954.5234343434332,1476.9899999999973
0.8378,0.0208,0.0,0.0,0.0,0.1414,0.0,65.59999923706054,2.1686300086975097,1.8700000762939447e-06,955.5434343434332,1297.1399999999976
0.8417,0.0356999999999999,0.0,0.0,0.0,0.1226,0.0,65.39999923706054,2.194319972991943,1.8700000762939447e-06,1001.724545454544,1316.1899999999978
0.8396,0.0793,0.0,0.0,0.0,0.0811,0.0,70.59999923706054,2.239899983406067,1.4e-06,1005.7099999999986,1266.3999999999976
0.846,0.0936999999999999,0.0,0.0,0.0,0.0603,0.0,68.81999893188477,2.2264799904823303,2.05e-06,1025.0999999999983,1399.9699999999973
0.8432999999999999,0.0018,0.0,0.0,0.0,0.1549,0.0,57.459999084472656,2.15446002483368,2.0700000762939454e-06,954.5234343434332,1483.2099999999973
0.8795000000000001,0.0,0.0,0.0,0.0,0.1205,0.0,63.14000015258789,2.164069917201996,2.1299999237060547e-06,981.0013041125528,1826.7499999999968
0.9048,0.0006,0.0,0.0,0.0,0.0946,0.0,63.14000015258789,2.1532799053192138,1.5699999809265136e-06,1156.3168300690525,1839.669999999997
0.9177,0.0018,0.0,0.0,0.0,0.0805,0.0,63.14000015258789,2.159959936141968,1.3600000381469727e-06,1174.1688201700244,1825.0699999999968
0.9206,0.0108,0.0,0.0,0.0,0.0686,0.0,66.13999938964844,2.167169959545136,1.2699999809265137e-06,1176.1588201700245,1819.3899999999967
0.9221,0.0205,0.0,0.0,0.0,0.0574,0.0,66.13999938964844,2.1840099477767945,9.5e-07,1176.2788201700243,1774.649999999997
0.9218,0.0389999999999999,0.0,0.0,0.0,0.0391999999999999,0.0,66.13999938964844,2.2086428214822496,1.289999961853027e-06,1173.1499312811354,1743.0799999999967
0.9532,0.0024,0.0,0.0,0.0,0.0444,0.0,66.13999938964844,2.174720019102097,1.0800000190734862e-06,1176.7688201700244,1825.0699999999968
0.9606,0.0012,0.0,0.0,0.0,0.0382,0.0,66.13999938964844,2.166734592488834,1.05e-06,1222.902215895644,1825.0699999999968
0.9331,0.015,0.0,0.0,0.0,0.0519,0.0,66.13999938964844,2.1753199779987336,9.100000381469728e-07,1176.3988201700245,1819.7799999999968
0.4804519548045196,0.1887811218878112,0.1715828417158284,0.1591840815918408,0.0,0.0,0.0,100.0,2.697000026702881,5.184073450724284e-06,1037.885333333332,1199.439999999998
0.4804519548045196,0.1887811218878112,0.1715828417158284,0.1591840815918408,0.0,0.0,0.0,100.0,2.7309999465942383,5.184073450724284e-06,1037.885333333332,1199.439999999998
