Repository: JiaQianZhu/ML_glass

This section contains all the datasets used in the experiment. 
Under the 'raw' folder, you will find the original dataset we collected from the SciGlass database via a Python module named GlassPy (https://github.com/drcassar/glasspy). 
Under the 'clean' folder, you will find the individual datasets of five properties and final dataset for joint prediction both after completion.
We also mannually gathered a small dataset (~50 entries) of compositions released by Corning Incorporated (US 2020/0339468 A1), all of which were unseen during the training period. This dataset is named 'US_patent_data.csv'.

File: (a-d) Datasets/clean/dataset_completed.csv (part 6 of 31)
SiO2,Al2O3,CaO,MgO,SrO,B2O3,Sb2O3,YoungModulus,Density293K,CTEbelowTg,Tstrain,Tsoft
0.4804519548045196,0.1887811218878112,0.1715828417158284,0.1591840815918408,0.0,0.0,0.0,100.0,2.7720000743865967,5.184073450724284e-06,1037.885333333332,1199.439999999998
0.4804519548045196,0.1887811218878112,0.1715828417158284,0.1591840815918408,0.0,0.0,0.0,100.0,2.818000078201294,5.184073450724284e-06,1037.885333333332,1199.439999999998
0.4804519548045196,0.1887811218878112,0.1715828417158284,0.1591840815918408,0.0,0.0,0.0,100.0,2.8359999656677246,5.184073450724284e-06,1037.885333333332,1199.439999999998
0.4804519548045196,0.1887811218878112,0.1715828417158284,0.1591840815918408,0.0,0.0,0.0,100.0,2.86899995803833,5.184073450724284e-06,1037.885333333332,1199.439999999998
0.4915,0.1931,0.234,0.0814,0.0,0.0,0.0,99.15999908447266,2.7026811834176385,5.655844959259031e-06,1036.1846666666652,1197.159999999998
0.4915,0.1931,0.234,0.0814,0.0,0.0,0.0,99.15999908447266,2.7026811834176385,5.655844959259031e-06,1036.1846666666652,1197.159999999998
0.4915,0.1931,0.234,0.0814,0.0,0.0,0.0,99.15999908447266,2.7026811834176385,5.655844959259031e-06,1036.1846666666652,1197.159999999998
0.4915,0.1931,0.234,0.0814,0.0,0.0,0.0,99.15999908447266,2.7026811834176385,5.655844959259031e-06,1036.1846666666652,1197.159999999998
0.4915,0.1931,0.234,0.0814,0.0,0.0,0.0,99.15999908447266,2.7026811834176385,5.655844959259031e-06,1036.1846666666652,1197.159999999998
0.4915,0.1931,0.234,0.0814,0.0,0.0,0.0,99.15999908447266,2.7026811834176385,5.655844959259031e-06,1036.1846666666652,1197.159999999998
0.4255,0.188,0.2279,0.1586,0.0,0.0,0.0,96.7999984741211,2.7669999599456787,5.970014172299701e-06,1041.5419999999986,1147.0299999999982
0.4255,0.188,0.2279,0.1586,0.0,0.0,0.0,96.7999984741211,2.7950000762939453,5.970014172299701e-06,1041.5419999999986,1147.0299999999982
0.4255,0.188,0.2279,0.1586,0.0,0.0,0.0,96.7999984741211,2.813999891281128,5.970014172299701e-06,1041.5419999999986,1147.0299999999982
0.4255,0.188,0.2279,0.1586,0.0,0.0,0.0,96.7999984741211,2.8410000801086426,5.970014172299701e-06,1041.5419999999986,1147.0299999999982
0.4255,0.188,0.2279,0.1586,0.0,0.0,0.0,96.7999984741211,2.881999969482422,5.970014172299701e-06,1041.5419999999986,1147.0299999999982
0.4255,0.188,0.2279,0.1586,0.0,0.0,0.0,96.7999984741211,2.882999897003174,5.970014172299701e-06,1041.5419999999986,1147.0299999999982
0.4352,0.1923,0.2914,0.0810999999999999,0.0,0.0,0.0,97.27999877929688,2.760618686477343,6.193919961547855e-06,1035.4946666666651,1156.649999999998
0.4352,0.1923,0.2914,0.0810999999999999,0.0,0.0,0.0,97.27999877929688,2.760618686477343,6.193919961547855e-06,1035.4946666666651,1156.649999999998
0.4352,0.1923,0.2914,0.0810999999999999,0.0,0.0,0.0,97.27999877929688,2.760618686477343,6.193919961547855e-06,1035.4946666666651,1156.649999999998
0.4352,0.1923,0.2914,0.0810999999999999,0.0,0.0,0.0,97.27999877929688,2.760618686477343,6.193919961547855e-06,1035.4946666666651,1156.649999999998
0.4352,0.1923,0.2914,0.0810999999999999,0.0,0.0,0.0,97.27999877929688,2.760618686477343,6.193919961547855e-06,1035.4946666666651,1156.649999999998
0.4352,0.1923,0.2914,0.0810999999999999,0.0,0.0,0.0,97.27999877929688,2.760618686477343,6.193919961547855e-06,1035.4946666666651,1156.649999999998
0.65,0.05,0.0,0.0,0.15,0.15,0.0,74.6,2.7100000381469727,4.315904900092169e-06,899.2899999999992,1227.3366666666648
0.53,0.0,0.14,0.33,0.0,0.0,0.0,102.23999938964845,2.7501000213623046,7.441700044059757e-06,876.0599999999993,1121.369999999998
0.6103999999999999,0.0,0.254,0.1356,0.0,0.0,0.0,86.5,2.661449997425079,7.113288251631595e-06,920.329999999999,1182.2299999999982
0.5966,0.0,0.1989999999999999,0.2044,0.0,0.0,0.0,95.33999938964844,2.6688077498939307,7.12365241801852e-06,876.3299999999992,1188.729999999998
0.5934,0.0,0.1429,0.2637,0.0,0.0,0.0,95.85999908447266,2.626924105975363,6.774656707572935e-06,876.0599999999993,1205.959999999998
0.5743,0.0,0.0957,0.33,0.0,0.0,0.0,97.73999938964845,2.606440393081733,6.359053151448572e-06,876.6199999999993,1211.479999999998
0.6592,0.0,0.2045,0.1363,0.0,0.0,0.0,86.19999847412109,2.605941109061241,5.771347176324757e-06,874.9299999999993,1307.993333333331
0.6479,0.0,0.1452,0.2069,0.0,0.0,0.0,91.6,2.5731586775779727,5.773350059509276e-06,877.6399999999993,1301.430833333331
0.6334000000000001,0.0,0.1,0.2666,0.0,0.0,0.0,97.28000030517578,2.5015919228394825,4.877355985069275e-06,876.4699999999992,1252.539999999998
0.5,0.0,0.25,0.25,0.0,0.0,0.0,101.4199996948242,2.841282606480959,7.812014285905018e-06,921.029999999999,1066.9799999999984
0.5,0.0,0.5,0.0,0.0,0.0,0.0,93.3,2.896084471613477,9.285800036112469e-06,922.479999999999,1131.949999999998
0.48,0.0,0.28,0.24,0.0,0.0,0.0,101.4199996948242,2.8204993452416875,8.38412856074742e-06,924.749999999999,1096.4999999999982
0.46,0.0,0.31,0.23,0.0,0.0,0.0,101.4199996948242,2.8831558656692504,8.48500711996896e-06,924.749999999999,1077.6399999999985
0.458,0.0,0.4590000000000001,0.083,0.0,0.0,0.0,93.87999877929688,2.9184200245141985,9.847320079549156e-06,919.979999999999,1126.2299999999982
0.429,0.0,0.429,0.142,0.0,0.0,0.0,93.87999877929688,2.8922100007534026,9.050499549447931e-06,921.349999999999,1106.0299999999982
0.419,0.0,0.419,0.162,0.0,0.0,0.0,98.21999969482422,2.901199989318848,8.83408286879404e-06,924.969999999999,1105.3899999999983
0.409,0.0,0.409,0.182,0.0,0.0,0.0,98.51999969482422,2.908069987297058,8.617150020472218e-06,924.949999999999,1098.8799999999983
0.4,0.0,0.4,0.2,0.0,0.0,0.0,98.51999969482422,2.9200799751281736,8.696343335978196e-06,924.909999999999,1072.2199999999982
0.48,0.0,0.396,0.124,0.0,0.0,0.0,92.11999969482422,2.873817279338837,8.913318327077232e-06,920.359999999999,1130.8199999999981
0.48,0.0,0.3279999999999999,0.192,0.0,0.0,0.0,99.6,2.8416000318527224,8.378147105625693e-06,924.949999999999,1109.9399999999982
0.432,0.0,0.3989999999999999,0.1689999999999999,0.0,0.0,0.0,99.1,2.892529984315237,8.540833313496912e-06,925.519999999999,1101.0399999999981
0.5,0.0,0.396,0.104,0.0,0.0,0.0,92.11999969482422,2.8713839511871337,8.94191832860311e-06,920.069999999999,1146.0299999999982
0.5,0.0,0.297,0.203,0.0,0.0,0.0,101.4199996948242,2.842572890123936,8.291557123020713e-06,924.909999999999,1112.1099999999983
0.479,0.0,0.479,0.042,0.0,0.0,0.0,92.85999908447266,2.9129900234937667,9.856679570733931e-06,918.719999999999,1129.149999999998
0.0,0.0,0.0,0.0,0.0,1.0,0.0,18.04000015258789,1.840000033378601,1.4851332023690968e-05,559.820000000001,634.650000000001
0.5973597359735974,0.0293029302930293,0.3733373337333733,0.0,0.0,0.0,0.0,88.8,2.7504775917530058,7.764030329377307e-06,951.6099999999988,1135.119999999998
0.5189481051894811,0.0917908209179082,0.3892610738926108,0.0,0.0,0.0,0.0,91.11999969482422,2.779754828058538,8.00961512489319e-06,995.1699999999988,1148.3099999999981
0.4942,0.1115,0.3943,0.0,0.0,0.0,0.0,95.28000183105468,2.8017270331015487,8.188813414510093e-06,1004.6699999999988,1158.649999999998
0.4858,0.1182,0.396,0.0,0.0,0.0,0.0,95.28000183105468,2.8026309189959004,7.909263459142049e-06,1010.6699999999986,1159.389999999998
0.4772999999999999,0.125,0.3977,0.0,0.0,0.0,0.0,95.28000183105468,2.812013887822628,7.903926680501301e-06,1010.1399999999984,1150.739999999998
0.5456,0.0292,0.4252,0.0,0.0,0.0,0.0,88.58000030517579,2.798182473659516,8.99103691847665e-06,951.6099999999988,1143.109999999998
0.5063,0.0596999999999999,0.434,0.0,0.0,0.0,0.0,90.87999877929688,2.8143674858808514,8.35340001831054e-06,988.7299999999988,1145.2199999999982
0.481951804819518,0.0785921407859214,0.4394560543945605,0.0,0.0,0.0,0.0,92.28000030517578,2.83316696647803,8.258493333435053e-06,992.1899999999988,1142.5499999999981
0.4736999999999999,0.085,0.4413,0.0,0.0,0.0,0.0,93.04000091552734,2.858352296431859,8.26063333129883e-06,993.7199999999988,1137.8099999999981
0.4654,0.0914,0.4432,0.0,0.0,0.0,0.0,93.04000091552734,2.855375633716583,8.247733329772953e-06,995.8899999999988,1140.869999999998
0.4226422642264226,0.1245124512451245,0.4528452845284529,0.0,0.0,0.0,0.0,93.5000015258789,2.870326640089353,7.305784041377476e-06,1010.0399999999986,1125.5699999999981
0.4943,0.0291,0.4765999999999999,0.0,0.0,0.0,0.0,91.95999908447266,2.8901066454251607,9.71055622071766e-06,952.6299999999987,1141.0299999999982
0.4863,0.0351,0.4785999999999999,0.0,0.0,0.0,0.0,91.95999908447266,2.890613311131795,9.762418367004398e-06,988.7299999999988,1141.839999999998
0.4703,0.0472,0.4825,0.0,0.0,0.0,0.0,90.4,2.894566645820936,9.982328355407716e-06,988.7299999999988,1136.0199999999982
0.4622,0.0533,0.4845,0.0,0.0,0.0,0.0,92.2,2.869941657980283,1.000121166999454e-05,988.7299999999988,1116.4899999999982
0.4539999999999999,0.0595,0.4865,0.0,0.0,0.0,0.0,89.7,2.863614986538887,9.715414970470617e-06,988.7299999999988,1116.949999999998
0.4121,0.0911,0.4968,0.0,0.0,0.0,0.0,93.4800018310547,2.885233486739416,9.046691909160311e-06,995.8899999999988,1109.6399999999983
0.3684,0.1241,0.5075,0.0,0.0,0.0,0.0,93.5000015258789,2.898013351360957,8.687936100139317e-06,1010.7399999999984,1093.9199999999983
0.4432999999999999,0.0289999999999999,0.5277000000000001,0.0,0.0,0.0,0.0,92.2,2.9111574198639287,1.090104286346436e-05,952.6299999999987,1110.2599999999982
0.3593,0.0907,0.55,0.0,0.0,0.0,0.0,93.66000213623047,2.925179049221984,8.874623488562454e-06,996.0899999999988,1083.3999999999983
0.4572,0.0682,0.4746,0.0,0.0,0.0,0.0,91.96000061035156,2.918896668155988,9.171089971796671e-06,990.1999999999988,1113.689999999998
0.4677,0.0683,0.4639999999999999,0.0,0.0,0.0,0.0,91.18000030517578,2.9217033324639003,8.90143664563497e-06,990.1999999999988,1134.859999999998
0.4782,0.0683,0.4535,0.0,0.0,0.0,0.0,92.28000030517578,2.9140083431800208,8.318118330256144e-06,990.1999999999988,1134.7799999999982
0.379,0.081,0.0,0.54,0.0,0.0,0.0,108.2,2.7890564808646845,5.478788260923114e-06,987.6599999999988,1076.1229999999982
0.462,0.026,0.512,0.0,0.0,0.0,0.0,92.2,2.9221560419003167,1.0510438930935334e-05,952.6299999999987,1114.2199999999982
0.421,0.053,0.526,0.0,0.0,0.0,0.0,92.2,2.9096500831842422,1.06127949886867e-05,988.7299999999988,1110.599999999998
0.379,0.081,0.54,0.0,0.0,0.0,0.0,92.4000015258789,2.927423728366693,8.815590155737746e-06,993.5699999999988,1090.0899999999983
0.286,0.143,0.5710000000000001,0.0,0.0,0.0,0.0,95.44000091552736,2.8733529104505267,8.769712781869803e-06,1026.1699999999985,1095.9999999999982
0.471,0.055,0.474,0.0,0.0,0.0,0.0,90.4,2.906331664522489,9.532133338673911e-06,988.7299999999988,1136.689999999998
1.0,0.0,0.0,0.0,0.0,0.0,0.0,72.11999969482422,2.2043758322671154,4.759186387871155e-07,1324.5052652776355,1852.2699999999968
0.9762,0.0,0.0,0.0,0.0,0.0237999999999999,0.0,66.13999938964844,2.1830321648862343,7.483155645367713e-07,1238.0888825623108,1826.169999999997
0.952,0.0,0.0,0.0,0.0,0.048,0.0,66.13999938964844,2.1708100068569185,1.162536940512022e-06,1222.102215895644,1826.169999999997
0.9053,0.0,0.0,0.0,0.0,0.0947,0.0,63.14000015258789,2.1532799053192138,1.5443999932607022e-06,1156.3168300690525,1826.169999999997
0.8271999999999999,0.0,0.0,0.0,0.0,0.1728,0.0,58.23999938964844,2.1926600062847137,2.6121666959126773e-06,974.3513041125528,1347.7666666666642
0.9831,0.0169,0.0,0.0,0.0,0.0,0.0,72.11999969482422,2.205479984283447,5.744016520903039e-07,1210.346238124619,1841.169999999997
0.9666,0.0334,0.0,0.0,0.0,0.0,0.0,68.83999938964844,2.217749962806701,5.827810001889822e-07,1210.346238124619,1764.4699999999968
0.9327,0.0673,0.0,0.0,0.0,0.0,0.0,66.13999938964844,2.256259980201721,6.001700438027518e-07,1201.5328037811848,1764.4699999999968
0.8376162383761624,0.0337966203379662,0.0,0.0,0.0,0.1285871412858714,0.0,65.59999923706054,2.1867799806594848,1.83680836370786e-06,1002.7534343434328,1264.6499999999976
0.8461,0.0553,0.0,0.0,0.0,0.0986,0.0,65.61999893188477,2.214039981365204,1.3843578557809192e-06,1000.3699999999984,1400.5099999999975
0.8493,0.0678,0.0,0.0,0.0,0.0828999999999999,0.0,66.99999923706055,2.219249985218048,1.3648167763789491e-06,1003.8999999999984,1573.739999999997
0.8595,0.0339,0.0,0.0,0.0,0.1066,0.0,63.14000015258789,2.1868299531936644,1.303663690638541e-06,1007.2134343434328,1613.5799999999972
0.8787,0.0713999999999999,0.0,0.0,0.0,0.0499,0.0,63.14000015258789,2.231559982299805,1.5541675965854095e-06,1023.1099999999984,1743.0799999999967
0.9182,0.0332,0.0,0.0,0.0,0.0486,0.0,66.13999938964844,2.1915399551391603,1.2420640410650342e-06,1176.3988201700245,1743.0799999999967
0.9591,0.0167,0.0,0.0,0.0,0.0242,0.0,66.13999938964844,2.201229543856212,8.392926173834575e-07,1187.0288201700243,1819.9699999999968
1.0,0.0,0.0,0.0,0.0,0.0,0.0,72.11999969482422,2.203000068664551,4.759186387871155e-07,1324.5052652776355,1852.2699999999968
0.6103000000000001,0.0,0.3897,0.0,0.0,0.0,0.0,88.05999908447265,2.746000051498413,8.062143586839946e-06,923.349999999999,1205.159999999998
0.5540999999999999,0.0,0.4459,0.0,0.0,0.0,0.0,88.58000030517579,2.8350000381469727,9.682911438133604e-06,923.349999999999,1164.7899999999981
0.5002,0.0,0.4997999999999999,0.0,0.0,0.0,0.0,91.95999908447266,2.8980000019073486,9.278800036112469e-06,922.479999999999,1131.949999999998
0.4708,0.0,0.5292,0.0,0.0,0.0,0.0,93.3,2.9179999828338623,1.0970483345540368e-05,922.479999999999,1133.419999999998
0.4247999999999999,0.0,0.5752,0.0,0.0,0.0,0.0,92.2,2.953000068664551,1.1938266666666672e-05,922.479999999999,1118.9699999999982
0.6097,0.0,0.3903,0.0,0.0,0.0,0.0,88.05999908447265,2.7156947302818297,8.062143586839946e-06,923.349999999999,1205.159999999998
0.5539999999999999,0.0,0.446,0.0,0.0,0.0,0.0,88.58000030517579,2.828412160062945,9.682911438133604e-06,923.349999999999,1164.7899999999981
0.4997999999999999,0.0,0.5002,0.0,0.0,0.0,0.0,93.3,2.896084471613477,9.300466702779135e-06,922.479999999999,1131.949999999998
0.4708,0.0,0.5292,0.0,0.0,0.0,0.0,93.3,2.9175623517433804,1.0970483345540368e-05,922.479999999999,1133.419999999998
0.4251,0.0,0.5749,0.0,0.0,0.0,0.0,92.2,2.9374790527820585,1.1936266666666671e-05,922.479999999999,1118.1699999999983
1.0,0.0,0.0,0.0,0.0,0.0,0.0,72.11999969482422,2.197000026702881,4.759186387871155e-07,1324.5052652776355,1852.2699999999968
1.0,0.0,0.0,0.0,0.0,0.0,0.0,72.11999969482422,2.2043758322671154,4.759186387871155e-07,1324.5052652776355,1852.2699999999968
0.5,0.25,0.25,0.0,0.0,0.0,0.0,97.0,2.690000057220459,4.182129942576088e-06,1064.3379999999984,1215.4599999999978
1.0,0.0,0.0,0.0,0.0,0.0,0.0,72.11999969482422,2.213000059127808,4.759186387871155e-07,1324.5052652776355,1852.2699999999968
0.5,0.0,0.5,0.0,0.0,0.0,0.0,93.3,2.9040000438690186,9.285800036112469e-06,922.479999999999,1131.949999999998
0.442,0.0,0.509,0.049,0.0,0.0,0.0,92.2,2.953000068664551,1.015030006408692e-05,917.999999999999,1115.3499999999983
0.44,0.0,0.233,0.327,0.0,0.0,0.0,105.33999938964844,2.9200000762939453,8.183350008583071e-06,915.569999999999,1068.0299999999984
0.5,0.0,0.472,0.0279999999999999,0.0,0.0,0.0,91.95999908447266,2.8989999294281006,9.3635129742577e-06,918.7899999999988,1135.149999999998
0.5,0.0,0.416,0.084,0.0,0.0,0.0,92.11999969482422,2.8910000324249268,9.06133954425994e-06,920.069999999999,1147.7399999999982
0.5,0.0,0.356,0.144,0.0,0.0,0.0,99.1,2.88100004196167,8.47924996871948e-06,921.349999999999,1136.7099999999982
0.5,0.0,0.283,0.217,0.0,0.0,0.0,101.4199996948242,2.858999967575073,8.266078562273298e-06,924.749999999999,1107.0099999999982
0.5,0.0,0.25,0.25,0.0,0.0,0.0,101.4199996948242,2.8540000915527344,7.812014285905018e-06,921.029999999999,1066.9799999999984
0.5,0.0,0.183,0.317,0.0,0.0,0.0,101.03999938964844,2.8340001106262207,7.346200015449527e-06,876.9299999999993,1121.1199999999983
0.5,0.0,0.135,0.365,0.0,0.0,0.0,102.23999938964845,2.821000099182129,7.762100042724618e-06,877.1099999999992,1122.3199999999983
0.5,0.0,0.044,0.456,0.0,0.0,0.0,105.18000030517578,2.7799999713897705,7.329766684977221e-06,877.6899999999993,1129.659999999998
0.5,0.0,0.022,0.478,0.0,0.0,0.0,106.4,2.7769999504089355,7.326300015258795e-06,877.5099999999993,1131.8099999999981
0.5,0.0,0.0,0.5,0.0,0.0,0.0,107.8,2.757999897003174,7.326300015258795e-06,879.8499999999992,1127.589999999998
0.7212000000000001,0.0,0.0,0.0,0.2788,0.0,0.0,79.68000030517578,3.054854949712753,6.816706909234188e-06,878.2399999999993,1344.9999999999977
0.5967,0.0,0.0,0.0,0.4033,0.0,0.0,77.39999847412109,3.461297955138344,9.602166671117157e-06,874.2399999999993,1229.779999999998
0.6678000000000001,0.0,0.0,0.0,0.3322,0.0,0.0,78.61999969482422,3.200999975204468,8.159883335113537e-06,875.6099999999992,1317.3533333333312
0.633,0.0,0.0,0.0,0.367,0.0,0.0,78.15999908447266,3.355280420819918,8.317508340835585e-06,874.2399999999993,1270.5574999999978
0.5347999999999999,0.0,0.0,0.0,0.4652,0.0,0.0,79.33999938964844,3.568615364551544,1.028484083404541e-05,874.2399999999993,1159.5399999999981
0.5008,0.0,0.0,0.0,0.4992,0.0,0.0,79.33999938964844,3.529678330938022,1.0244862046850295e-05,874.2399999999993,1139.5599999999981
0.4815,0.0,0.0,0.0,0.5185,0.0,0.0,79.33999938964844,3.538387836098672,1.027559418970744e-05,874.2399999999993,1139.5199999999982
0.4593,0.0,0.0,0.0,0.5407,0.0,0.0,79.33999938964844,3.526520094950996,1.024839419377645e-05,874.2399999999993,1119.5299999999982
0.5,0.0,0.5,0.0,0.0,0.0,0.0,93.3,2.896084471613477,9.285800036112469e-06,922.479999999999,1131.949999999998
0.4997999999999999,0.0,0.4542,0.0,0.046,0.0,0.0,91.95999908447266,2.955370052456856,9.2912750231425e-06,923.599999999999,1135.909999999998
0.5009,0.0,0.4035,0.0,0.0956,0.0,0.0,92.45999908447266,3.008233009934425,8.989919053213942e-06,923.499999999999,1139.909999999998
0.5009,0.0,0.2609,0.0,0.2382,0.0,0.0,87.2,3.129869641462962,9.405281429944713e-06,923.089999999999,1126.9799999999982
0.4999,0.0,0.2292,0.0,0.2709,0.0,0.0,86.2,3.161803356011709,9.476120005226124e-06,913.3099999999991,1116.0899999999983
0.5009,0.0,0.1595,0.0,0.3396,0.0,0.0,82.23999938964843,3.22846912932396,9.204099779583156e-06,874.3799999999993,1124.659999999998
0.6667000000000001,0.1110999999999999,0.2221999999999999,0.0,0.0,0.0,0.0,85.54000091552734,2.5929999351501465,5.002813339487717e-06,1005.3899999999988,1236.163999999998
0.6363363663633637,0.1363863613638636,0.2272772722727727,0.0,0.0,0.0,0.0,86.4,2.622999906539917,5.147636657969165e-06,1011.6799999999986,1199.4649999999979
0.6046395360463953,0.1627837216278372,0.2325767423257674,0.0,0.0,0.0,0.0,93.76000061035155,2.6410000324249268,4.857759988848371e-06,1078.967666666665,1152.449999999998
0.5714,0.1905,0.2380999999999999,0.0,0.0,0.0,0.0,94.42000122070311,2.6610000133514404,5.010885665076122e-06,1064.4879999999985,1170.939999999998
0.5366,0.2195,0.2439,0.0,0.0,0.0,0.0,96.13999938964844,2.686000108718872,5.150299207778206e-06,1066.0779999999984,1178.649999999998
0.5,0.25,0.25,0.0,0.0,0.0,0.0,97.0,2.7039999961853027,4.182129942576088e-06,1064.3379999999984,1215.4599999999978
0.481,0.2658,0.2532,0.0,0.0,0.0,0.0,98.01999969482422,2.71399998664856,5.439456602732342e-06,1062.3179999999984,1213.7099999999978
0.4614999999999999,0.2821,0.2564,0.0,0.0,0.0,0.0,98.01999969482422,2.7309999465942383,5.459886609940303e-06,1063.7079999999985,1175.749999999998
0.421057894210579,0.3157684231576842,0.2631736826317368,0.0,0.0,0.0,0.0,100.0800003051758,2.747999906539917,5.943300001780188e-06,1063.7079999999985,1167.459999999998
0.4878,0.2195,0.2927,0.0,0.0,0.0,0.0,96.93999938964843,2.734999895095825,5.967359936305457e-06,1065.3179999999984,1197.429999999998
0.4761999999999999,0.1905,0.3333,0.0,0.0,0.0,0.0,94.72000122070312,2.7720000743865967,6.467922935644789e-06,1063.6779999999983,1178.749999999998
0.4938,0.2346,0.2716,0.0,0.0,0.0,0.0,96.93999938964843,2.720000028610229,5.624029957362586e-06,1066.5979999999984,1202.449999999998
0.4118,0.2941,0.2941,0.0,0.0,0.0,0.0,100.0800003051758,2.753999948501587,6.339103284203057e-06,1063.7079999999985,1168.269999999998
0.4443999999999999,0.2778,0.2778,0.0,0.0,0.0,0.0,98.98000030517578,2.734999895095825,5.949361618423459e-06,1063.7079999999985,1169.7999999999981
0.4736526347365263,0.2631736826317368,0.2631736826317368,0.0,0.0,0.0,0.0,98.01999969482422,2.7219998836517334,5.716566617874872e-06,1063.2879999999984,1205.749999999998
0.5454454554544546,0.2272772722727727,0.2272772722727727,0.0,0.0,0.0,0.0,94.5,2.6710000038146973,4.540284021513807e-06,1066.7579999999984,1185.719999999998
0.6,0.2,0.2,0.0,0.0,0.0,0.0,95.04000091552734,2.624000072479248,4.650600930123103e-06,1063.5479999999984,1163.999999999998
0.6154,0.1923,0.1923,0.0,0.0,0.0,0.0,95.04000091552734,2.6050000190734863,4.627983333006361e-06,1063.3779999999983,1160.444999999998
0.4988,0.1301,0.0,0.3711,0.0,0.0,0.0,104.8,2.713929982185364,4.578833934656781e-06,1014.6566666666652,1156.809999999998
0.521,0.1193999999999999,0.0,0.3596,0.0,0.0,0.0,105.0,2.665110070705414,4.953357394854234e-06,1014.9599999999986,1116.579999999998
0.5802,0.1026,0.0,0.3172,0.0,0.0,0.0,100.0,2.608084613660283,4.181384929000004e-06,991.9299999999988,1181.009999999998
0.6012,0.1299,0.0,0.2689,0.0,0.0,0.0,97.2,2.539025212743238,3.472628703762233e-06,1014.7299999999984,1169.2674999999979
0.5314468553144686,0.1006899310068993,0.0,0.3678632136786322,0.0,0.0,0.0,104.0,2.680100057125092,5.004518619664513e-06,991.9299999999988,1131.7299999999982
0.5503,0.1274,0.0,0.3223,0.0,0.0,0.0,101.4,2.612260038852692,3.7150933050791433e-06,1015.1199999999984,1159.0299999999982
0.5705,0.1561,0.0,0.2734,0.0,0.0,0.0,101.4,2.5967933604717257,3.801301558249336e-06,1061.4155714285698,1146.5099999999982
0.5013000000000001,0.125,0.0,0.3737,0.0,0.0,0.0,104.8,2.6524400329589843,4.501317922782898e-06,1015.3499999999984,1148.119999999998
0.5194,0.153,0.0,0.3276,0.0,0.0,0.0,104.6,2.670560064315796,4.10678026485443e-06,1061.4155714285698,1143.9999999999982
0.5388000000000001,0.1832,0.0,0.278,0.0,0.0,0.0,100.8,2.6393200254440305,3.913176350275675e-06,1041.3965714285698,1136.449999999998
0.5,0.25,0.0,0.25,0.0,0.0,0.0,104.2,2.677999973297119,4.004326729320342e-06,1041.00657142857,1212.219999999998
0.6666333366663334,0.1666833316668333,0.0,0.1666833316668333,0.0,0.0,0.0,86.23999938964843,2.5999999046325684,3.16263989477158e-06,1055.7749047619031,1258.3599999999979
0.5,0.25,0.25,0.0,0.0,0.0,0.0,97.0,2.694000005722046,4.182129942576088e-06,1064.3379999999984,1215.4599999999978
0.6666333366663334,0.1666833316668333,0.1666833316668333,0.0,0.0,0.0,0.0,85.53999938964844,2.569999933242798,4.094099989573164e-06,1069.2079999999985,1265.8699999999976
0.75,0.125,0.125,0.0,0.0,0.0,0.0,84.65999908447266,2.505000114440918,3.6552445678892585e-06,1046.8099999999984,1273.6799999999976
0.1,0.45,0.45,0.0,0.0,0.0,0.0,109.8,2.8653726522127783,8.645408324241646e-06,985.4179999999988,1090.5299999999982
0.203,0.397,0.4,0.0,0.0,0.0,0.0,108.0,2.859999895095825,7.404664270846042e-06,1063.4179999999983,1091.7399999999982
0.398,0.294,0.308,0.0,0.0,0.0,0.0,100.7,2.76200008392334,6.381344719450812e-06,1063.3779999999983,1149.7699999999982
0.6,0.2,0.2,0.0,0.0,0.0,0.0,95.04000091552734,2.6080000400543213,4.650600930123103e-06,1063.5479999999984,1163.999999999998
0.706,0.15,0.144,0.0,0.0,0.0,0.0,84.83999938964844,2.51200008392334,3.912185743695208e-06,1071.9933333333315,1272.2199999999978
0.74,0.132,0.128,0.0,0.0,0.0,0.0,85.61999969482422,2.4579999446868896,3.690848859523591e-06,1047.7249999999983,1275.2499999999977
0.8,0.1,0.1,0.0,0.0,0.0,0.0,80.2,2.400000095367432,3.312839733711879e-06,1093.3499999999983,1264.5199999999977
0.65,0.0,0.0,0.0,0.35,0.0,0.0,78.15999908447266,3.240000009536743,8.296708335876478e-06,875.4399999999993,1311.5924999999982
0.826982698269827,0.0591059105910591,0.0,0.0,0.0,0.1139113911391139,0.0,69.23999862670898,2.229219979047776,2.377441691144305e-06,997.4599999999986,1265.5099999999977
0.7825217478252174,0.1315868413158684,0.0,0.0,0.0,0.0858914108589141,0.0,74.45999908447266,2.3264200043678285,2.5386783497174594e-06,1022.1599999999984,1268.0899999999976
0.7781,0.06,0.0,0.0,0.0,0.1619,0.0,70.8,2.2414499878883363,2.2924628863743364e-06,983.4399999999988,1266.2666666666644
0.59,0.3287,0.0,0.0,0.0,0.0813,0.0,103.8,2.4899000155925752,3.5696781956354777e-06,961.8249999999988,1208.417499999998
0.7364,0.0409999999999999,0.0,0.0,0.0,0.2226,0.0,62.47999954223633,2.1902899956703186,2.9382200154622424e-06,902.8099999999991,1263.4166666666645
0.7445,0.0735,0.0,0.0,0.0,0.182,0.0,70.8,2.2578699922561647,2.261295033391316e-06,902.2099999999992,1266.2666666666644
0.656034396560344,0.1395860413958604,0.0,0.0,0.0,0.2043795620437956,0.0,68.8,2.323148383796215,2.696099992752076e-06,919.3599999999992,1242.0516666666645
0.6563343665633437,0.2427757224277572,0.0,0.0,0.0,0.1008899110088991,0.0,80.36000061035156,2.380200033187866,2.534466667175292e-06,958.6299999999987,1241.0516666666645
0.6817,0.038,0.0,0.0,0.0,0.2803,0.0,57.07999954223633,2.2619022913575173,2.8187541597737225e-06,900.7199999999992,1223.5066666666646
0.6589,0.0742999999999999,0.0,0.0,0.0,0.2668,0.0,62.47999954223633,2.282770375510057,2.858099155282975e-06,899.2099999999991,1218.7458333333316
0.412,0.1639999999999999,0.0,0.0,0.0,0.0,0.424,86.9,3.653539971709252,1.1331659708913166e-05,1070.3079999999984,877.1299999999993
1.0,0.0,0.0,0.0,0.0,0.0,0.0,72.11999969482422,2.2043758322671154,4.759186387871155e-07,1324.5052652776355,1852.2699999999968
0.97,0.0,0.0,0.0,0.0,0.03,0.0,66.13999938964844,2.1745497312425903,9.551854494634609e-07,1225.082215895644,1826.169999999997
0.965,0.0,0.0,0.0,0.0,0.035,0.0,66.13999938964844,2.15862960594041,9.488354490819912e-07,1223.0422158956442,1826.169999999997
0.0,0.0,0.0,0.0,0.0,1.0,0.0,18.04000015258789,1.842850945199157,1.4851332023690968e-05,559.820000000001,634.650000000001
0.5,0.05,0.0,0.0,0.45,0.0,0.0,79.93999938964843,3.36157089471817,8.2e-06,981.8799999999987,1147.2299999999982
0.45,0.1,0.0,0.0,0.45,0.0,0.0,80.73999938964843,3.42587140194575,7.95e-06,995.5699999999988,1133.189999999998
0.45,0.05,0.0,0.0,0.5,0.0,0.0,79.83999938964844,3.413244204918544,8.55e-06,981.8799999999987,1115.6099999999983
0.45,0.05,0.0,0.0,0.4,0.1,0.0,80.5999984741211,3.39168356708118,7.699999999999999e-06,911.839999999999,1113.1499999999983
0.4,0.05,0.0,0.0,0.45,0.1,0.0,80.73999938964843,3.4242151482105254,8.45e-06,912.579999999999,1087.1829999999982
0.0,0.0,0.26,0.0,0.0,0.74,0.0,83.61999969482422,2.4095140830987973,6.085274461746215e-06,644.3400000000009,936.3533333333322
0.0,0.0,0.3,0.0,0.0,0.7,0.0,88.91999969482421,2.545631163025004,5.825776349585392e-06,708.9600000000005,946.1973333333322
0.0,0.0,0.35,0.0,0.0,0.65,0.0,88.91999969482421,2.585609773925372,6.027772266451517e-06,766.1000000000001,951.2833333333324
0.0,0.0,0.4,0.0,0.0,0.6,0.0,92.61999969482422,2.783194111813972,7.189033779525752e-06,769.8800000000001,951.9433333333324
0.0,0.0,0.45,0.0,0.0,0.55,0.0,91.53999938964844,2.7172461175719893,7.598584142303466e-06,769.5500000000002,960.1166666666657
0.0,0.0,0.5,0.0,0.0,0.5,0.0,95.13999938964844,2.7813677434552284,7.937557469685872e-06,765.7100000000002,955.8066666666659
0.4444444444444444,0.1247124712471247,0.4308430843084308,0.0,0.0,0.0,0.0,96.82000122070312,2.8310000896453857,7.520047019449873e-06,1010.0399999999986,1124.0699999999981
0.5498,0.1,0.2001,0.1501,0.0,0.0,0.0,98.16000061035156,2.741598286628723,5.797700005149837e-06,983.6899999999988,1175.789999999998
0.0,0.0,0.0,0.0,0.0,1.0,0.0,17.0,1.7799999713897705,1.4851332023690968e-05,559.820000000001,634.650000000001
0.05,0.0,0.0,0.0,0.0,0.95,0.0,21.100000381469727,1.85699999332428,1.4529421799828398e-05,555.7800000000009,634.650000000001
0.1,0.0,0.0,0.0,0.0,0.9,0.0,20.799999237060547,1.868000030517578,1.376224662272136e-05,599.6100000000009,830.4119999999996
0.15,0.0,0.0,0.0,0.0,0.85,0.0,21.100000381469727,1.8730000257492063,1.2492539962768544e-05,631.160000000001,830.8619999999995
0.2,0.0,0.0,0.0,0.0,0.8,0.0,22.799999237060547,1.878999948501587,9.435270256042472e-06,651.7500000000009,901.0529999999992
0.25,0.0,0.0,0.0,0.0,0.75,0.0,24.100000381469727,1.888000011444092,9.280920569101958e-06,692.9500000000006,948.7329999999988
0.3,0.0,0.0,0.0,0.0,0.7,0.0,23.5,1.8980000019073489,7.749091070756466e-06,759.95,977.3329999999987
0.35,0.0,0.0,0.0,0.0,0.65,0.0,22.5,1.9359999895095823,7.3482724900018545e-06,831.4699999999996,984.5429999999988
0.4,0.0,0.0,0.0,0.0,0.6,0.0,23.299999237060547,1.9529999494552608,4.974572959899896e-06,838.6599999999994,994.5029999999987
1.0,0.0,0.0,0.0,0.0,0.0,0.0,68.80000305175781,2.2170000076293945,4.759186387871155e-07,1324.5052652776355,1852.2699999999968
1.0,0.0,0.0,0.0,0.0,0.0,0.0,72.11999969482422,2.2043758322671154,4.759186387871155e-07,1324.5052652776355,1852.2699999999968
0.968,0.0059,0.0,0.0,0.0,0.0260999999999999,0.0,66.13999938964844,2.1802995874200546,8.75033815361721e-07,1187.0288201700243,1825.0699999999968
1.0,0.0,0.0,0.0,0.0,0.0,0.0,66.0,2.200000047683716,4.759186387871155e-07,1324.5052652776355,1852.2699999999968
0.7253000000000001,0.0,0.0,0.0,0.0,0.2747,0.0,34.29999923706055,2.0420000553131104,2.905386668141686e-06,837.6699999999994,1343.1766666666642
0.5832,0.0,0.0,0.0,0.0,0.4168,0.0,26.299999237060547,1.9700000286102293,4.970000076293945e-06,834.1899999999996,1166.0599999999981
1.0,0.0,0.0,0.0,0.0,0.0,0.0,73.19999694824219,2.20199990272522,4.759186387871155e-07,1324.5052652776355,1852.2699999999968
0.0,0.0,0.0,0.0,0.0,1.0,0.0,17.399999618530273,1.838000059127808,1.4851332023690968e-05,559.820000000001,634.650000000001
0.5,0.0,0.0,0.0,0.0,0.5,0.0,27.11999969482422,1.9685697555541992,5.414115678660072e-06,834.1399999999995,1062.7899999999984
0.6667000000000001,0.0,0.0,0.0,0.0,0.3333,0.0,47.13999938964844,2.047347068786621,4.024040039062496e-06,836.1999999999996,1227.8483333333313
1.0,0.0,0.0,0.0,0.0,0.0,0.0,72.11999969482422,2.2043758322671154,4.759186387871155e-07,1324.5052652776355,1852.2699999999968
0.5,0.0,0.25,0.25,0.0,0.0,0.0,101.4199996948242,2.8310000896453857,7.812014285905018e-06,921.029999999999,1066.9799999999984
0.5,0.0,0.5,0.0,0.0,0.0,0.0,93.3,2.896084471613477,9.285800036112469e-06,922.479999999999,1131.949999999998
0.475,0.05,0.475,0.0,0.0,0.0,0.0,90.4,2.906211663683256,9.765461699422204e-06,988.7299999999988,1136.7699999999982
0.3939999999999999,0.212,0.3939999999999999,0.0,0.0,0.0,0.0,100.68000030517578,2.8148446915547054,7.330242143885291e-06,1065.1479999999983,1134.4799999999982
0.3,0.4,0.3,0.0,0.0,0.0,0.0,103.2,2.790557313839595,6.673399296152025e-06,1063.7479999999985,1116.3199999999981
0.0,0.33,0.67,0.0,0.0,0.0,0.0,102.72000122070312,2.820398979187012,8.372600013732913e-06,938.727999999999,1089.8399999999983
0.1,0.297,0.603,0.0,0.0,0.0,0.0,104.8,2.9412489182239487,8.45995323842367e-06,985.4179999999988,1090.3299999999983
0.15,0.28,0.57,0.0,0.0,0.0,0.0,107.0,3.225459997653961,8.427758335749311e-06,1005.5879999999986,1090.2399999999982
0.3,0.231,0.469,0.0,0.0,0.0,0.0,99.5,2.8487699842453003,8.974428165372214e-06,1065.5979999999984,1104.0299999999982
0.4,0.198,0.402,0.0,0.0,0.0,0.0,100.68000030517578,2.8186399871508288,7.492628412882486e-06,1063.9779999999985,1128.089999999998
0.55,0.148,0.302,0.0,0.0,0.0,0.0,89.08000030517579,2.710121297248772,5.801879310099282e-06,1045.2999999999984,1177.309999999998
0.685,0.0,0.315,0.0,0.0,0.0,0.0,80.75999908447265,2.633903129299481,6.879323907943004e-06,924.719999999999,1323.2499999999977
0.502,0.0,0.0,0.498,0.0,0.0,0.0,106.4,2.7296614682078366,7.326000012207037e-06,879.8499999999992,1127.589999999998
0.561,0.0,0.3,0.139,0.0,0.0,0.0,90.26000061035155,2.741199515958627,8.227497147333052e-06,920.329999999999,1169.7599999999982
0.445,0.0,0.287,0.268,0.0,0.0,0.0,101.4199996948242,2.8635603473583857,8.675199980926518e-06,924.749999999999,1086.6899999999982
0.265,0.0,0.472,0.263,0.0,0.0,0.0,96.21999969482422,2.928959963917732,1.012660011037191e-05,923.309999999999,1062.3899999999985
0.275,0.0,0.588,0.1369999999999999,0.0,0.0,0.0,94.34000091552734,2.916152855328152,1.1834566669718432e-05,919.459999999999,1070.0299999999984
0.63,0.0,0.1,0.27,0.0,0.0,0.0,97.28000030517578,2.495861925681432,4.857905986213684e-06,876.4699999999992,1252.539999999998
0.7,0.1268999999999999,0.1730999999999999,0.0,0.0,0.0,0.0,84.8,2.5174931033452355,4.068239911333724e-06,1020.3599999999984,1266.8299999999977
0.6493,0.0925999999999999,0.2580999999999999,0.0,0.0,0.0,0.0,85.83999938964844,2.6109800004959105,5.457055031522112e-06,995.0999999999988,1222.1683333333312
0.6654665466546654,0.0603060306030603,0.2742274227422742,0.0,0.0,0.0,0.0,85.61999969482422,2.5945304755369825,5.431866731643677e-06,989.2399999999986,1223.5533333333312
0.5877412258774123,0.125987401259874,0.2862713728627137,0.0,0.0,0.0,0.0,88.47999877929688,2.6217450535297395,5.64716994641622e-06,1009.9499999999986,1165.019999999998
0.362,0.2752,0.3628,0.0,0.0,0.0,0.0,101.9,2.7973463022708893,6.276185874938964e-06,1065.0979999999984,1131.6799999999982
0.612,0.0601,0.3278999999999999,0.0,0.0,0.0,0.0,89.15999908447266,2.74822998046875,6.901396713002522e-06,987.7099999999988,1125.169999999998
0.4897999999999999,0.1603,0.3499,0.0,0.0,0.0,0.0,94.52000122070312,2.7608056412235147,6.661521880649391e-06,1078.4276666666651,1175.139999999998
0.3995,0.1962,0.4043,0.0,0.0,0.0,0.0,100.68000030517578,2.819935025691986,7.492628412882486e-06,1063.9779999999985,1129.869999999998
0.4422,0.1178999999999999,0.4399,0.0,0.0,0.0,0.0,93.4800018310547,2.8397399306297304,7.826957329450336e-06,1010.6699999999986,1124.2499999999982
0.0,0.3547999999999999,0.6452,0.0,0.0,0.0,0.0,106.74000091552736,2.904810025691986,8.462600056966143e-06,938.727999999999,1089.8399999999983
0.118,0.313,0.569,0.0,0.0,0.0,0.0,107.0,4.908314943313599,8.11737813097637e-06,1005.5879999999986,1090.3299999999983
0.2314,0.2727,0.4959,0.0,0.0,0.0,0.0,106.0,2.87135000705719,9.094762495040892e-06,1063.4179999999983,1097.6799999999982
0.3404340434043404,0.234023402340234,0.4255425542554255,0.0,0.0,0.0,0.0,101.8,2.8390246307849885,7.589539753232684e-06,1065.5979999999984,1119.3799999999983
0.1215,0.3579,0.5206000000000001,0.0,0.0,0.0,0.0,109.8,3.128557733535766,7.425233349100751e-06,1005.5879999999986,1090.5299999999982
0.2451,0.361,0.3939,0.0,0.0,0.0,0.0,104.6,2.8508590412139894,7.054917995779848e-06,1063.4179999999983,1098.6499999999983
0.3709,0.3642,0.2648999999999999,0.0,0.0,0.0,0.0,100.98000030517578,2.763793185290836,5.848368762016292e-06,1063.7079999999985,1130.609999999998
0.4989,0.3675,0.1336,0.0,0.0,0.0,0.0,104.93999938964843,2.849274946451187,4.514544998613993e-06,1065.9379999999985,1233.569999999998
0.1147885211478852,0.2704729527047295,0.6147385261473853,0.0,0.0,0.0,0.0,106.0,3.233051091372967,8.521309889729819e-06,1005.9179999999984,1089.8799999999983
0.2192,0.1937,0.5871,0.0,0.0,0.0,0.0,104.2,2.9225328127259305,8.600208307838446e-06,1063.1079999999984,1076.046666666665
0.3146,0.1235999999999999,0.5618,0.0,0.0,0.0,0.0,91.30000152587893,2.9151150476932526,8.782007765179594e-06,1010.7399999999984,1092.2599999999982
0.4828,0.0,0.5172,0.0,0.0,0.0,0.0,93.3,2.9162942242906205,1.034948342793783e-05,922.479999999999,1132.609999999998
0.0129,0.4399,0.5472,0.0,0.0,0.0,0.0,112.0,2.877775509874026,7.954827794777407e-06,938.087999999999,1089.8399999999983
0.0299,0.4313,0.5388000000000001,0.0,0.0,0.0,0.0,112.0,2.871516343633334,7.995376736534974e-06,938.087999999999,1089.8399999999983
0.0418,0.4293,0.5289,0.0,0.0,0.0,0.0,112.0,2.871949897805849,8.054593379550517e-06,938.3279999999992,1089.8399999999983
0.0605999999999999,0.4195,0.5199,0.0,0.0,0.0,0.0,111.4,2.872440465887388,7.755166690572106e-06,938.3279999999992,1090.5299999999982
0.0999,0.4046,0.4955,0.0,0.0,0.0,0.0,109.8,2.8694167194763818,7.895971119774715e-06,985.4179999999988,1090.5299999999982
0.1803,0.4153,0.4044,0.0,0.0,0.0,0.0,108.0,2.84404233455658,7.797914272753395e-06,1017.4279999999984,1091.7399999999982
0.0,0.4272999999999999,0.5347999999999999,0.0379,0.0,0.0,0.0,112.0,2.877947398225466,7.900303608261598e-06,917.377999999999,1088.8999999999983
0.0,0.625,0.375,0.0,0.0,0.0,0.0,112.0,2.8952099967002867,6.724353324199859e-06,938.727999999999,1090.9899999999982
0.635,0.0,0.365,0.0,0.0,0.0,0.0,87.65999908447266,2.676875445842743,7.71132383546375e-06,923.829999999999,1251.3716666666646
0.584,0.0,0.416,0.0,0.0,0.0,0.0,88.58000030517579,2.796883462357832,9.405398569197888e-06,923.349999999999,1206.199999999998
0.5770000000000001,0.0,0.423,0.0,0.0,0.0,0.0,88.58000030517579,2.791260977029801,9.37575856828236e-06,923.349999999999,1206.199999999998
0.563,0.0,0.437,0.0,0.0,0.0,0.0,88.58000030517579,2.804727367699146,9.626874528267273e-06,923.349999999999,1169.079999999998
0.5379999999999999,0.0,0.462,0.0,0.0,0.0,0.0,90.87999877929688,2.851965129207997,9.366814954775862e-06,922.1799999999988,1156.679999999998
0.507,0.0,0.493,0.0,0.0,0.0,0.0,91.95999908447266,2.878227612762879,9.321175027211506e-06,923.199999999999,1131.949999999998
0.475,0.0,0.525,0.0,0.0,0.0,0.0,93.3,2.9174223559300105,1.0893483345540367e-05,922.479999999999,1127.2799999999982
0.449,0.0,0.551,0.0,0.0,0.0,0.0,92.2,2.916102664016668,1.1602733333333337e-05,922.479999999999,1118.2299999999982
0.7170000000000001,0.113,0.17,0.0,0.0,0.0,0.0,85.96000061035156,2.5199868297576904,4.592576536750799e-06,1031.6799999999985,1255.4399999999978
0.6940000000000001,0.08,0.226,0.0,0.0,0.0,0.0,84.44000091552735,2.566477954387665,5.01655002721151e-06,993.5299999999988,1234.289999999998
0.639,0.153,0.208,0.0,0.0,0.0,0.0,90.6,2.61584481755041,4.937117861702328e-06,1080.5909999999983,1228.659999999998
0.634,0.07,0.296,0.0,0.0,0.0,0.0,85.75999908447265,2.643260028362274,5.628747876058305e-06,990.0799999999988,1155.179999999998
0.633,0.138,0.2289999999999999,0.0,0.0,0.0,0.0,86.98000030517578,2.627901452581088,5.066281673622139e-06,1014.1299999999984,1193.174999999998
0.57,0.108,0.322,0.0,0.0,0.0,0.0,88.73999938964843,2.724479259337698,6.4339449596405065e-06,999.6699999999988,1162.739999999998
0.5539999999999999,0.271,0.175,0.0,0.0,0.0,0.0,94.02000122070312,2.621707470417023,4.4106500727335645e-06,1065.5079999999984,1208.0899999999979
0.54,0.27,0.19,0.0,0.0,0.0,0.0,95.7,2.655331384181976,4.924318593161452e-06,1064.0579999999984,1203.0799999999979
0.5329999999999999,0.163,0.304,0.0,0.0,0.0,0.0,90.11999969482422,2.710018034378688,6.046930147171019e-06,1063.5879999999984,1169.789999999998
0.512,0.129,0.359,0.0,0.0,0.0,0.0,92.9000015258789,2.771859062620572,6.647516625086471e-06,1009.6599999999984,1168.889999999998
0.51,0.043,0.447,0.0,0.0,0.0,0.0,91.95999908447266,2.8382610212848296,9.322279810224265e-06,987.7099999999988,1144.089999999998
0.4679999999999999,0.088,0.444,0.0,0.0,0.0,0.0,93.04000091552734,2.857822299083074,8.254833328247074e-06,993.9699999999988,1137.669999999998
0.46,0.27,0.27,0.0,0.0,0.0,0.0,98.01999969482422,2.727509970664978,5.7928866328284845e-06,1064.0379999999984,1177.6099999999979
0.457,0.151,0.392,0.0,0.0,0.0,0.0,96.82000122070312,2.79131378253301,7.536751789983116e-06,1049.3979999999983,1139.4899999999982
0.451,0.031,0.518,0.0,0.0,0.0,0.0,92.2,2.9151314563334934,1.040811391349672e-05,983.5299999999988,1114.199999999998
0.4479999999999999,0.155,0.397,0.0,0.0,0.0,0.0,96.82000122070312,2.82440470135212,7.566036674372359e-06,1077.187666666665,1136.5499999999981
0.444,0.2,0.356,0.0,0.0,0.0,0.0,99.68000030517578,2.77455574464798,6.629119860839843e-06,1063.6579999999983,1148.2399999999982
0.431,0.1,0.469,0.0,0.0,0.0,0.0,92.24000091552736,2.876270010823295,8.75463066847665e-06,996.6399999999988,1117.679999999998
0.41,0.29,0.3,0.0,0.0,0.0,0.0,100.28000030517578,2.745940614328497,6.355748284025038e-06,1063.7079999999985,1167.939999999998
0.395,0.1689999999999999,0.436,0.0,0.0,0.0,0.0,96.56000061035157,2.840504648208618,7.213124023056029e-06,1062.7779999999984,1120.139999999998
0.376,0.209,0.415,0.0,0.0,0.0,0.0,100.7,2.835270032167435,7.480265966179256e-06,1064.6079999999984,1118.0699999999983
0.271,0.265,0.4639999999999999,0.0,0.0,0.0,0.0,100.9,2.8552790880203247,8.8499375594457e-06,1062.0279999999984,1111.9199999999983
0.2289999999999999,0.2739999999999999,0.497,0.0,0.0,0.0,0.0,106.0,2.875699985027313,9.04796249961853e-06,1063.4179999999983,1097.6799999999982
0.093,0.319,0.588,0.0,0.0,0.0,0.0,103.76000061035155,2.99068627740088,8.30367752344041e-06,985.4179999999988,1090.5299999999982
0.0,0.375,0.625,0.0,0.0,0.0,0.0,109.98000030517578,2.8886650621891024,7.989486082694648e-06,938.727999999999,1089.8399999999983
0.5257999999999999,0.0,0.4742,0.0,0.0,0.0,0.0,91.95999908447266,2.873097035075937,1.0236412876601433e-05,922.1799999999988,1135.439999999998
