Repository: JiaQianZhu/ML_glass

This section contains all the datasets used in the experiment. 
Under the 'raw' folder, you will find the original dataset we collected from the SciGlass database via a Python module named GlassPy (https://github.com/drcassar/glasspy). 
Under the 'clean' folder, you will find the individual datasets of five properties and final dataset for joint prediction both after completion.
We also mannually gathered a small dataset (~50 entries) of compositions released by Corning Incorporated (US 2020/0339468 A1), all of which were unseen during the training period. This dataset is named 'US_patent_data.csv'.

File: (a-d) Datasets/clean/dataset_completed.csv (part 7 of 31)
SiO2,Al2O3,CaO,MgO,SrO,B2O3,Sb2O3,YoungModulus,Density293K,CTEbelowTg,Tstrain,Tsoft
0.5935,0.0,0.4065,0.0,0.0,0.0,0.0,88.58000030517579,2.786857005953789,8.14192580636645e-06,923.349999999999,1206.199999999998
0.6464,0.0,0.3535999999999999,0.0,0.0,0.0,0.0,87.65999908447266,2.6700332164764404,7.533448850722546e-06,924.379999999999,1303.8249999999978
0.6036,0.0653,0.3311,0.0,0.0,0.0,0.0,89.51999969482422,2.730426105260849,6.944076707458498e-06,987.9099999999988,1130.129999999998
0.5556444355564444,0.0630936906309369,0.3812618738126187,0.0,0.0,0.0,0.0,90.0800003051758,2.767896655698617,7.816243399175006e-06,987.7099999999988,1143.9999999999982
0.5028497150284972,0.0628937106289371,0.4342565743425657,0.0,0.0,0.0,0.0,93.43999938964843,2.81434515440464,8.341300012207025e-06,988.7299999999988,1143.5499999999981
0.6545000000000001,0.0633,0.2822,0.0,0.0,0.0,0.0,85.5999984741211,2.612388293941816,5.439286725489298e-06,988.7499999999986,1209.174999999998
0.0,0.157,0.422,0.0,0.0,0.421,0.0,93.9,2.520038150548935,7.527187075442366e-06,833.3099999999996,957.5993333333324
0.0,0.127,0.259,0.0,0.0,0.614,0.0,85.28000030517578,2.2364997523228327,5.909038312339778e-06,828.8199999999996,947.5899999999988
0.417,0.133,0.45,0.0,0.0,0.0,0.0,93.5000015258789,2.869058306137721,7.648472843569802e-06,1013.7099999999986,1128.5599999999981
0.5,0.0,0.25,0.25,0.0,0.0,0.0,101.4199996948242,2.841282606480959,7.812014285905018e-06,921.029999999999,1066.9799999999984
0.5,0.0901,0.2501,0.1598,0.0,0.0,0.0,99.7,2.7717287766422545,6.780310024261469e-06,988.3899999999988,1128.599999999998
1.0,0.0,0.0,0.0,0.0,0.0,0.0,72.11999969482422,2.2043758322671154,4.759186387871155e-07,1324.5052652776355,1852.2699999999968
0.5,0.0,0.0,0.5,0.0,0.0,0.0,107.8,2.730281464993954,7.326300015258795e-06,879.8499999999992,1127.589999999998
0.5,0.0,0.5,0.0,0.0,0.0,0.0,93.3,2.896084471613477,9.285800036112469e-06,922.479999999999,1131.949999999998
0.5,0.0,0.25,0.25,0.0,0.0,0.0,101.4199996948242,2.841282606480959,7.812014285905018e-06,921.029999999999,1066.9799999999984
0.5,0.25,0.25,0.0,0.0,0.0,0.0,97.0,2.670673153442877,4.182129942576088e-06,1064.3379999999984,1215.4599999999978
0.5,0.0,0.25,0.25,0.0,0.0,0.0,101.4199996948242,2.841282606480959,7.812014285905018e-06,921.029999999999,1066.9799999999984
0.5,0.25,0.25,0.0,0.0,0.0,0.0,97.0,2.670673153442877,4.182129942576088e-06,1064.3379999999984,1215.4599999999978
0.5832999999999999,0.0,0.4167,0.0,0.0,0.0,0.0,87.19999694824219,2.7929999828338623,8.49000015258789e-06,923.349999999999,1206.199999999998
0.5329,0.0,0.4671,0.0,0.0,0.0,0.0,89.80000305175781,2.858999967575073,9.13000030517578e-06,922.1799999999988,1135.7799999999982
0.4828,0.0,0.5172,0.0,0.0,0.0,0.0,92.5999984741211,2.9100000858306885,1.004000015258789e-05,922.479999999999,1132.609999999998
0.65,0.0,0.0,0.0,0.35,0.0,0.0,78.15999908447266,3.250999927520752,8.296708335876478e-06,875.4399999999993,1311.5924999999982
0.6,0.0,0.0,0.0,0.4,0.0,0.0,77.39999847412109,3.4649999141693115,9.580166671117156e-06,874.2399999999993,1229.659999999998
0.5,0.0,0.5,0.0,0.0,0.0,0.0,93.3,2.896084471613477,9.285800036112469e-06,922.479999999999,1131.949999999998
0.529,0.183,0.0,0.288,0.0,0.0,0.0,106.8,2.628999948501587,4.135296402613321e-06,1041.3965714285698,1138.5399999999981
0.574,0.146,0.0,0.28,0.0,0.0,0.0,101.4,2.5910000801086426,3.7055439041864272e-06,1024.3699999999983,1176.059999999998
0.49,0.145,0.0,0.365,0.0,0.0,0.0,105.8,2.6619999408721924,4.277962565231322e-06,1019.1199999999984,1174.649999999998
0.6,0.06,0.0,0.34,0.0,0.0,0.0,99.6,2.5850000381469727,4.720705422592162e-06,986.9499999999988,1174.347499999998
0.649,0.092,0.259,0.0,0.0,0.0,0.0,85.83999938964844,2.61899995803833,5.424255036735532e-06,995.3999999999988,1222.1683333333312
0.6494649464946495,0.0294029402940294,0.3211321132113211,0.0,0.0,0.0,0.0,87.19999694824219,2.6610000133514404,6.430000305175781e-06,953.7399999999988,1209.5066666666646
0.612,0.0601,0.3278999999999999,0.0,0.0,0.0,0.0,90.0999984741211,2.727999925613404,6.930000305175781e-06,987.7099999999988,1125.169999999998
0.5323,0.1255,0.3422,0.0,0.0,0.0,0.0,93.3000030517578,2.763000011444092,6.959999847412109e-06,1009.4199999999986,1167.349999999998
0.4453,0.1968,0.3579,0.0,0.0,0.0,0.0,98.8000030517578,2.759999990463257,6.519999694824218e-06,1063.9779999999985,1149.139999999998
0.35,0.275,0.375,0.0,0.0,0.0,0.0,103.0,2.805000066757202,6.469999694824219e-06,1065.0979999999984,1131.1399999999983
0.2451,0.361,0.3939,0.0,0.0,0.0,0.0,108.0,2.82699990272522,6.609999847412109e-06,1063.4179999999983,1098.6499999999983
0.1886,0.4074,0.4039999999999999,0.0,0.0,0.0,0.0,108.0,2.8469998836517334,7.454914272753391e-06,1017.4279999999984,1091.7399999999982
0.0,0.3017,0.6983,0.0,0.0,0.0,0.0,98.52000122070312,2.8096200942993166,8.439007796563037e-06,938.727999999999,1089.6399999999983
0.0116,0.2977,0.6907,0.0,0.0,0.0,0.0,98.52000122070312,2.8138400959968566,8.73887445127699e-06,938.727999999999,1089.6399999999983
0.0347,0.2897,0.6756,0.0,0.0,0.0,0.0,100.32000122070312,2.8469057059288025,8.840385962186541e-06,938.087999999999,1089.2399999999982
0.1028999999999999,0.2662,0.6309,0.0,0.0,0.0,0.0,104.8,2.946086335715794,8.72219323247274e-06,984.0279999999988,1089.7799999999982
0.0,0.2849,0.6642,0.0509,0.0,0.0,0.0,102.32000122070312,2.8678144454956054,8.753130401205639e-06,917.377999999999,1088.2999999999984
0.0,0.2688,0.6317,0.0994999999999999,0.0,0.0,0.0,107.8,2.879481716156006,8.6332401850322e-06,914.177999999999,1095.2499999999982
0.0,0.2386,0.5708,0.1906,0.0,0.0,0.0,107.6,2.8301230780283606,8.453521048451993e-06,938.107999999999,1086.0399999999981
0.0,0.3147,0.6853,0.0,0.0,0.0,0.0,100.32000122070312,3.3124056911468505,8.245444432576495e-06,938.727999999999,1089.6399999999983
0.035,0.3034,0.6616,0.0,0.0,0.0,0.0,100.32000122070312,2.920890023708344,9.007571745936074e-06,938.087999999999,1089.6399999999983
0.0697,0.293,0.6373,0.0,0.0,0.0,0.0,100.92000122070311,2.9572979860078727,8.746798330561321e-06,938.3279999999992,1090.3299999999983
0.1153999999999999,0.2788,0.6058,0.0,0.0,0.0,0.0,106.0,3.228012040141084,8.481156571451825e-06,1005.5879999999986,1090.0299999999982
0.1716,0.2609,0.5675,0.0,0.0,0.0,0.0,104.2,2.9615900182724,8.422150010426839e-06,1017.0079999999986,1091.0599999999984
0.2268,0.2433,0.5299,0.0,0.0,0.0,0.0,104.6,2.8934200739860536,8.603395887374881e-06,1065.5079999999984,1097.5799999999983
0.0,0.2833,0.6162000000000001,0.1005,0.0,0.0,0.0,107.8,2.879438237349192,8.533389003075497e-06,913.167999999999,1088.9299999999982
0.0,0.2639,0.5733,0.1628,0.0,0.0,0.0,106.6,2.8028169552485145,8.567984377004237e-06,935.3213333333324,1089.9199999999983
0.0682,0.2772,0.6038,0.0508,0.0,0.0,0.0,107.0,2.931298731241908,8.59965496584575e-06,916.977999999999,1089.0899999999983
0.0667,0.2621,0.5718,0.0993999999999999,0.0,0.0,0.0,108.0,2.911340036392212,8.532874544016529e-06,913.027999999999,1095.9399999999982
0.1644164416441644,0.2325232523252325,0.5050505050505051,0.098009800980098,0.0,0.0,0.0,102.98000030517578,2.9098000025749204,8.262011232503254e-06,975.1679999999988,1085.2199999999982
0.15998400159984,0.2148785121487851,0.4661533846615339,0.158984101589841,0.0,0.0,0.0,103.78000030517578,2.9121100068092347,8.34270269444784e-06,982.0546666666652,1078.816666666665
0.25,0.25,0.5,0.0,0.0,0.0,0.0,104.0,2.875,9.070775825627643e-06,1063.5479999999984,1097.5799999999983
0.2307769223077692,0.282071792820718,0.4871512848715129,0.0,0.0,0.0,0.0,106.0,2.865999937057495,9.479478679475323e-06,1063.4179999999983,1097.8299999999983
0.2105789421057894,0.3157684231576842,0.4736526347365263,0.0,0.0,0.0,0.0,106.0,2.859999895095825,8.642189976374318e-06,1063.4179999999983,1091.4399999999982
0.1891810818918108,0.3513648635136486,0.4594540545945405,0.0,0.0,0.0,0.0,108.0,2.8550000190734863,8.881529988606778e-06,1017.4279999999984,1091.6399999999983
0.1667,0.3889,0.4443999999999999,0.0,0.0,0.0,0.0,108.0,2.8469998836517334,9.041131661796578e-06,1005.5879999999986,1091.8099999999984
0.1428857114288571,0.4285571442855714,0.4285571442855714,0.0,0.0,0.0,0.0,108.2,2.8480000495910645,8.307423937797555e-06,1005.5879999999986,1090.7399999999982
0.556,0.222,0.0,0.222,0.0,0.0,0.0,101.26000061035155,2.627330000400544,4.3e-06,1042.21657142857,1138.2299999999982
0.3684,0.1241,0.5075,0.0,0.0,0.0,0.0,93.5000015258789,2.898013351360957,8.687936100139317e-06,1010.7399999999984,1093.9199999999983
0.5,0.125,0.375,0.0,0.0,0.0,0.0,93.92000122070311,2.772145014404477,7.076942439397173e-06,1010.1399999999984,1163.0799999999979
0.5,0.25,0.25,0.0,0.0,0.0,0.0,97.0,2.670673153442877,4.182129942576088e-06,1064.3379999999984,1215.4599999999978
0.218,0.261,0.521,0.0,0.0,0.0,0.0,104.6,2.902125018835068,8.569345865249635e-06,1062.9979999999985,1090.8899999999983
0.228,0.178,0.594,0.0,0.0,0.0,0.0,104.2,2.9295529776527776,8.699020806884772e-06,1062.2479999999985,1082.646666666665
0.336,0.1119999999999999,0.552,0.0,0.0,0.0,0.0,93.66000213623047,2.9122217769310583,8.799497774233143e-06,1005.3699999999986,1092.4799999999982
0.255,0.157,0.588,0.0,0.0,0.0,0.0,99.44000091552736,2.886105314266114,8.723544368961884e-06,1077.457666666665,1078.286666666665
0.306,0.139,0.555,0.0,0.0,0.0,0.0,91.30000152587893,2.9067270562648777,8.724052784819835e-06,1016.3199999999986,1104.9199999999983
0.0,0.3329999999999999,0.667,0.0,0.0,0.0,0.0,102.72000122070312,2.894600098133087,8.37220001983643e-06,938.727999999999,1089.8399999999983
0.5,0.0,0.5,0.0,0.0,0.0,0.0,93.3,2.896084471613477,9.285800036112469e-06,922.479999999999,1131.949999999998
0.573,0.0,0.427,0.0,0.0,0.0,0.0,88.58000030517579,2.791260977029801,9.387708568028048e-06,923.349999999999,1207.769999999998
0.5,0.0,0.25,0.25,0.0,0.0,0.0,101.4199996948242,2.841282606480959,7.812014285905018e-06,921.029999999999,1066.9799999999984
0.75,0.0,0.125,0.125,0.0,0.0,0.0,85.67999877929688,2.4709210026264192,5.114985062599183e-06,888.3699999999991,1343.1199999999976
0.4,0.0,0.4,0.2,0.0,0.0,0.0,98.51999969482422,2.9200799751281736,8.696343335978196e-06,924.909999999999,1072.2199999999982
0.5,0.0,0.4375,0.0625,0.0,0.0,0.0,94.0,2.868116678078969,9.260071234603156e-06,919.6799999999988,1135.189999999998
0.5,0.0,0.0625,0.4375,0.0,0.0,0.0,103.9,2.7175549902518594,7.627716693369557e-06,877.6899999999993,1129.2399999999982
0.4,0.0,0.3,0.3,0.0,0.0,0.0,102.4199996948242,2.8909101406733195,8.67494999160767e-06,924.749999999999,1074.6499999999983
0.4,0.0,0.5,0.1,0.0,0.0,0.0,93.78000030517578,2.920125996647595,1.003007386707125e-05,918.1799999999988,1103.2999999999984
0.526,0.0,0.237,0.237,0.0,0.0,0.0,101.4199996948242,2.801880056858063,7.83275713732583e-06,916.1699999999988,1081.3099999999984
0.5,0.0,0.0,0.5,0.0,0.0,0.0,107.8,2.730281464993954,7.326300015258795e-06,879.8499999999992,1127.589999999998
0.5,0.0625,0.375,0.0625,0.0,0.0,0.0,92.81999969482422,2.827478835582733,7.863140359242758e-06,980.4499999999988,1143.599999999998
0.3329999999999999,0.1115,0.444,0.1115,0.0,0.0,0.0,96.44000091552736,2.912266676704089,8.271262382906964e-06,999.7799999999988,1088.8199999999983
0.3746,0.042,0.4165999999999999,0.1668,0.0,0.0,0.0,99.01999969482422,2.9112499833107,8.652963348770145e-06,986.8999999999988,1075.9099999999983
0.5,0.125,0.25,0.125,0.0,0.0,0.0,98.23999938964845,2.739171186685562,5.8047200317382816e-06,1005.2799999999988,1160.259999999998
0.5,0.01,0.245,0.245,0.0,0.0,0.0,101.4199996948242,2.8415293402492057,8.031407136944363e-06,910.2899999999992,1072.3899999999985
0.091,0.292,0.617,0.0,0.0,0.0,0.0,104.8,2.952064395853452,8.450923235066734e-06,943.407999999999,1090.3299999999983
1.0,0.0,0.0,0.0,0.0,0.0,0.0,72.11999969482422,2.2043758322671154,4.759186387871155e-07,1324.5052652776355,1852.2699999999968
0.065,0.374,0.561,0.0,0.0,0.0,0.0,111.4,2.9100000858306885,7.397416716257729e-06,938.3279999999992,1090.5299999999982
0.075,0.37,0.555,0.0,0.0,0.0,0.0,110.6,2.890000104904175,7.587616672515872e-06,943.407999999999,1090.5299999999982
0.1,0.36,0.54,0.0,0.0,0.0,0.0,108.8,2.890000104904175,7.475999992879229e-06,985.4179999999988,1090.5299999999982
0.13,0.348,0.522,0.0,0.0,0.0,0.0,108.4,2.900000095367432,7.069016708374028e-06,1005.5879999999986,1090.7399999999982
0.155,0.3379999999999999,0.507,0.0,0.0,0.0,0.0,107.6,2.890000104904175,6.815250104904178e-06,1005.5879999999986,1090.7399999999982
0.2,0.32,0.48,0.0,0.0,0.0,0.0,106.0,2.880000114440918,7.185309967676806e-06,1063.4179999999983,1091.6399999999983
0.25,0.3,0.45,0.0,0.0,0.0,0.0,103.6,2.859999895095825,8.404189457339333e-06,1063.4179999999983,1097.9799999999982
0.4,0.24,0.36,0.0,0.0,0.0,0.0,101.06000061035157,2.8299999237060547,6.763819781494138e-06,1066.1079999999984,1149.109999999998
0.6,0.16,0.24,0.0,0.0,0.0,0.0,93.76000061035155,2.640000104904175,5.496993331972759e-06,1075.697666666665,1152.149999999998
0.8,0.08,0.12,0.0,0.0,0.0,0.0,82.58000030517579,2.4100000858306885,3.9877012118839045e-06,1082.2999999999984,1255.4399999999978
0.15,0.34,0.51,0.0,0.0,0.0,0.0,108.4,2.993166627883911,6.818666772206628e-06,1005.5879999999986,1090.7399999999982
1.0,0.0,0.0,0.0,0.0,0.0,0.0,72.11999969482422,2.2043758322671154,4.759186387871155e-07,1324.5052652776355,1852.2699999999968
0.65,0.05,0.3,0.0,0.0,0.0,0.0,81.19999847412109,2.619999885559082,5.681275070381164e-06,989.4499999999988,1209.3966666666647
0.6,0.1,0.3,0.0,0.0,0.0,0.0,88.73999938964843,2.650000095367432,6.269633332443237e-06,995.9199999999988,1153.139999999998
0.5,0.2,0.3,0.0,0.0,0.0,0.0,94.13999938964844,2.690000057220459,6.28631431299846e-06,1063.8979999999983,1193.399999999998
0.4,0.3,0.3,0.0,0.0,0.0,0.0,100.78000030517578,2.7300000190734863,6.362848286313856e-06,1063.7079999999985,1149.7699999999982
0.4,0.3,0.3,0.0,0.0,0.0,0.0,100.78000030517578,2.7239999771118164,6.362848286313856e-06,1063.7079999999985,1149.7699999999982
0.05,0.406,0.544,0.0,0.0,0.0,0.0,111.4,2.874282059192657,7.681490048302549e-06,938.3279999999992,1090.5299999999982
0.05,0.38,0.57,0.0,0.0,0.0,0.0,111.4,3.129380034208298,7.065266777038568e-06,938.3279999999992,1090.5299999999982
0.05,0.379,0.5710000000000001,0.0,0.0,0.0,0.0,112.0,2.9260300409793856,7.081266777038569e-06,938.3279999999992,1090.5299999999982
0.1,0.384,0.516,0.0,0.0,0.0,0.0,109.8,2.881629135608673,7.272466720581055e-06,985.4179999999988,1090.5299999999982
0.1,0.36,0.54,0.0,0.0,0.0,0.0,108.8,2.881416674273355,7.475999992879229e-06,985.4179999999988,1090.5299999999982
0.15,0.363,0.487,0.0,0.0,0.0,0.0,107.6,2.8710374531745915,7.518135668403386e-06,1005.5879999999986,1090.7399999999982
0.15,0.34,0.51,0.0,0.0,0.0,0.0,108.4,2.993166627883911,6.818666772206628e-06,1005.5879999999986,1090.7399999999982
0.15,0.304,0.546,0.0,0.0,0.0,0.0,109.0,3.0304869033949715,8.106966643015545e-06,1005.5879999999986,1090.5399999999981
0.15,0.304,0.546,0.0,0.0,0.0,0.0,109.0,3.0304869033949715,8.106966643015545e-06,1005.5879999999986,1090.5399999999981
0.15,0.284,0.5660000000000001,0.0,0.0,0.0,0.0,104.2,2.986519975662232,8.383708321253465e-06,1005.5879999999986,1090.2399999999982
0.15,0.283,0.5670000000000001,0.0,0.0,0.0,0.0,107.0,3.010149979591369,8.383708321253465e-06,1005.5879999999986,1090.2399999999982
0.15,0.266,0.584,0.0,0.0,0.0,0.0,107.0,3.014959330771651,8.435050004323322e-06,1004.1979999999986,1089.9899999999982
0.5676,0.2224,0.0,0.21,0.0,0.0,0.0,101.46000061035156,2.617330012321472,4.213464244924274e-06,1043.03657142857,1138.149999999998
0.968,0.0059,0.0,0.0,0.0,0.0260999999999999,0.0,66.13999938964844,2.1802995874200546,8.75033815361721e-07,1187.0288201700243,1825.0699999999968
0.0,0.428,0.5720000000000001,0.0,0.0,0.0,0.0,112.2,2.872894447247187,7.855408067270311e-06,938.727999999999,1089.8399999999983
0.05,0.406,0.544,0.0,0.0,0.0,0.0,111.4,2.874282059192657,7.681490048302549e-06,938.3279999999992,1090.5299999999982
0.07,0.397,0.5329999999999999,0.0,0.0,0.0,0.0,110.6,2.884685441652934,7.703733358764651e-06,938.3279999999992,1090.5299999999982
0.1,0.384,0.516,0.0,0.0,0.0,0.0,109.8,2.881629135608673,7.272466720581055e-06,985.4179999999988,1090.5299999999982
0.15,0.363,0.487,0.0,0.0,0.0,0.0,107.6,2.8710374531745915,7.518135668403386e-06,1005.5879999999986,1090.7399999999982
0.2,0.342,0.4579999999999999,0.0,0.0,0.0,0.0,108.0,2.8639599800109865,8.381480000178026e-06,1063.4179999999983,1091.6399999999983
0.0,0.4,0.6,0.0,0.0,0.0,0.0,112.2,2.7980764228597512,8.174463501161244e-06,938.727999999999,1089.8399999999983
0.05,0.38,0.57,0.0,0.0,0.0,0.0,111.4,3.129380034208298,7.065266777038568e-06,938.3279999999992,1090.5299999999982
0.07,0.372,0.5579999999999999,0.0,0.0,0.0,0.0,110.6,2.927327230317252,7.42751671218872e-06,938.3279999999992,1090.5299999999982
0.1,0.36,0.54,0.0,0.0,0.0,0.0,108.8,2.881416674273355,7.475999992879229e-06,985.4179999999988,1090.5299999999982
0.15,0.34,0.51,0.0,0.0,0.0,0.0,108.4,2.993166627883911,6.818666772206628e-06,1005.5879999999986,1090.7399999999982
0.2,0.32,0.48,0.0,0.0,0.0,0.0,106.0,2.871609935760498,7.185309967676806e-06,1063.4179999999983,1091.6399999999983
0.3,0.28,0.42,0.0,0.0,0.0,0.0,101.01999969482422,2.842905362844468,7.535300895327613e-06,1063.4179999999983,1115.429999999998
0.0,0.357,0.643,0.0,0.0,0.0,0.0,106.74000091552736,2.870636679331462,8.541500050862627e-06,938.727999999999,1089.8399999999983
0.05,0.3389999999999999,0.611,0.0,0.0,0.0,0.0,102.54000091552734,2.944127725771495,7.980284896469116e-06,938.3279999999992,1090.5299999999982
0.07,0.332,0.598,0.0,0.0,0.0,0.0,103.76000061035155,2.9404770556631536,8.399755855832785e-06,938.3279999999992,1090.5299999999982
0.1,0.321,0.579,0.0,0.0,0.0,0.0,107.8,2.987210161952745,8.347519181333272e-06,985.4179999999988,1090.5299999999982
0.15,0.303,0.547,0.0,0.0,0.0,0.0,109.0,3.0304869033949715,8.106966643015545e-06,1005.5879999999986,1090.5399999999981
0.201,0.286,0.513,0.0,0.0,0.0,0.0,106.6,2.936109957695008,8.208033354441327e-06,1063.4179999999983,1091.1399999999983
0.05,0.317,0.633,0.0,0.0,0.0,0.0,100.32000122070312,3.15553708757673,8.11915167198182e-06,938.3279999999992,1090.5299999999982
0.07,0.31,0.62,0.0,0.0,0.0,0.0,102.14000091552734,3.431102610366685,8.152122309584851e-06,938.3279999999992,1090.3299999999983
0.1,0.3,0.6,0.0,0.0,0.0,0.0,104.8,2.9412489182239487,8.494014909489952e-06,985.4179999999988,1090.3299999999983
0.15,0.283,0.5670000000000001,0.0,0.0,0.0,0.0,107.0,3.010149979591369,8.383708321253465e-06,1005.5879999999986,1090.2399999999982
0.2,0.267,0.5329999999999999,0.0,0.0,0.0,0.0,104.6,2.9656424593925474,8.430216720581059e-06,1062.0279999999984,1090.9899999999982
0.1,0.281,0.619,0.0,0.0,0.0,0.0,104.8,2.9494813884780524,8.592706570688885e-06,985.4179999999988,1090.0299999999982
0.15,0.243,0.607,0.0,0.0,0.0,0.0,107.0,3.022555377764362,8.157768280919386e-06,1007.6779999999984,1089.9899999999982
0.2507,0.2996999999999999,0.4496,0.0,0.0,0.0,0.0,103.6,2.8620240700244906,8.402172787748067e-06,1063.4179999999983,1097.9799999999982
0.25,0.25,0.5,0.0,0.0,0.0,0.0,104.0,2.876920001506805,9.070775825627643e-06,1063.5479999999984,1097.5799999999983
1.0,0.0,0.0,0.0,0.0,0.0,0.0,72.11999969482422,2.2043758322671154,4.759186387871155e-07,1324.5052652776355,1852.2699999999968
0.9914,0.0,0.0,0.0,0.0,0.0086,0.0,72.11999969482422,2.190084773710433,5.041655345997597e-07,1324.5052652776355,1864.8699999999967
0.974,0.0,0.0,0.0,0.0,0.026,0.0,66.13999938964844,2.1830321648862343,7.90462426395402e-07,1238.0888825623108,1826.169999999997
0.7766,0.0,0.0,0.0,0.0,0.2234,0.0,59.21999969482422,2.095330024957657,2.9054800163269063e-06,971.6713041125528,1346.8166666666643
0.73,0.0,0.0,0.0,0.0,0.27,0.0,62.47999954223633,2.0362446789741515,2.880086668904625e-06,837.6699999999994,1343.1766666666642
0.6827,0.0,0.0,0.0,0.0,0.3173,0.0,47.13999938964844,2.07296209692955,3.5580550051689102e-06,836.4299999999996,1249.8666666666643
1.0,0.0,0.0,0.0,0.0,0.0,0.0,72.11999969482422,2.2043758322671154,4.759186387871155e-07,1324.5052652776355,1852.2699999999968
0.9709029097090291,0.002999700029997,0.0,0.0,0.0,0.0260973902609739,0.0,66.13999938964844,2.1812300646305083,7.635120631188578e-07,1187.0288201700243,1825.0699999999968
0.5000499950005,0.124987501249875,0.0,0.3749625037496251,0.0,0.0,0.0,104.8,2.685670006275177,5.0599998474121084e-06,1015.6199999999984,1148.119999999998
0.44005599440056,0.124987501249875,0.0,0.434956504349565,0.0,0.0,0.0,105.4,2.7527300262451173,5.179999923706055e-06,1015.6199999999984,1108.2599999999982
0.475,0.125,0.0,0.4,0.0,0.0,0.0,105.4,2.7362599778175354,5.170000076293945e-06,1015.3499999999984,1137.7399999999982
0.1,0.3,0.6,0.0,0.0,0.0,0.0,104.8,2.9412489182239487,8.509999847412108e-06,985.4179999999988,1090.3299999999983
0.0817,0.2992,0.6191,0.0,0.0,0.0,0.0,104.8,2.952106725085349,8.55999984741211e-06,943.407999999999,1090.3299999999983
0.15,0.26,0.59,0.0,0.0,0.0,0.0,107.0,3.016165575001921,8.39000015258789e-06,1005.1679999999984,1089.9899999999982
0.0808,0.2823,0.6369,0.0,0.0,0.0,0.0,104.8,2.948441631107104,9.05e-06,943.407999999999,1090.0299999999982
0.5,0.0,0.25,0.25,0.0,0.0,0.0,101.4199996948242,2.841282606480959,7.812014285905018e-06,921.029999999999,1066.9799999999984
0.5,0.0,0.143,0.357,0.0,0.0,0.0,102.23999938964845,2.8032052916288377,7.710750049018868e-06,876.9899999999993,1119.8999999999983
0.5,0.0,0.0,0.5,0.0,0.0,0.0,107.8,2.730281464993954,7.326300015258795e-06,879.8499999999992,1127.589999999998
0.6,0.0,0.4,0.0,0.0,0.0,0.0,88.63999938964844,2.783338511784871,8.152309126984125e-06,923.349999999999,1204.309999999998
0.5051,0.0,0.2498999999999999,0.245,0.0,0.0,0.0,101.4199996948242,2.855202230652173,7.800414279801504e-06,921.029999999999,1068.4799999999984
0.5052,0.0245,0.1442999999999999,0.326,0.0,0.0,0.0,102.23999938964845,2.801643990039825,7.654300026130682e-06,948.979999999999,1129.169999999998
0.4915491549154915,0.0492049204920492,0.1371137113711371,0.3221322132213221,0.0,0.0,0.0,102.23999938964845,2.791316258907318,6.542350000127156e-06,983.9499999999988,1145.119999999998
0.4671,0.1196,0.0739,0.3394,0.0,0.0,0.0,101.8,2.70992999792099,5.340105153234079e-06,1005.4199999999988,1149.439999999998
0.4693469346934694,0.1601160116011601,0.0532053205320532,0.3173317331733173,0.0,0.0,0.0,102.0,2.703310015201569,5.069714166550411e-06,1056.200333333332,1156.199999999998
0.4635,0.2047,0.0168,0.315,0.0,0.0,0.0,107.0,2.7174899554252625,4.188623255175637e-06,1039.1132380952365,1154.2799999999982
0.4522,0.2264,0.0,0.3214,0.0,0.0,0.0,104.6,2.7380399751663207,4.455467041842142e-06,1041.3765714285698,1150.939999999998
0.65,0.1,0.0,0.25,0.0,0.0,0.0,95.72000122070312,2.549999952316284,4.25e-06,991.8899999999988,1223.4866666666646
0.55,0.1,0.0,0.35,0.0,0.0,0.0,103.4,2.6600000858306885,5.05e-06,990.8099999999988,1165.279999999998
0.55,0.05,0.0,0.4,0.0,0.0,0.0,105.6,2.6700000762939453,5.8e-06,986.9499999999988,1153.2499999999982
0.5,0.1,0.0,0.4,0.0,0.0,0.0,105.6,2.720000028610229,5.5e-06,990.8099999999988,1152.2399999999982
0.45,0.15,0.0,0.4,0.0,0.0,0.0,105.4,2.7699999809265137,5.25e-06,1032.959333333332,1130.579999999998
0.45,0.1,0.0,0.45,0.0,0.0,0.0,108.6,2.7799999713897705,5.95e-06,990.8099999999988,1108.5899999999983
0.4,0.1,0.0,0.5,0.0,0.0,0.0,108.4,2.8399999141693115,6.3e-06,990.8099999999988,1086.5929999999983
0.65,0.1,0.25,0.0,0.0,0.0,0.0,85.44000091552735,2.630000114440918,6.1e-06,996.2599999999989,1221.419999999998
0.55,0.15,0.3,0.0,0.0,0.0,0.0,89.08000030517579,2.720000028610229,6.4e-06,1048.8799999999983,1177.939999999998
0.55,0.1,0.35,0.0,0.0,0.0,0.0,90.16000061035156,2.75,7.2e-06,995.9199999999988,1157.159999999998
0.55,0.05,0.4,0.0,0.0,0.0,0.0,88.58000030517579,2.809999942779541,8.2e-06,987.7099999999988,1144.2699999999982
0.5,0.15,0.35,0.0,0.0,0.0,0.0,93.92000122070311,2.7699999809265137,6.9e-06,1048.2199999999984,1184.1099999999979
0.5,0.1,0.4,0.0,0.0,0.0,0.0,95.28000183105468,2.809999942779541,7.899999999999999e-06,996.6399999999988,1155.789999999998
0.45,0.2,0.35,0.0,0.0,0.0,0.0,100.28000030517578,2.7799999713897705,6.6e-06,1063.6579999999983,1149.139999999998
0.45,0.15,0.4,0.0,0.0,0.0,0.0,96.82000122070312,2.8299999237060547,7.35e-06,1048.6099999999983,1140.5499999999981
0.45,0.1,0.45,0.0,0.0,0.0,0.0,93.04000091552734,2.880000114440918,8.249999999999999e-06,996.6399999999988,1118.2299999999982
0.4,0.15,0.45,0.0,0.0,0.0,0.0,96.56000061035157,2.869999885559082,7.899999999999999e-06,1048.6099999999983,1122.7599999999982
0.4,0.1,0.5,0.0,0.0,0.0,0.0,93.5000015258789,2.950000047683716,8.7e-06,996.6399999999988,1098.8399999999983
0.65,0.1,0.0,0.0,0.25,0.0,0.0,81.8,3.0199999809265137,6.699999999999999e-06,997.4499999999988,1229.0508333333312
0.55,0.15,0.0,0.0,0.3,0.0,0.0,80.21999969482422,3.1700000762939453,7.299999999999999e-06,1042.3324999999984,1180.519999999998
0.55,0.1,0.0,0.0,0.35,0.0,0.0,81.47999877929688,3.289999961853028,8e-06,995.5699999999988,1180.169999999998
0.55,0.05,0.0,0.0,0.4,0.0,0.0,79.19999847412109,3.4600000381469727,9.2e-06,981.8799999999987,1158.0099999999982
0.5,0.15,0.0,0.0,0.35,0.0,0.0,80.77999877929688,3.299999952316284,7.899999999999999e-06,1041.6924999999983,1198.719999999998
0.5,0.1,0.0,0.0,0.4,0.0,0.0,81.27999877929688,3.440000057220459,8.7e-06,995.5699999999988,1176.0999999999979
0.45,0.15,0.0,0.0,0.4,0.0,0.0,81.27999877929688,3.430000066757202,8.4e-06,1042.1224999999984,1156.5499999999981
0.45,0.1,0.0,0.0,0.45,0.0,0.0,80.73999938964843,3.5899999141693115,9e-06,995.5699999999988,1133.189999999998
0.4,0.15,0.0,0.0,0.45,0.0,0.0,81.27999877929688,3.549999952316284,8.9e-06,1042.1224999999984,1128.042999999998
0.4,0.1,0.0,0.0,0.5,0.0,0.0,80.73999938964843,3.75,9.7e-06,995.5699999999988,1105.552999999998
0.6,0.1,0.0,0.3,0.0,0.0,0.0,100.0,2.609999895095825,4.65e-06,990.8099999999988,1176.437499999998
0.6,0.1,0.3,0.0,0.0,0.0,0.0,88.73999938964843,2.690000057220459,6.4e-06,995.9199999999988,1153.139999999998
0.6,0.1,0.0,0.0,0.3,0.0,0.0,81.23999938964843,3.150000095367432,7.299999999999999e-06,995.5699999999988,1193.169999999998
0.36,0.27,0.37,0.0,0.0,0.0,0.0,101.9,2.8048643612861635,6.159999847412108e-06,1065.4279999999983,1131.1399999999983
0.44,0.12,0.44,0.0,0.0,0.0,0.0,93.4800018310547,2.8403299283981323,7.280000305175781e-06,1010.0399999999986,1123.3099999999981
0.4,0.08,0.52,0.0,0.0,0.0,0.0,92.4000015258789,2.9182830694516504,8.860799433523515e-06,993.5799999999988,1092.0399999999981
0.42,0.17,0.41,0.0,0.0,0.0,0.0,96.54000091552734,2.824654705882073,7.080000305175781e-06,1062.7779999999984,1133.949999999998
0.4,0.19,0.41,0.0,0.0,0.0,0.0,100.06000061035157,2.824537906010945,6.84000015258789e-06,1063.6779999999983,1129.869999999998
0.39,0.23,0.38,0.0,0.0,0.0,0.0,101.61999969482422,2.7984289832058407,7.04000015258789e-06,1066.2279999999985,1133.2899999999981
0.6,0.0,0.4,0.0,0.0,0.0,0.0,88.63999938964844,2.783338511784871,8.152309126984125e-06,923.349999999999,1204.309999999998
0.5,0.0,0.25,0.25,0.0,0.0,0.0,101.4199996948242,2.8510000705718994,8.4e-06,921.029999999999,1066.9799999999984
0.556,0.222,0.0,0.222,0.0,0.0,0.0,101.26000061035155,2.627330000400544,3.9e-06,1042.21657142857,1138.2299999999982
0.177,0.0,0.0,0.0,0.0,0.823,0.0,22.45999984741211,1.895248330434164,1.05e-05,632.1000000000009,833.6219999999995
0.4589999999999999,0.0,0.0,0.0,0.0,0.541,0.0,27.11999969482422,1.9763162435860864,5.199999999999999e-06,834.5899999999996,1036.0799999999983
0.475,0.125,0.0,0.4,0.0,0.0,0.0,105.4,2.7362599778175354,5.170000076293945e-06,1015.3499999999984,1137.7399999999982
0.44,0.125,0.0,0.435,0.0,0.0,0.0,109.0,2.7527300262451173,5.179999923706055e-06,1015.3499999999984,1108.2599999999982
0.5,0.125,0.0,0.375,0.0,0.0,0.0,103.0,2.685670006275177,5.0599998474121084e-06,1015.3499999999984,1148.119999999998
0.15,0.26,0.59,0.0,0.0,0.0,0.0,107.0,3.016165575001921,8.39000015258789e-06,1005.1679999999984,1089.9899999999982
0.4,0.075,0.525,0.0,0.0,0.0,0.0,92.4000015258789,2.916953068892161,8.869999694824219e-06,991.3699999999986,1090.9199999999983
0.45,0.13,0.42,0.0,0.0,0.0,0.0,96.82000122070312,2.836568156480789,7.480000305175781e-06,1010.8399999999986,1133.3199999999981
0.5,0.12,0.38,0.0,0.0,0.0,0.0,95.28000183105468,2.77125320213672,7.240000152587891e-06,1010.0399999999986,1158.369999999998
0.0808,0.2823,0.6369,0.0,0.0,0.0,0.0,105.0,2.948441631107104,9.05e-06,943.407999999999,1090.0299999999982
0.5,0.25,0.0,0.0,0.25,0.0,0.0,82.07999877929687,3.032000064849853,6.301133330027265e-06,1060.4599999999984,1224.3399999999979
0.55,0.0,0.0,0.0,0.0,0.45,0.0,44.93999938964844,1.99626144257046,5.285737270355224e-06,834.4099999999995,1104.9199999999983
0.45,0.0,0.0,0.0,0.0,0.55,0.0,27.11999969482422,1.9760884646815915,5.384459994506839e-06,834.5899999999996,1028.6999999999985
0.7,0.1,0.2,0.0,0.0,0.0,0.0,84.62000122070313,2.5360000133514404,4.559999847412108e-06,1005.1999999999988,1244.1599999999978
0.6,0.2,0.2,0.0,0.0,0.0,0.0,95.04000091552734,2.611999988555908,4.379999923706055e-06,1063.5479999999984,1163.999999999998
0.55,0.25,0.2,0.0,0.0,0.0,0.0,94.6,2.655180340766907,3.9900001525878905e-06,1063.9879999999985,1199.3299999999979
0.6,0.15,0.25,0.0,0.0,0.0,0.0,88.81999969482422,2.6449999809265137,5.170000076293945e-06,1048.8799999999983,1162.209999999998
0.6,0.1,0.3,0.0,0.0,0.0,0.0,88.73999938964843,2.7585387189804567,6.719999694824218e-06,995.9199999999988,1153.139999999998
0.5,0.1,0.4,0.0,0.0,0.0,0.0,95.28000183105468,2.809999942779541,7.369999694824219e-06,996.6399999999988,1155.789999999998
0.4,0.2,0.4,0.0,0.0,0.0,0.0,100.68000030517578,2.818000078201294,6.75e-06,1063.6579999999983,1128.089999999998
0.3,0.3,0.4,0.0,0.0,0.0,0.0,102.7,2.822000026702881,6.170000076293945e-06,1063.4179999999983,1115.089999999998
0.4,0.1,0.5,0.0,0.0,0.0,0.0,93.5000015258789,2.9019999504089355,8.319999694824219e-06,996.6399999999988,1098.8399999999983
0.68,0.0,0.0,0.0,0.0,0.32,0.0,47.13999938964844,2.119999885559082,3.7022000150680494e-06,836.0199999999995,1249.8666666666643
0.4198,0.0825,0.0,0.4172,0.0,0.0805,0.0,105.4,2.661272015571594,5.081723536300662e-06,915.9599999999992,1098.3099999999984
0.4921000000000001,0.087,0.0,0.2935,0.0,0.1274,0.0,102.8,2.5524680228233336,3.782506473223372e-06,907.1699999999992,1155.699999999998
0.4988,0.1176,0.0,0.2975,0.0,0.0861,0.0,103.8,2.5770400238037108,4.10417289288839e-06,940.849999999999,1172.829999999998
0.62,0.05,0.33,0.0,0.0,0.0,0.0,82.87999877929687,2.684929573535919,6.51688676446279e-06,987.7099999999988,1136.7999999999981
0.59,0.08,0.33,0.0,0.0,0.0,0.0,89.51999969482422,2.7304360949993134,6.854763341776535e-06,992.5599999999988,1129.5299999999982
0.55,0.12,0.33,0.0,0.0,0.0,0.0,88.56000061035157,2.752678323984146,6.752279946517942e-06,1009.3199999999986,1160.409999999998
0.52,0.15,0.33,0.0,0.0,0.0,0.0,92.2000015258789,2.7429028121630346,6.479174112319948e-06,1048.8799999999983,1178.159999999998
0.49,0.18,0.33,0.0,0.0,0.0,0.0,93.82000122070312,2.729915009737015,6.443596939086916e-06,1062.9279999999983,1184.3399999999979
0.45,0.22,0.33,0.0,0.0,0.0,0.0,99.86000061035156,2.761803331375122,6.439158312670389e-06,1064.9479999999985,1154.0599999999981
0.42,0.25,0.33,0.0,0.0,0.0,0.0,101.3,2.763767030290195,6.476834977404276e-06,1063.6379999999983,1167.2599999999982
0.39,0.28,0.33,0.0,0.0,0.0,0.0,101.5,2.7738313425892875,6.360116783332823e-06,1063.3779999999983,1143.909999999998
0.35,0.32,0.33,0.0,0.0,0.0,0.0,101.3,2.7816900062561034,6.181840235592072e-06,1065.0979999999984,1130.8399999999983
0.32,0.35,0.33,0.0,0.0,0.0,0.0,103.6,2.768369960784912,6.421810369173688e-06,1063.4179999999983,1127.6599999999983
0.29,0.38,0.33,0.0,0.0,0.0,0.0,103.6,2.791199963092804,6.460983357111615e-06,1063.4179999999983,1112.5799999999983
0.78,0.11,0.11,0.0,0.0,0.0,0.0,85.28000030517578,2.416937181949616,3.3267733298619625e-06,1094.7099999999982,1265.7199999999978
0.74,0.13,0.13,0.0,0.0,0.0,0.0,85.61999969482422,2.47088581208388,3.690348862066722e-06,1047.7499999999984,1275.2499999999977
0.7,0.15,0.15,0.0,0.0,0.0,0.0,86.01999969482422,2.5017330691019697,3.905245744051245e-06,1070.6133333333316,1268.7599999999977
0.68,0.16,0.16,0.0,0.0,0.0,0.0,85.53999938964844,2.5372000217437742,3.962444091206503e-06,1111.8764761904747,1267.8299999999977
0.62,0.19,0.19,0.0,0.0,0.0,0.0,95.04000091552734,2.6063466919664933,4.297413329633077e-06,1063.3779999999983,1166.024999999998
0.6,0.2,0.2,0.0,0.0,0.0,0.0,95.04000091552734,2.607200703707404,4.650600930123103e-06,1063.5479999999984,1163.999999999998
0.56,0.22,0.22,0.0,0.0,0.0,0.0,94.42000122070311,2.62994832277298,4.830460693495618e-06,1064.9679999999985,1179.429999999998
0.52,0.24,0.24,0.0,0.0,0.0,0.0,96.13999938964844,2.648563416666455,5.173812533660162e-06,1067.2379999999985,1208.189999999998
0.5,0.25,0.25,0.0,0.0,0.0,0.0,97.0,2.670673153442877,4.182129942576088e-06,1064.3379999999984,1215.4599999999978
0.48,0.26,0.26,0.0,0.0,0.0,0.0,98.01999969482422,2.7101891257365547,5.607346605210077e-06,1063.2879999999984,1205.749999999998
0.46,0.27,0.27,0.0,0.0,0.0,0.0,98.01999969482422,2.727509970664978,5.7928866328284845e-06,1064.0379999999984,1177.6099999999979
0.44,0.28,0.28,0.0,0.0,0.0,0.0,98.98000030517578,2.725419976711273,5.874561636352536e-06,1063.7079999999985,1169.7999999999981
0.4,0.3,0.3,0.0,0.0,0.0,0.0,100.78000030517578,2.741757406294345,6.362848286313856e-06,1063.7079999999985,1149.7699999999982
0.38,0.31,0.31,0.0,0.0,0.0,0.0,100.7,2.783260629370099,6.35114973005567e-06,1063.3779999999983,1146.0699999999981
0.36,0.32,0.32,0.0,0.0,0.0,0.0,101.3,2.771796665986378,6.304106815092902e-06,1065.0979999999984,1132.5199999999982
0.34,0.33,0.33,0.0,0.0,0.0,0.0,101.3,2.782560021877289,6.179265234829133e-06,1063.4179999999983,1130.8399999999983
0.32,0.34,0.34,0.0,0.0,0.0,0.0,101.7,2.7813632917404174,6.316385265659151e-06,1063.4179999999983,1127.6599999999983
0.28,0.36,0.36,0.0,0.0,0.0,0.0,103.6,2.8191658198833465,6.454523686091105e-06,1063.4179999999983,1113.1799999999982
0.6236,0.1108,0.0,0.2656,0.0,0.0,0.0,98.26000061035155,2.5100260620599704,3.5e-06,1008.4899999999984,1191.677499999998
0.5927407259274073,0.1052894710528947,0.0,0.2528747125287471,0.0,0.0490950904909509,0.0,97.2,2.538964718884204,3.5e-06,943.759999999999,1177.737499999998
0.0,0.2097,0.3682999999999999,0.0127,0.0,0.4093,0.0,90.3,2.709848443797656,6.5557404159545896e-06,836.9399999999994,952.8113333333323
0.0,0.2135,0.2584,0.1113,0.0,0.4168,0.0,87.78000030517578,2.5714551968574524,5.675858330726623e-06,842.9999999999994,944.8366666666656
0.0,0.2097,0.1905,0.19,0.0,0.4097999999999999,0.0,91.15999908447266,2.566046551465988,5.22062880881173e-06,862.9299999999994,947.1699999999989
0.0,0.2101,0.1272,0.253,0.0,0.4097,0.0,100.27999877929688,2.563834521770477,5.044409999656677e-06,870.9199999999993,953.7899999999988
0.0,0.2098209820982098,0.0635063506350635,0.3175317531753175,0.0,0.4091409140914091,0.0,100.95999908447266,2.560953350067139,5.217036665725707e-06,871.0099999999993,964.2899999999988
0.0199,0.2082,0.3761,0.0,0.0,0.3958,0.0,90.3,2.6618766355514527,6.879725576818558e-06,836.2399999999994,952.8113333333323
0.0401,0.2061,0.3721,0.0,0.0,0.3817,0.0,89.5,2.6715707755088807,6.54499270404634e-06,836.0699999999996,953.6713333333323
0.2664,0.1822,0.3292,0.0,0.0,0.2221999999999999,0.0,96.0,2.6844224309921265,6.421379309536163e-06,879.9299999999993,1094.5499999999984
0.34,0.1744,0.3153,0.0,0.0,0.1703,0.0,101.21999969482422,2.6353696651174907,6.480938785244168e-06,925.019999999999,1105.6099999999983
0.5007,0.1093,0.2503,0.1397,0.0,0.0,0.0,98.23999938964845,2.753312206149101,6.9e-06,991.5099999999989,1157.419999999998
0.0,0.0,0.0,0.0,0.0,1.0,0.0,18.04000015258789,1.820000052452088,1.4851332023690968e-05,559.820000000001,634.650000000001
0.0,0.0,0.0,0.0,0.0,1.0,0.0,18.04000015258789,1.820000052452088,1.4851332023690968e-05,559.820000000001,634.650000000001
0.0,0.0,0.0,0.0,0.0,1.0,0.0,18.04000015258789,1.820000052452088,1.4851332023690968e-05,559.820000000001,634.650000000001
0.6,0.2,0.2,0.0,0.0,0.0,0.0,95.04000091552734,2.607200703707404,4.650600930123103e-06,1063.5479999999984,1163.999999999998
0.0,0.0,0.0,0.0,0.0,1.0,0.0,18.04000015258789,1.842850945199157,1.4851332023690968e-05,559.820000000001,634.650000000001
0.5,0.25,0.0,0.0,0.25,0.0,0.0,82.07999877929687,3.062160057127476,6.301133330027265e-06,1060.4599999999984,1224.3399999999979
0.5,0.25,0.25,0.0,0.0,0.0,0.0,97.0,2.670673153442877,4.182129942576088e-06,1064.3379999999984,1215.4599999999978
0.5,0.25,0.0,0.25,0.0,0.0,0.0,104.2,2.6777676675981947,4.004326729320342e-06,1041.00657142857,1212.219999999998
0.75,0.25,0.0,0.0,0.0,0.0,0.0,90.11999969482422,2.428623394171397,2.454883342425029e-06,1102.5590476190462,1274.9599999999978
1.0,0.0,0.0,0.0,0.0,0.0,0.0,72.11999969482422,2.2043758322671154,5.400000095367431e-07,1324.5052652776355,1852.2699999999968
0.9931,0.0069,0.0,0.0,0.0,0.0,0.0,72.11999969482422,2.2073300766944883,5.294528912705461e-07,1270.2252028853488,1874.5699999999965
0.991,0.009,0.0,0.0,0.0,0.0,0.0,72.11999969482422,2.148889946937561,5.294528912705461e-07,1270.2252028853488,1869.4699999999966
0.9902,0.0098,0.0,0.0,0.0,0.0,0.0,72.11999969482422,2.148919947147369,5.294528912705461e-07,1270.2252028853488,1869.4699999999966
0.9872,0.0128,0.0,0.0,0.0,0.0,0.0,72.11999969482422,2.1948499274253845,5.678242820311007e-07,1270.2252028853488,1869.4699999999966
0.9865,0.0135,0.0,0.0,0.0,0.0,0.0,72.11999969482422,2.201439938545227,5.59027614773156e-07,1270.2252028853488,1869.4699999999966
0.9859,0.0141,0.0,0.0,0.0,0.0,0.0,72.11999969482422,2.19828991651535,5.59027614773156e-07,1270.2252028853488,1869.4699999999966
0.9852,0.0148,0.0,0.0,0.0,0.0,0.0,72.11999969482422,2.19828991651535,5.643823559850881e-07,1210.346238124619,1864.9699999999968
0.985,0.015,0.0,0.0,0.0,0.0,0.0,72.11999969482422,2.1983499836921694,5.643823559850881e-07,1210.346238124619,1841.169999999997
0.982,0.018,0.0,0.0,0.0,0.0,0.0,72.11999969482422,2.205599994659424,5.744016520903039e-07,1210.346238124619,1841.169999999997
0.9801,0.0199,0.0,0.0,0.0,0.0,0.0,72.11999969482422,2.1924600315094,5.751874183120886e-07,1210.346238124619,1841.169999999997
0.9691,0.0308999999999999,0.0,0.0,0.0,0.0,0.0,68.83999938964844,2.220489945411682,5.791124511155733e-07,1210.346238124619,1764.4699999999968
0.857,0.0,0.0,0.0,0.0,0.143,0.0,63.14000015258789,2.144100019931793,2.05229999637604e-06,975.3513041125528,1665.9699999999968
0.667,0.0,0.0,0.0,0.0,0.3329999999999999,0.0,47.13999938964844,1.940193170990262,4.023240039825435e-06,836.1999999999996,1245.6333333333314
0.8,0.0,0.0,0.0,0.0,0.2,0.0,57.41999969482422,2.124519944190979,2.977500009536744e-06,971.4613041125529,1347.7666666666642
0.75,0.0,0.0,0.0,0.0,0.25,0.0,62.47999954223633,2.001187999725342,2.905586673990888e-06,837.6699999999994,1343.1766666666642
1.0,0.0,0.0,0.0,0.0,0.0,0.0,72.11999969482422,2.2043758322671154,4.759186387871155e-07,1324.5052652776355,1852.2699999999968
0.6207,0.3792999999999999,0.0,0.0,0.0,0.0,0.0,109.2,2.607310004234314,2.933122561136881e-06,1071.2879999999984,1200.7841666666645
0.4,0.6,0.0,0.0,0.0,0.0,0.0,123.2,2.8191599369049074,4.415262375513713e-06,1069.6579999999983,1152.9929999999981
0.0951999999999999,0.9048,0.0,0.0,0.0,0.0,0.0,123.2,2.84282995223999,5.016853343963625e-06,989.1979999999986,1091.9829999999984
0.4118,0.1764,0.0,0.4118,0.0,0.0,0.0,105.8,2.755727527141571,4.7854488348643e-06,1040.56657142857,1123.919999999998
0.4483,0.3793,0.0,0.1724,0.0,0.0,0.0,104.8,2.747384983539581,4.431899122873942e-06,1046.5699047619032,1176.8599999999979
0.3103310331033103,0.3793379337933793,0.0,0.3103310331033103,0.0,0.0,0.0,105.4,2.7719083289305364,4.602651896158854e-06,1038.08057142857,1124.1429999999982
0.2,0.6,0.0,0.2,0.0,0.0,0.0,120.2,2.808049969673157,4.622488983790081e-06,1039.74057142857,1081.9229999999982
0.0,0.0,0.0,0.0,0.0,1.0,0.0,18.04000015258789,1.842850945199157,1.4851332023690968e-05,559.820000000001,634.650000000001
1.0,0.0,0.0,0.0,0.0,0.0,0.0,72.11999969482422,2.2043758322671154,4.759186387871155e-07,1324.5052652776355,1852.2699999999968
1.0,0.0,0.0,0.0,0.0,0.0,0.0,72.11999969482422,2.2043758322671154,4.759186387871155e-07,1324.5052652776355,1852.2699999999968
1.0,0.0,0.0,0.0,0.0,0.0,0.0,72.11999969482422,2.2043758322671154,4.759186387871155e-07,1324.5052652776355,1852.2699999999968
0.0,0.0,0.0,0.0,0.0,1.0,0.0,18.04000015258789,1.842850945199157,1.4851332023690968e-05,559.820000000001,634.650000000001
0.0,0.0,0.0,0.0,0.0,1.0,0.0,17.399999618530273,1.842850945199157,1.4851332023690968e-05,559.820000000001,634.650000000001
0.0,0.0,0.0,0.0,0.0,1.0,0.0,18.04000015258789,1.8589999675750728,1.4851332023690968e-05,559.820000000001,634.650000000001
