Repository: JiaQianZhu/ML_glass

This section contains all the datasets used in the experiment. 
Under the 'raw' folder, you will find the original dataset we collected from the SciGlass database via a Python module named GlassPy (https://github.com/drcassar/glasspy). 
Under the 'clean' folder, you will find the individual datasets of five properties and final dataset for joint prediction both after completion.
We also mannually gathered a small dataset (~50 entries) of compositions released by Corning Incorporated (US 2020/0339468 A1), all of which were unseen during the training period. This dataset is named 'US_patent_data.csv'.

File: (a-d) Datasets/clean/dataset_completed.csv (part 8 of 31)
SiO2,Al2O3,CaO,MgO,SrO,B2O3,Sb2O3,YoungModulus,Density293K,CTEbelowTg,Tstrain,Tsoft
0.0,0.0,0.0,0.0,0.0,1.0,0.0,18.04000015258789,1.842850945199157,1.4851332023690968e-05,559.820000000001,634.650000000001
0.0,0.0,0.3333,0.0,0.0,0.6667000000000001,0.0,88.91999969482421,2.5000500011444093,7.299999999999999e-06,723.8200000000003,949.239999999999
0.0118,0.2092999999999999,0.3804999999999999,0.0,0.0,0.3984,0.0,90.3,2.7179999351501465,7.005092443974814e-06,836.8799999999994,952.8113333333323
0.0236,0.2089,0.3799,0.0,0.0,0.3876,0.0,90.3,2.7249999046325684,7.008289570363366e-06,836.2399999999994,953.6713333333323
0.1166883311668833,0.2062793720627937,0.3749625037496251,0.0,0.0,0.302069793020698,0.0,89.08000030517579,2.7850000858306885,6.668327329290483e-06,874.9199999999993,1004.8946666666656
0.2297,0.203,0.3691,0.0,0.0,0.1982,0.0,100.31999969482422,3.0920000076293945,6.733425467427574e-06,874.5899999999992,1087.676666666665
0.0,0.0,0.0,0.0,0.0,1.0,0.0,18.04000015258789,1.842850945199157,1.4851332023690968e-05,559.820000000001,634.650000000001
0.0,0.0,0.0,0.0,0.0,1.0,0.0,18.04000015258789,1.830000042915344,1.5399999999999998e-05,559.820000000001,634.650000000001
0.0,0.0,0.0,0.0,0.5,0.5,0.0,79.76000061035157,3.421618817607562,9.775141647720333e-06,719.9600000000006,943.542999999999
0.0,0.0,0.1,0.35,0.0,0.55,0.0,92.45999908447266,2.4217514766454697,5.87499183533986e-06,754.6400000000001,952.839999999999
0.0,0.0,0.2,0.25,0.0,0.55,0.0,88.13999938964844,2.4745958424210546,5.856427842203773e-06,753.4000000000001,959.0033333333321
0.0,0.0,0.3,0.1,0.0,0.6,0.0,88.91999969482421,2.5972137708768006,6.01413134791056e-06,769.4600000000002,950.7339999999989
0.0,0.0,0.3,0.2,0.0,0.5,0.0,87.13999938964844,2.679202177350484,6.444056517028807e-06,796.5999999999999,956.5306666666656
0.0,0.0,0.3,0.25,0.0,0.45,0.0,87.13999938964844,2.6989731429266555,6.7912205120086645e-06,797.0899999999998,958.4373333333322
0.0,0.0,0.0,0.3,0.1,0.6,0.0,95.05999908447264,2.5647479953765866,5.855580327796931e-06,752.1800000000002,949.652999999999
0.0,0.0,0.0,0.2,0.2,0.6,0.0,85.26000061035157,2.661642981171608,5.834284004402156e-06,748.1900000000002,940.972999999999
0.0,0.0,0.0,0.3,0.2,0.5,0.0,95.05999908447264,2.8353196666638056,6.051414336840309e-06,747.5400000000003,950.112999999999
0.0,0.0,0.0,0.1,0.3,0.6,0.0,79.76000061035157,2.951850451846917,6.688727459907533e-06,720.7600000000004,937.072999999999
0.0,0.0,0.0,0.2,0.3,0.5,0.0,79.76000061035157,3.066751290520032,7.053647581036887e-06,747.7100000000002,946.822999999999
0.0,0.0,0.0,0.3,0.3,0.4,0.0,87.61999969482422,3.149798801302909,7.749923895200096e-06,748.2300000000001,951.982999999999
0.0,0.0,0.3,0.0,0.0,0.7,0.0,88.91999969482421,2.545631163025004,5.825776349585392e-06,708.9600000000005,946.1973333333322
0.0,0.0,0.36,0.0,0.0,0.64,0.0,88.91999969482421,2.6043989605903626,6.110794976361592e-06,766.1000000000001,951.8299999999991
0.0,0.1,0.0,0.35,0.0,0.55,0.0,95.05999908447264,2.469000101089477,5.109999847412109e-06,849.4199999999994,961.2729999999989
0.0,0.1,0.0,0.375,0.0,0.525,0.0,95.05999908447264,2.441992673198382,5.079999923706055e-06,849.2099999999995,961.2729999999989
0.0,0.1,0.0,0.4,0.0,0.5,0.0,95.05999908447264,2.4830000400543213,5.020000076293945e-06,849.2099999999995,961.1229999999989
0.0,0.1,0.0,0.425,0.0,0.475,0.0,96.55999908447264,2.49399995803833,5e-06,849.2099999999995,962.1429999999989
0.0,0.1,0.0,0.45,0.0,0.45,0.0,98.4199996948242,2.511860006650289,4.85e-06,850.3899999999994,963.0129999999989
0.0,0.05,0.0,0.45,0.0,0.5,0.0,94.31999969482422,2.496999979019165,5.5e-06,845.6399999999994,961.8629999999989
0.0,0.15,0.0,0.45,0.0,0.4,0.0,101.61999969482422,2.525000095367432,5.328833605448407e-06,867.9299999999993,963.2329999999988
0.0,0.15,0.0,0.4,0.0,0.45,0.0,100.75999908447264,2.492000102996826,5.488940737697059e-06,866.6199999999993,962.9429999999988
0.0,0.1,0.0,0.396,0.0,0.504,0.0,95.05999908447264,2.440000057220459,4.7e-06,849.2099999999995,961.1229999999989
0.0,0.2019999999999999,0.0,0.3979999999999999,0.0,0.4,0.0,101.61999969482422,2.5299999713897705,5.3e-06,871.6699999999993,958.2429999999989
0.0,0.094,0.206,0.0,0.0,0.7,0.0,83.61999969482422,2.3499999046325684,6.1e-06,758.3700000000001,941.6833333333321
0.0,0.093,0.405,0.0,0.0,0.502,0.0,91.53999938964844,2.650000095367432,7.399999999999999e-06,815.1799999999997,959.5899999999992
0.0,0.15,0.5,0.0,0.0,0.35,0.0,97.6,2.75,8.795618304967113e-06,830.4499999999996,961.4593333333323
0.0,0.2,0.2,0.0,0.0,0.6,0.0,85.28000030517578,2.380000114440918,5.199999999999999e-06,840.0999999999995,942.849999999999
0.0,0.2,0.5,0.0,0.0,0.3,0.0,93.03999938964844,2.720000028610229,8.8e-06,834.3799999999995,1001.9246666666655
0.0,0.25,0.25,0.0,0.0,0.5,0.0,88.3,2.4800000190734863,5.53200831648509e-06,841.8599999999994,943.5166666666655
0.0,0.25,0.35,0.0,0.0,0.4,0.0,90.3,2.5999999046325684,6.5e-06,838.6999999999994,950.989999999999
0.0,0.25,0.4,0.0,0.0,0.35,0.0,93.9,2.650000095367432,7.485690854726521e-06,840.5399999999994,956.7833333333323
0.0,0.1,0.0,0.0,0.1,0.8,0.0,19.4,2.2300000190734863,6.699999999999999e-06,652.130000000001,895.8229999999992
0.0,0.1,0.0,0.0,0.2,0.7,0.0,79.76000061035157,2.559999942779541,6.1e-06,751.8200000000002,940.362999999999
0.0,0.102,0.0,0.0,0.308,0.59,0.0,79.76000061035157,2.9800000190734863,7.499999999999999e-06,813.7499999999997,946.5829999999991
0.0,0.1,0.0,0.0,0.4,0.5,0.0,77.62000122070313,3.130000114440918,8.599999999999999e-06,813.0999999999997,947.602999999999
0.0,0.1,0.0,0.0,0.5,0.4,0.0,77.62000122070313,3.4800000190734863,1.11e-05,813.6699999999997,948.862999999999
0.0,0.2,0.0,0.0,0.2,0.6,0.0,77.62000122070313,2.569999933242798,5.767353324890142e-06,833.0999999999996,940.602999999999
0.0,0.201,0.0,0.0,0.306,0.493,0.0,77.62000122070313,2.930000066757202,6.699999999999999e-06,833.0999999999996,943.312999999999
0.0,0.2,0.0,0.0,0.4,0.4,0.0,77.62000122070313,3.200000047683716,8.217797559102374e-06,833.8099999999996,944.962999999999
0.0,0.2,0.0,0.0,0.5,0.3,0.0,77.62000122070313,3.440000057220459,9.063587837219236e-06,834.7399999999996,993.4629999999987
0.0,0.083,0.0,0.0,0.3339999999999999,0.583,0.0,79.76000061035157,3.009999990463257,7.1e-06,809.0299999999997,946.232999999999
0.0,0.1,0.0,0.42,0.0,0.48,0.0,96.55999908447264,2.450851983626684,5.965944958704995e-06,849.2099999999995,961.1229999999989
0.0,0.2118,0.0,0.4025999999999999,0.0,0.3856,0.0,101.81999969482422,2.5838299918174745,5.471960672923498e-06,872.0499999999993,958.2429999999989
0.0,0.15,0.0,0.36,0.0,0.49,0.0,96.5999984741211,2.493564984202385,5.284811674880981e-06,865.5699999999993,961.0529999999989
0.0,0.158,0.0,0.46,0.0,0.382,0.0,101.61999969482422,2.522550054391225,5.119062647501632e-06,869.6599999999993,962.9629999999988
0.0,0.15,0.0,0.4,0.0,0.45,0.0,100.75999908447264,2.4643920012315115,5.488940737697059e-06,866.6199999999993,962.9429999999988
0.0,0.089,0.0,0.0,0.238,0.6729999999999999,0.0,79.76000061035157,2.8141431001822155,6.0960633062998425e-06,762.9,940.362999999999
0.0,0.114,0.0,0.0,0.336,0.55,0.0,77.62000122070313,2.9789373087882995,7.3020699676513725e-06,813.7499999999997,947.712999999999
0.0,0.1069,0.0,0.0,0.4165999999999999,0.4765,0.0,77.62000122070313,3.283254742026329,8.618813305664064e-06,813.7499999999997,948.622999999999
0.0,0.0959,0.0,0.0,0.5145000000000001,0.3896,0.0,77.62000122070313,3.460478640715281,1.0523840010579428e-05,813.6699999999997,948.862999999999
0.0,0.216,0.0,0.0,0.526,0.258,0.0,77.62000122070313,3.4144318079948426,9.07304989115397e-06,831.9599999999996,1071.2129999999984
0.0,0.1669999999999999,0.3329999999999999,0.0,0.0,0.5,0.0,90.3,2.5283914755582813,6.4e-06,834.1299999999995,955.1693333333325
0.0,0.143,0.286,0.0,0.0,0.5710000000000001,0.0,87.1,2.243003409028053,6.1e-06,831.0599999999996,964.9106666666653
0.0,0.1,0.2,0.0,0.0,0.7,0.0,83.61999969482422,2.2455291423797608,5.7e-06,758.3700000000001,941.8533333333321
0.0,0.1669999999999999,0.0,0.0,0.3329999999999999,0.5,0.0,77.62000122070313,2.996560869216919,7.2e-06,831.8399999999996,948.3329999999991
0.0,0.1,0.4,0.0,0.0,0.5,0.0,91.53999938964844,2.539999961853028,8.069883434295661e-06,815.5099999999998,959.5299999999993
0.0,0.1,0.0,0.0,0.4,0.5,0.0,77.62000122070313,3.305000066757202,8.709433333587645e-06,813.0999999999997,947.602999999999
0.0,0.1,0.0,0.3,0.0,0.6,0.0,95.05999908447264,2.299999952316284,5.709999847412108e-06,848.2999999999994,953.2229999999988
0.0,0.1,0.0,0.4,0.0,0.5,0.0,95.05999908447264,2.4260001182556152,6.309999847412108e-06,849.2099999999995,961.1229999999989
0.0,0.15,0.0,0.35,0.0,0.5,0.0,95.05999908447264,2.4030001163482666,5.220000076293945e-06,865.5699999999993,961.0529999999989
0.0,0.18,0.0,0.34,0.0,0.48,0.0,98.89999847412108,2.309999942779541,6.129999923706054e-06,867.6699999999993,957.7029999999988
0.0,0.17,0.0,0.4,0.0,0.43,0.0,100.75999908447264,2.309999942779541,5.520000076293945e-06,869.9499999999992,963.9829999999988
0.0,0.2,0.3,0.0,0.0,0.5,0.0,88.3,2.4549999237060547,5.779999923706054e-06,835.5999999999996,948.2233333333324
0.0,0.16,0.24,0.0,0.0,0.6,0.0,85.28000030517578,2.309000015258789,6.569999694824219e-06,838.1499999999994,946.8699999999989
0.0,0.1,0.3,0.0,0.0,0.6,0.0,88.91999969482421,2.3469998836517334,6.94000015258789e-06,815.0899999999997,954.4439999999989
0.0,0.08,0.22,0.0,0.0,0.7,0.0,83.61999969482422,2.3499999046325684,5.809999847412108e-06,754.6700000000002,941.6833333333321
0.0,0.2,0.3,0.0,0.0,0.5,0.0,88.3,2.552000045776367,5.99582784607297e-06,835.5999999999996,948.2233333333324
0.0,0.1818,0.3636,0.0,0.0,0.4546,0.0,90.3,2.628999948501587,6.823478583526613e-06,834.8599999999996,953.0279999999991
0.0,0.1667,0.4165999999999999,0.0,0.0,0.4167,0.0,93.9,2.690000057220459,7.457621312922532e-06,834.9299999999996,956.9693333333324
0.0,0.2096,0.3811,0.0,0.0,0.4093,0.0,90.3,2.700000047683716,6.822204374603999e-06,836.9399999999994,952.9313333333323
0.0,0.15,0.0,0.2,0.0,0.65,0.0,95.57999877929689,2.370141745011012,5.331013375091553e-06,861.2199999999995,949.2229999999988
0.0,0.1,0.0,0.3,0.0,0.6,0.0,95.05999908447264,2.3549081338161515,5.3116483226140335e-06,848.2999999999994,953.2229999999988
0.0,0.15,0.0,0.3,0.0,0.55,0.0,95.57999877929689,2.442935172847339,5.17762690223512e-06,864.4499999999992,961.4029999999989
0.0,0.2,0.0,0.3,0.0,0.5,0.0,95.57999877929689,2.47629705786705,5.130865776334488e-06,867.8399999999992,956.5029999999989
0.0,0.05,0.0,0.4,0.0,0.55,0.0,92.45999908447266,2.440927882989248,5.863277905455085e-06,845.6399999999994,962.0129999999989
0.0,0.1,0.0,0.4,0.0,0.5,0.0,95.05999908447264,2.461287391106288,5.953571639524187e-06,849.2099999999995,961.1229999999989
0.0,0.15,0.0,0.4,0.0,0.45,0.0,100.75999908447264,2.4643920012315115,5.488940737697059e-06,866.6199999999993,962.9429999999988
0.0,0.15,0.2,0.0,0.0,0.65,0.0,85.28000030517578,2.2154347306489943,5.6884000008900966e-06,833.2999999999996,946.5833333333321
0.0,0.15,0.3,0.0,0.0,0.55,0.0,88.3,2.3131881709098816,6.231228235308326e-06,830.9599999999996,958.3033333333323
0.0,0.25,0.3,0.0,0.0,0.45,0.0,88.3,2.663256479501724,5.978889984194441e-06,838.3999999999994,946.809999999999
0.0,0.15,0.4,0.0,0.0,0.45,0.0,93.9,2.597091962240992,7.427618905421659e-06,832.1499999999995,956.7059999999992
0.0,0.25,0.4,0.0,0.0,0.35,0.0,93.9,2.627867127458255,7.485690854726521e-06,840.5399999999994,956.7833333333323
0.0,0.15,0.5,0.0,0.0,0.35,0.0,97.6,2.622971642414728,8.795618304967113e-06,830.4499999999996,961.4593333333323
0.0,0.25,0.5,0.0,0.0,0.25,0.0,90.05999908447265,2.436713273525238,9.06612842752366e-06,833.4199999999996,1084.2999999999984
0.0,0.25,0.6,0.0,0.0,0.15,0.0,93.65999908447266,2.657864764134089,8.740868931394912e-06,844.8899999999994,1086.9599999999982
0.0,0.15,0.0,0.0,0.35,0.5,0.0,77.62000122070313,3.149229475895564,7.361742679214472e-06,829.6399999999995,948.3329999999991
0.0,0.2,0.0,0.0,0.35,0.45,0.0,77.62000122070313,3.159521738926569,7.292259111022949e-06,833.6699999999996,945.352999999999
0.0,0.25,0.0,0.0,0.35,0.4,0.0,77.62000122070313,3.158147730271021,7.024883263397215e-06,835.8799999999994,942.882999999999
0.0,0.1,0.0,0.0,0.4,0.5,0.0,77.62000122070313,3.2265207122166952,8.709433333587645e-06,813.0999999999997,947.602999999999
0.0,0.15,0.0,0.0,0.45,0.4,0.0,77.62000122070313,3.412075680732727,9.449789581298836e-06,830.2799999999995,949.552999999999
0.0,0.15,0.0,0.0,0.5,0.35,0.0,77.62000122070313,3.4591028324762982,1.021886498158773e-05,831.2999999999996,957.7529999999989
0.0,0.15,0.0,0.0,0.55,0.3,0.0,77.62000122070313,3.435072371959686,1.005558120473226e-05,830.6499999999995,998.6429999999987
0.0,0.2102,0.0,0.3797999999999999,0.0,0.41,0.0,100.95999908447266,2.53334676861763,5.3660932703654e-06,872.0799999999992,957.7029999999988
0.0,0.2098999999999999,0.3792999999999999,0.0,0.0,0.4108,0.0,90.3,2.5502701597384045,6.89797599376497e-06,836.9399999999994,952.8113333333323
0.0,0.1993,0.4589999999999999,0.0,0.0,0.3417,0.0,97.6,2.430481511036555,8.32645829466865e-06,836.8999999999994,957.9046666666658
0.0,0.1905,0.5315,0.0,0.0,0.278,0.0,92.25999908447264,2.2968417811393738,8.79375898702107e-06,833.9399999999996,1051.4646666666654
0.0,0.2211778822117788,0.3995600439956004,0.0,0.0,0.3792620737926208,0.0,90.3,2.63455650639534,7.5121546860377e-06,837.2899999999994,953.269999999999
0.0,0.15,0.15,0.0,0.0,0.7,0.0,83.61999969482422,2.148408861517906,5.682944676526384e-06,774.2499999999999,942.5266666666655
0.0,0.15,0.2,0.0,0.0,0.65,0.0,85.28000030517578,2.2154347306489943,5.6884000008900966e-06,833.2999999999996,946.5833333333321
0.0,0.15,0.25,0.0,0.0,0.6,0.0,85.28000030517578,2.3044498909711835,6.083029926935824e-06,836.3699999999995,947.2799999999988
0.0,0.15,0.3,0.0,0.0,0.55,0.0,88.3,2.3131881709098816,6.231228235308326e-06,830.9599999999996,958.3033333333323
0.0,0.1,0.2,0.0,0.0,0.7,0.0,83.61999969482422,2.2455291423797608,5.603206687196092e-06,758.3700000000001,941.8533333333321
0.0,0.2,0.2,0.0,0.0,0.6,0.0,85.28000030517578,2.302621864875158,4.83883866680236e-06,840.0999999999995,942.849999999999
0.0,0.175,0.225,0.0,0.0,0.6,0.0,85.28000030517578,2.2609734000762303,5.530798280970254e-06,838.3699999999994,946.7833333333322
0.0,0.125,0.275,0.0,0.0,0.6,0.0,88.91999969482421,2.3404373566508294,5.953576658884681e-06,832.1799999999996,953.8206666666655
0.0,0.1,0.3,0.0,0.0,0.6,0.0,88.91999969482421,2.444254736204942,6.264510925674444e-06,815.0899999999997,954.4439999999989
0.0,0.075,0.325,0.0,0.0,0.6,0.0,88.91999969482421,2.483793568196751,6.635579870732632e-06,811.7599999999998,956.3199999999988
0.0,0.05,0.35,0.0,0.0,0.6,0.0,88.91999969482421,2.6419031843457903,6.515537558155969e-06,811.7999999999997,956.1366666666655
0.0,0.0,0.0,0.0,0.0,1.0,0.0,18.04000015258789,1.8339999914169312,1.4851332023690968e-05,559.820000000001,634.650000000001
0.0,0.0,0.0,0.0,0.0,1.0,0.0,18.04000015258789,1.8329999446868896,1.4851332023690968e-05,559.820000000001,634.650000000001
0.0,0.0,0.0,0.0,0.0,1.0,0.0,18.04000015258789,1.8329999446868896,1.4851332023690968e-05,559.820000000001,634.650000000001
0.0,0.0,0.0,0.0,0.0,1.0,0.0,18.04000015258789,1.8329999446868896,1.4851332023690968e-05,559.820000000001,634.650000000001
0.0,0.0,0.0,0.0,0.0,1.0,0.0,18.04000015258789,1.8329999446868896,1.4851332023690968e-05,559.820000000001,634.650000000001
0.0,0.0,0.0,0.0,0.0,1.0,0.0,18.04000015258789,1.8329999446868896,1.4851332023690968e-05,559.820000000001,634.650000000001
0.0,0.0,0.0,0.0,0.0,1.0,0.0,18.04000015258789,1.8630000352859497,1.4851332023690968e-05,559.820000000001,634.650000000001
0.0,0.0,0.0,0.0,0.0,1.0,0.0,18.04000015258789,1.83899998664856,1.4851332023690968e-05,559.820000000001,634.650000000001
0.0,0.0,0.0,0.0,0.0,1.0,0.0,18.04000015258789,1.842850945199157,1.4460000610351564e-05,559.820000000001,634.650000000001
0.0,0.0,0.0,0.0,0.0,1.0,0.0,18.04000015258789,1.8009999990463257,1.4851332023690968e-05,559.820000000001,634.650000000001
0.0,0.0,0.0,0.0,0.0,1.0,0.0,18.04000015258789,1.842850945199157,1.4851332023690968e-05,559.820000000001,634.650000000001
0.0,0.0,0.0,0.0,0.0,1.0,0.0,18.04000015258789,1.809999942779541,1.4851332023690968e-05,559.820000000001,634.650000000001
0.0,0.0,0.0,0.0,0.0,1.0,0.0,15.100000381469728,1.8279999494552608,1.4851332023690968e-05,559.820000000001,634.650000000001
0.0,0.0,0.0,0.0,0.0,1.0,0.0,18.04000015258789,1.842850945199157,1.4851332023690968e-05,559.820000000001,634.650000000001
0.0,0.0,0.0,0.0,0.0,1.0,0.0,18.04000015258789,1.842850945199157,1.4851332023690968e-05,559.820000000001,634.650000000001
0.0,0.0,0.0,0.0,0.0,1.0,0.0,18.04000015258789,1.842850945199157,1.4851332023690968e-05,559.820000000001,634.650000000001
0.0,0.0,0.0,0.0,0.0,1.0,0.0,18.04000015258789,1.8539999723434448,1.4851332023690968e-05,559.820000000001,634.650000000001
0.0,0.0,0.0,0.0,0.0,1.0,0.0,18.04000015258789,1.842850945199157,1.4851332023690968e-05,559.820000000001,634.650000000001
0.0,0.0,0.0,0.0,0.0,1.0,0.0,18.04000015258789,1.842850945199157,1.4851332023690968e-05,559.820000000001,634.650000000001
0.0,0.0,0.0,0.0,0.0,1.0,0.0,18.04000015258789,1.842850945199157,1.4851332023690968e-05,559.820000000001,634.650000000001
0.0,0.0,0.0,0.0,0.0,1.0,0.0,18.04000015258789,1.842850945199157,1.4851332023690968e-05,559.820000000001,634.650000000001
0.0,0.0,0.0,0.0,0.0,1.0,0.0,18.04000015258789,1.842850945199157,1.4851332023690968e-05,559.820000000001,634.650000000001
0.0,0.0,0.0,0.0,0.0,1.0,0.0,18.04000015258789,1.843999981880188,1.4851332023690968e-05,559.820000000001,634.650000000001
0.0,0.0,0.0,0.0,0.0,1.0,0.0,18.04000015258789,1.842850945199157,1.4851332023690968e-05,559.820000000001,634.650000000001
0.0,0.0,0.0,0.0,0.0,1.0,0.0,18.04000015258789,1.8329999446868896,1.4851332023690968e-05,559.820000000001,634.650000000001
0.0,0.0,0.0,0.29,0.0,0.71,0.0,63.819999313354494,2.305999994277954,6.091118294779453e-06,691.3100000000006,946.992999999999
0.0,0.0,0.0,0.34,0.0,0.66,0.0,95.05999908447264,2.365000009536743,6.22018985959007e-06,742.6300000000001,947.672999999999
0.0,0.0,0.0,0.36,0.0,0.64,0.0,92.45999908447266,2.3970000743865967,6.107990853954494e-06,751.1100000000001,949.322999999999
0.0,0.0,0.0,0.39,0.0,0.61,0.0,92.45999908447266,2.424000024795532,5.694416996765132e-06,754.3000000000002,949.322999999999
0.0,0.0,0.276,0.0,0.0,0.7240000000000001,0.0,83.61999969482422,2.4089999198913574,6.087073149998981e-06,709.5700000000004,946.0439999999987
0.0,0.0,0.31,0.0,0.0,0.69,0.0,88.91999969482421,2.4489998817443848,6.211192600250244e-06,723.7800000000003,946.1606666666656
0.0,0.0,0.3329999999999999,0.0,0.0,0.667,0.0,88.91999969482421,2.490000009536743,6.3362684591293375e-06,723.8200000000003,949.239999999999
0.0,0.0,0.36,0.0,0.0,0.64,0.0,88.91999969482421,2.5179998874664307,6.110794976361592e-06,766.1000000000001,951.8299999999991
0.0,0.0,0.0,0.0,0.23,0.77,0.0,79.76000061035157,2.619999885559082,6.310823710759475e-06,555.5600000000009,926.892999999999
0.0,0.0,0.0,0.0,0.27,0.73,0.0,79.76000061035157,2.734999895095825,6.540898524148127e-06,659.260000000001,934.572999999999
0.0,0.0,0.0,0.0,0.29,0.71,0.0,79.76000061035157,2.799999952316284,6.522967200143003e-06,659.260000000001,936.572999999999
0.0,0.0,0.0,0.0,0.31,0.69,0.0,79.76000061035157,2.861000061035156,7.219268933614096e-06,674.3100000000007,936.572999999999
0.0,0.0,0.0,0.0,0.3329999999999999,0.667,0.0,79.76000061035157,2.9100000858306885,7.495299224853526e-06,674.3100000000007,937.122999999999
0.0,0.0,0.0,0.0,0.35,0.65,0.0,79.76000061035157,2.9600000381469727,8.088218736267102e-06,717.0400000000005,937.072999999999
1.0,0.0,0.0,0.0,0.0,0.0,0.0,72.11999969482422,2.2043758322671154,4.759186387871155e-07,1324.5052652776355,1852.2699999999968
0.0,0.0,0.0,0.0,0.0,1.0,0.0,18.04000015258789,1.7999999523162842,1.4851332023690968e-05,559.820000000001,634.650000000001
0.0,0.0,0.0,0.0,0.2,0.8,0.0,68.12000045776367,2.650000095367432,5.7e-06,555.5600000000009,893.1129999999993
0.0,0.0,0.0,0.0,0.318,0.682,0.0,79.76000061035157,3.0199999809265137,8e-06,674.3100000000007,936.572999999999
0.0,0.0,0.35,0.0,0.0,0.65,0.0,88.91999969482421,2.585609773925372,6.027772266451517e-06,766.1000000000001,951.2833333333324
0.0,0.0,0.0,0.0,0.3,0.7,0.0,79.76000061035157,2.9347554847285853,6.90491021385193e-06,659.260000000001,936.572999999999
0.0,0.0,0.0,0.0,0.35,0.65,0.0,79.76000061035157,3.089837203956786,8.088218736267102e-06,717.0400000000005,937.072999999999
0.0,0.0,0.0,0.0,0.2,0.8,0.0,68.12000045776367,2.5999999046325684,6.248989992141716e-06,555.5600000000009,893.1129999999993
0.0,0.0,0.0,0.0,0.22,0.78,0.0,79.76000061035157,2.6689999103546143,6.297228375116979e-06,555.5600000000009,893.1129999999993
0.0,0.0,0.0,0.0,0.24,0.76,0.0,79.76000061035157,2.752000093460083,6.320742506663006e-06,595.5900000000009,926.892999999999
0.0,0.0,0.0,0.0,0.26,0.74,0.0,79.76000061035157,2.8469998836517334,6.474744519551591e-06,595.5900000000009,934.572999999999
0.0,0.0,0.0,0.0,0.28,0.72,0.0,79.76000061035157,2.924000024795532,6.477452143532896e-06,659.260000000001,936.572999999999
0.0,0.0,0.0,0.0,0.3,0.7,0.0,79.76000061035157,2.999000072479248,6.90491021385193e-06,659.260000000001,936.572999999999
0.0,0.0,0.0,0.0,0.32,0.68,0.0,79.76000061035157,3.0810000896453857,7.52193063481648e-06,674.3100000000007,937.122999999999
0.0,0.0,0.0,0.0,0.33,0.67,0.0,79.76000061035157,3.117000102996826,7.225339463551846e-06,674.3100000000007,937.122999999999
0.0,0.0,0.0,0.0,0.34,0.66,0.0,79.76000061035157,3.150000095367432,7.65385473823549e-06,709.5700000000006,937.122999999999
0.0,0.0,0.667,0.0,0.0,0.3329999999999999,0.0,94.33999938964844,2.788320124745369,1.017092806243897e-05,765.6300000000001,993.1486666666657
0.0,0.0,0.5,0.0,0.0,0.5,0.0,95.13999938964844,2.7813677434552284,7.937557469685872e-06,765.7100000000002,955.8066666666659
0.0,0.0,0.3329999999999999,0.0,0.0,0.667,0.0,88.91999969482421,2.506455513000488,6.3362684591293375e-06,723.8200000000003,949.239999999999
0.0,0.0,0.0,0.0,0.0,1.0,0.0,18.04000015258789,1.842850945199157,1.4851332023690968e-05,559.820000000001,634.650000000001
0.0,0.0,0.0,0.0,0.0,1.0,0.0,18.04000015258789,1.842850945199157,1.44e-05,559.820000000001,634.650000000001
0.0,0.0,0.0,0.0,0.0,1.0,0.0,18.04000015258789,1.8329999446868896,1.4851332023690968e-05,559.820000000001,634.650000000001
0.0,0.0,0.3329999999999999,0.0,0.0,0.667,0.0,88.91999969482421,2.506455513000488,6.3362684591293375e-06,723.8200000000003,949.239999999999
0.0,0.0,0.4,0.0,0.0,0.6,0.0,92.61999969482422,2.783194111813972,7.189033779525752e-06,769.8800000000001,951.9433333333324
0.0,0.0,0.5,0.0,0.0,0.5,0.0,95.13999938964844,2.7813677434552284,7.937557469685872e-06,765.7100000000002,955.8066666666659
0.0,0.0,0.0,0.0,0.0,1.0,0.0,18.04000015258789,1.842850945199157,1.4851332023690968e-05,559.820000000001,634.650000000001
0.0,0.0,0.0,0.0,0.0,1.0,0.0,18.04000015258789,1.830000042915344,1.4851332023690968e-05,559.820000000001,634.650000000001
0.0,0.0,0.0,0.0,0.2319999999999999,0.768,0.0,79.76000061035157,2.674000024795532,6.310823710759475e-06,555.5600000000009,926.892999999999
0.0,0.0,0.0,0.0,0.264,0.736,0.0,79.76000061035157,2.799999952316284,6.527123308999191e-06,595.5900000000009,934.572999999999
0.0,0.0,0.0,0.0,0.272,0.728,0.0,79.76000061035157,2.8489999771118164,6.53928302274432e-06,659.260000000001,934.572999999999
0.0,0.0,0.0,0.0,0.295,0.705,0.0,79.76000061035157,2.927999973297119,6.696009828948979e-06,659.260000000001,936.572999999999
0.0,0.0,0.0,0.0,0.313,0.687,0.0,79.76000061035157,3.003999948501587,7.260092931111653e-06,674.3100000000007,936.572999999999
0.0,0.0,0.0,0.0,0.3379999999999999,0.662,0.0,79.76000061035157,3.0969998836517334,7.568254739761367e-06,709.5700000000006,937.122999999999
0.0,0.0,0.0,0.0,0.363,0.637,0.0,79.76000061035157,3.181999921798706,8.05226956176759e-06,717.0400000000005,937.072999999999
0.0,0.0,0.0,0.0,0.2581,0.7419,0.0,79.76000061035157,2.821322411298752,6.445569845199581e-06,595.5900000000009,934.572999999999
0.0,0.0,0.0,0.0,0.2846,0.7154,0.0,79.76000061035157,2.893970001339913,6.514467192513609e-06,659.260000000001,936.572999999999
0.0,0.0,0.0,0.0,0.3372,0.6628000000000001,0.0,79.76000061035157,3.058617073604039,7.563678735733046e-06,674.3100000000007,937.122999999999
0.0,0.0,0.0,0.0,0.3481,0.6518999999999999,0.0,79.76000061035157,3.089837203956786,8.088218736267102e-06,717.0400000000005,937.072999999999
0.0,0.0,0.0,0.0,0.0,1.0,0.0,18.04000015258789,1.809999942779541,1.4851332023690968e-05,559.820000000001,634.650000000001
0.0,0.0,0.32,0.0,0.0,0.68,0.0,88.91999969482421,2.5902456674575807,6.403864648818974e-06,723.7800000000003,949.0333333333323
0.0,0.0,0.34,0.0,0.0,0.66,0.0,88.91999969482421,2.482088799476624,6.018514537202746e-06,758.2100000000002,949.0666666666657
0.0,0.0,0.0,0.0,0.305,0.695,0.0,79.76000061035157,2.9114424572530244,7.0731487214406334e-06,659.260000000001,936.572999999999
0.0,0.0,0.0,0.0,0.313,0.687,0.0,79.76000061035157,2.962134988307952,7.260092931111653e-06,674.3100000000007,936.572999999999
0.0,0.0,0.5539000000000001,0.0,0.0,0.4461,0.0,98.13999938964844,2.800678294301033,9.196344755808506e-06,765.7400000000001,956.2966666666659
0.0,0.0,0.0,0.0,0.0,1.0,0.0,18.04000015258789,1.842850945199157,1.4851332023690968e-05,559.820000000001,634.650000000001
0.0,0.0,0.288,0.0,0.0,0.7120000000000001,0.0,83.61999969482422,2.4830000400543213,6.089826161702473e-06,709.0600000000004,945.9539999999988
0.0,0.0,0.312,0.0,0.0,0.688,0.0,88.91999969482421,3.285581996917724,6.21259760284424e-06,723.7800000000003,946.1606666666656
0.0,0.0,0.347,0.0,0.0,0.653,0.0,88.91999969482421,2.591004831961223,6.445601359303794e-06,766.1000000000001,951.2833333333324
0.0,0.0,0.371,0.0,0.0,0.629,0.0,88.91999969482421,2.6377479457855224,6.769482060432437e-06,766.1000000000001,951.9033333333324
0.0,0.0,0.425,0.0,0.0,0.575,0.0,91.53999938964844,2.674029670794805,7.07938610076904e-06,769.5500000000002,958.2366666666657
0.0,0.0,0.457,0.0,0.0,0.5429999999999999,0.0,91.53999938964844,2.704181604127089,7.653784146881104e-06,768.6200000000001,960.1166666666657
0.0,0.0,0.503,0.0,0.0,0.497,0.0,95.13999938964844,2.7813677434552284,8.093311482747396e-06,765.7100000000002,955.8066666666659
0.0,0.0,0.544,0.0,0.0,0.456,0.0,98.13999938964844,2.798373287359873,9.148011422475172e-06,765.4700000000001,956.2966666666659
0.0,0.0,0.0,0.0,0.2319999999999999,0.768,0.0,79.76000061035157,2.6459999084472656,6.310823710759475e-06,555.5600000000009,926.892999999999
0.0,0.0,0.0,0.0,0.264,0.736,0.0,79.76000061035157,2.811732436418533,6.527123308999191e-06,595.5900000000009,934.572999999999
0.0,0.0,0.0,0.0,0.272,0.728,0.0,79.76000061035157,2.8379064710140227,6.53928302274432e-06,659.260000000001,934.572999999999
0.0,0.0,0.0,0.0,0.295,0.705,0.0,79.76000061035157,2.915823155564921,6.696009828948979e-06,659.260000000001,936.572999999999
0.0,0.0,0.0,0.0,0.313,0.687,0.0,79.76000061035157,2.962134988307952,7.260092931111653e-06,674.3100000000007,936.572999999999
0.0,0.0,0.0,0.0,0.3379999999999999,0.662,0.0,79.76000061035157,3.058617073604039,7.568254739761367e-06,709.5700000000006,937.122999999999
0.0,0.0,0.0,0.0,0.363,0.637,0.0,79.76000061035157,3.2138060093720755,8.05226956176759e-06,717.0400000000005,937.072999999999
0.0,0.0,0.0,0.0,0.406,0.594,0.0,79.76000061035157,3.455761399135702,8.151387773513792e-06,720.4400000000006,937.072999999999
0.0,0.0,0.0,0.0,0.4529999999999999,0.547,0.0,79.76000061035157,3.1903651647170386,9.107984663009642e-06,720.4400000000006,943.572999999999
0.0,0.0,0.023,0.0,0.0,0.977,0.0,18.04000015258789,1.860675159199313,1.4851332023690968e-05,559.820000000001,634.650000000001
0.0,0.0,0.034,0.0,0.0,0.966,0.0,18.04000015258789,1.8718710789558872,1.4622356443771314e-05,557.6200000000009,639.570000000001
0.0,0.0,0.131,0.0,0.0,0.8690000000000001,0.0,29.519999313354493,2.0664143782892306,1.3053553212483717e-05,557.3600000000009,823.8989999999997
0.0,0.0,0.203,0.0,0.0,0.797,0.0,83.61999969482422,2.3685258892178536,6.673644957605991e-06,557.3600000000009,894.2466666666659
0.0,0.0,0.288,0.0,0.0,0.7120000000000001,0.0,83.61999969482422,2.4586681584829377,6.089826161702473e-06,709.0600000000004,945.9539999999988
0.0,0.0,0.312,0.0,0.0,0.688,0.0,88.91999969482421,3.285581996917724,6.21259760284424e-06,723.7800000000003,946.1606666666656
0.0,0.0,0.347,0.0,0.0,0.653,0.0,88.91999969482421,2.591004831961223,6.445601359303794e-06,766.1000000000001,951.2833333333324
0.0,0.0,0.371,0.0,0.0,0.629,0.0,88.91999969482421,2.6377479457855224,6.769482060432437e-06,766.1000000000001,951.9033333333324
0.0,0.0,0.425,0.0,0.0,0.575,0.0,91.53999938964844,2.674029670794805,7.07938610076904e-06,769.5500000000002,958.2366666666657
0.0,0.0,0.457,0.0,0.0,0.5429999999999999,0.0,91.53999938964844,2.704181604127089,7.653784146881104e-06,768.6200000000001,960.1166666666657
0.0,0.0,0.503,0.0,0.0,0.497,0.0,95.13999938964844,2.7813677434552284,8.093311482747396e-06,765.7100000000002,955.8066666666659
0.0,0.0,0.544,0.0,0.0,0.456,0.0,98.13999938964844,2.798373287359873,9.148011422475172e-06,765.4700000000001,956.2966666666659
0.0,0.0,0.0,0.0,0.264,0.736,0.0,79.76000061035157,2.811732436418533,6.527123308999191e-06,595.5900000000009,934.572999999999
0.0,0.0,0.0,0.0,0.272,0.728,0.0,79.76000061035157,2.8379064710140227,6.53928302274432e-06,659.260000000001,934.572999999999
0.0,0.0,0.0,0.0,0.295,0.705,0.0,79.76000061035157,2.915823155564921,6.696009828948979e-06,659.260000000001,936.572999999999
0.0,0.0,0.0,0.0,0.313,0.687,0.0,79.76000061035157,2.962134988307952,7.260092931111653e-06,674.3100000000007,936.572999999999
0.0,0.0,0.0,0.0,0.3379999999999999,0.662,0.0,79.76000061035157,3.058617073604039,7.568254739761367e-06,709.5700000000006,937.122999999999
0.0,0.0,0.0,0.0,0.363,0.637,0.0,79.76000061035157,3.2138060093720755,8.05226956176759e-06,717.0400000000005,937.072999999999
0.0,0.0,0.0,0.0,0.406,0.594,0.0,79.76000061035157,3.455761399135702,8.151387773513792e-06,720.4400000000006,937.072999999999
0.0,0.0,0.0,0.0,0.4529999999999999,0.547,0.0,79.76000061035157,3.1903651647170386,9.107984663009642e-06,720.4400000000006,943.572999999999
0.0,0.0,0.0,0.0,0.506,0.494,0.0,79.76000061035157,3.4402650202910108,9.968258316421506e-06,719.9600000000006,943.542999999999
0.0,0.0,0.0,0.0,0.551,0.449,0.0,79.76000061035157,3.5205314620335897,1.0103258312606808e-05,719.9900000000006,945.392999999999
0.0,0.0,0.0,0.0,0.027,0.973,0.0,18.04000015258789,1.852242642494612,1.4872010264218557e-05,559.820000000001,634.650000000001
0.0,0.0,0.0,0.0,0.2319999999999999,0.768,0.0,79.76000061035157,2.664671302250454,6.310823710759475e-06,555.5600000000009,926.892999999999
0.0,0.0,0.0,0.0,0.0,1.0,0.0,18.04000015258789,1.842850945199157,1.4851332023690968e-05,559.820000000001,634.650000000001
0.0,0.0,0.0,0.0,0.0,1.0,0.0,17.200000762939453,1.838000059127808,1.4851332023690968e-05,559.820000000001,634.650000000001
0.0,0.0,0.0,0.0,0.0,1.0,0.0,18.04000015258789,1.8589999675750728,1.3530999755859377e-05,559.820000000001,634.650000000001
0.0,0.0,0.2927,0.0,0.0,0.7073,0.0,83.61999969482422,2.483999967575073,6.154199981689453e-06,708.9600000000005,946.1573333333322
0.0,0.0,0.3147,0.0,0.0,0.6853,0.0,88.91999969482421,2.5309998989105225,6.420500183105468e-06,723.7800000000003,946.1606666666656
0.0,0.0,0.3494,0.0,0.0,0.6506000000000001,0.0,88.91999969482421,2.595000028610229,6.774700164794922e-06,766.1000000000001,951.2833333333324
0.0,0.0,0.372,0.0,0.0,0.628,0.0,88.91999969482421,2.632999897003174,7.05260009765625e-06,766.1000000000001,951.9033333333324
0.0,0.0,0.0,0.0,0.2153,0.7847,0.0,79.76000061035157,2.6489999294281006,6.29109992980957e-06,555.5600000000009,893.1129999999993
0.0,0.0,0.0,0.0,0.2186,0.7814,0.0,79.76000061035157,2.677000045776367,6.360900115966797e-06,555.5600000000009,893.1129999999993
0.0,0.0,0.0,0.0,0.2605,0.7395,0.0,79.76000061035157,2.802000045776367,6.523000335693359e-06,595.5900000000009,934.572999999999
0.0,0.0,0.0,0.0,0.27,0.73,0.0,79.76000061035157,2.851999998092652,6.581549835205078e-06,659.260000000001,934.572999999999
0.0,0.0,0.0,0.0,0.3057999999999999,0.6942,0.0,79.76000061035157,3.006999969482422,7.1986999511718746e-06,659.260000000001,936.572999999999
0.0,0.0,0.0,0.0,0.3327,0.6673,0.0,79.76000061035157,3.1010000705718994,7.592399597167969e-06,674.3100000000007,937.122999999999
0.0,0.0,0.0,0.0,0.264,0.736,0.0,79.76000061035157,2.811732436418533,6.527123308999191e-06,595.5900000000009,934.572999999999
0.0,0.0,0.0,0.0,0.295,0.705,0.0,79.76000061035157,2.915823155564921,6.696009828948979e-06,659.260000000001,936.572999999999
0.0,0.0,0.0,0.0,0.3379999999999999,0.662,0.0,79.76000061035157,3.058617073604039,7.568254739761367e-06,709.5700000000006,937.122999999999
0.0,0.0,0.0,0.0,0.406,0.594,0.0,79.76000061035157,3.455761399135702,8.151387773513792e-06,720.4400000000006,937.072999999999
0.0,0.0,0.312,0.0,0.0,0.688,0.0,88.91999969482421,3.285581996917724,6.21259760284424e-06,723.7800000000003,946.1606666666656
0.0,0.0,0.347,0.0,0.0,0.653,0.0,88.91999969482421,2.591004831961223,6.445601359303794e-06,766.1000000000001,951.2833333333324
0.0,0.0,0.6411,0.0,0.0,0.3589,0.0,94.33999938964844,3.5299999713897705,1.0082128067016604e-05,765.6300000000001,960.0899999999991
1.0,0.0,0.0,0.0,0.0,0.0,0.0,72.11999969482422,2.2043758322671154,4.759186387871155e-07,1324.5052652776355,1852.2699999999968
1.0,0.0,0.0,0.0,0.0,0.0,0.0,72.11999969482422,2.1989998817443848,4.759186387871155e-07,1324.5052652776355,1852.2699999999968
1.0,0.0,0.0,0.0,0.0,0.0,0.0,72.11999969482422,2.200000047683716,4.759186387871155e-07,1324.5052652776355,1852.2699999999968
1.0,0.0,0.0,0.0,0.0,0.0,0.0,72.11999969482422,2.200000047683716,4.759186387871155e-07,1324.5052652776355,1852.2699999999968
1.0,0.0,0.0,0.0,0.0,0.0,0.0,72.11999969482422,2.203000068664551,4.759186387871155e-07,1324.5052652776355,1852.2699999999968
1.0,0.0,0.0,0.0,0.0,0.0,0.0,72.11999969482422,2.2039999961853027,4.759186387871155e-07,1324.5052652776355,1852.2699999999968
1.0,0.0,0.0,0.0,0.0,0.0,0.0,72.11999969482422,2.2043758322671154,4.759186387871155e-07,1324.5052652776355,1852.2699999999968
1.0,0.0,0.0,0.0,0.0,0.0,0.0,72.11999969482422,2.2043758322671154,4.759186387871155e-07,1324.5052652776355,1852.2699999999968
1.0,0.0,0.0,0.0,0.0,0.0,0.0,72.11999969482422,2.2043758322671154,4.759186387871155e-07,1324.5052652776355,1852.2699999999968
1.0,0.0,0.0,0.0,0.0,0.0,0.0,72.11999969482422,2.2043758322671154,4.759186387871155e-07,1324.5052652776355,1852.2699999999968
1.0,0.0,0.0,0.0,0.0,0.0,0.0,70.5999984741211,2.2043758322671154,4.759186387871155e-07,1324.5052652776355,1852.2699999999968
1.0,0.0,0.0,0.0,0.0,0.0,0.0,72.11999969482422,2.20199990272522,4.759186387871155e-07,1324.5052652776355,1852.2699999999968
1.0,0.0,0.0,0.0,0.0,0.0,0.0,72.11999969482422,2.2043758322671154,4.759186387871155e-07,1324.5052652776355,1852.2699999999968
1.0,0.0,0.0,0.0,0.0,0.0,0.0,72.11999969482422,2.2043758322671154,4.759186387871155e-07,1324.5052652776355,1852.2699999999968
1.0,0.0,0.0,0.0,0.0,0.0,0.0,72.11999969482422,2.2043758322671154,4.759186387871155e-07,1324.5052652776355,1852.2699999999968
1.0,0.0,0.0,0.0,0.0,0.0,0.0,72.11999969482422,2.2070000171661377,4.759186387871155e-07,1324.5052652776355,1852.2699999999968
1.0,0.0,0.0,0.0,0.0,0.0,0.0,72.11999969482422,2.2039999961853027,4.759186387871155e-07,1324.5052652776355,1852.2699999999968
1.0,0.0,0.0,0.0,0.0,0.0,0.0,72.11999969482422,2.2049999237060547,4.759186387871155e-07,1324.5052652776355,1852.2699999999968
1.0,0.0,0.0,0.0,0.0,0.0,0.0,72.11999969482422,2.2060000896453857,4.759186387871155e-07,1324.5052652776355,1852.2699999999968
1.0,0.0,0.0,0.0,0.0,0.0,0.0,72.11999969482422,2.2060000896453857,4.759186387871155e-07,1324.5052652776355,1852.2699999999968
1.0,0.0,0.0,0.0,0.0,0.0,0.0,72.11999969482422,2.200999975204468,4.759186387871155e-07,1324.5052652776355,1852.2699999999968
1.0,0.0,0.0,0.0,0.0,0.0,0.0,72.11999969482422,2.2043758322671154,4.759186387871155e-07,1324.5052652776355,1852.2699999999968
1.0,0.0,0.0,0.0,0.0,0.0,0.0,72.11999969482422,2.2043758322671154,4.759186387871155e-07,1324.5052652776355,1852.2699999999968
1.0,0.0,0.0,0.0,0.0,0.0,0.0,72.11999969482422,2.2043758322671154,4.759186387871155e-07,1324.5052652776355,1852.2699999999968
1.0,0.0,0.0,0.0,0.0,0.0,0.0,72.11999969482422,2.2043758322671154,4.759186387871155e-07,1324.5052652776355,1852.2699999999968
1.0,0.0,0.0,0.0,0.0,0.0,0.0,72.11999969482422,2.2043758322671154,-8.073783874511718e-07,1324.5052652776355,1852.2699999999968
1.0,0.0,0.0,0.0,0.0,0.0,0.0,72.11999969482422,2.2043758322671154,6.711666584014893e-07,1324.5052652776355,1852.2699999999968
1.0,0.0,0.0,0.0,0.0,0.0,0.0,72.11999969482422,2.2043758322671154,5.306363582611084e-07,1324.5052652776355,1852.2699999999968
1.0,0.0,0.0,0.0,0.0,0.0,0.0,72.11999969482422,2.2043758322671154,4.759186387871155e-07,1324.5052652776355,1852.2699999999968
1.0,0.0,0.0,0.0,0.0,0.0,0.0,72.11999969482422,2.2043758322671154,4.759186387871155e-07,1324.5052652776355,1852.2699999999968
1.0,0.0,0.0,0.0,0.0,0.0,0.0,72.11999969482422,2.2043758322671154,4.759186387871155e-07,1324.5052652776355,1852.2699999999968
1.0,0.0,0.0,0.0,0.0,0.0,0.0,72.11999969482422,2.2043758322671154,4.759186387871155e-07,1324.5052652776355,1852.2699999999968
1.0,0.0,0.0,0.0,0.0,0.0,0.0,72.11999969482422,2.2043758322671154,4.759186387871155e-07,1324.5052652776355,1852.2699999999968
1.0,0.0,0.0,0.0,0.0,0.0,0.0,72.11999969482422,2.2043758322671154,5.050666809082031e-07,1324.5052652776355,1852.2699999999968
1.0,0.0,0.0,0.0,0.0,0.0,0.0,72.11999969482422,2.2043758322671154,4.455472469329834e-07,1324.5052652776355,1852.2699999999968
1.0,0.0,0.0,0.0,0.0,0.0,0.0,72.11999969482422,2.2043758322671154,4.365882396697998e-07,1324.5052652776355,1852.2699999999968
1.0,0.0,0.0,0.0,0.0,0.0,0.0,72.11999969482422,2.2043758322671154,5.243438720703124e-07,1324.5052652776355,1852.2699999999968
1.0,0.0,0.0,0.0,0.0,0.0,0.0,72.11999969482422,2.2043758322671154,5.360000133514404e-07,1324.5052652776355,1852.2699999999968
1.0,0.0,0.0,0.0,0.0,0.0,0.0,72.11999969482422,2.2043758322671154,4.893669128417969e-07,1324.5052652776355,1852.2699999999968
1.0,0.0,0.0,0.0,0.0,0.0,0.0,72.11999969482422,2.2043758322671154,4.863333225250243e-07,1324.5052652776355,1852.2699999999968
1.0,0.0,0.0,0.0,0.0,0.0,0.0,72.11999969482422,2.2043758322671154,6.800000190734863e-07,1324.5052652776355,1852.2699999999968
1.0,0.0,0.0,0.0,0.0,0.0,0.0,72.11999969482422,2.200000047683716,5.5e-07,1324.5052652776355,1852.2699999999968
1.0,0.0,0.0,0.0,0.0,0.0,0.0,72.11999969482422,2.2043758322671154,4.759186387871155e-07,1324.5052652776355,1852.2699999999968
1.0,0.0,0.0,0.0,0.0,0.0,0.0,72.11999969482422,2.2043758322671154,4.759186387871155e-07,1324.5052652776355,1852.2699999999968
1.0,0.0,0.0,0.0,0.0,0.0,0.0,72.11999969482422,2.2043758322671154,4.759186387871155e-07,1324.5052652776355,1852.2699999999968
1.0,0.0,0.0,0.0,0.0,0.0,0.0,68.30000305175781,2.2043758322671154,4.759186387871155e-07,1324.5052652776355,1852.2699999999968
1.0,0.0,0.0,0.0,0.0,0.0,0.0,61.09999847412109,2.2043758322671154,4.759186387871155e-07,1324.5052652776355,1852.2699999999968
1.0,0.0,0.0,0.0,0.0,0.0,0.0,69.80000305175781,2.2043758322671154,4.759186387871155e-07,1324.5052652776355,1852.2699999999968
1.0,0.0,0.0,0.0,0.0,0.0,0.0,69.5999984741211,2.2043758322671154,4.759186387871155e-07,1324.5052652776355,1852.2699999999968
1.0,0.0,0.0,0.0,0.0,0.0,0.0,72.11999969482422,2.2043758322671154,4.759186387871155e-07,1324.5052652776355,1852.2699999999968
1.0,0.0,0.0,0.0,0.0,0.0,0.0,73.16200256347656,2.20199990272522,4.759186387871155e-07,1324.5052652776355,1852.2699999999968
1.0,0.0,0.0,0.0,0.0,0.0,0.0,73.24092102050781,2.203000068664551,4.759186387871155e-07,1324.5052652776355,1852.2699999999968
1.0,0.0,0.0,0.0,0.0,0.0,0.0,73.31220245361328,2.2039999961853027,4.759186387871155e-07,1324.5052652776355,1852.2699999999968
1.0,0.0,0.0,0.0,0.0,0.0,0.0,73.07592010498047,2.200999975204468,4.759186387871155e-07,1324.5052652776355,1852.2699999999968
1.0,0.0,0.0,0.0,0.0,0.0,0.0,73.24954223632812,2.203000068664551,4.759186387871155e-07,1324.5052652776355,1852.2699999999968
1.0,0.0,0.0,0.0,0.0,0.0,0.0,73.21758270263672,2.20199990272522,4.759186387871155e-07,1324.5052652776355,1852.2699999999968
1.0,0.0,0.0,0.0,0.0,0.0,0.0,73.17815399169922,2.20199990272522,4.759186387871155e-07,1324.5052652776355,1852.2699999999968
1.0,0.0,0.0,0.0,0.0,0.0,0.0,72.84312438964844,2.200999975204468,4.759186387871155e-07,1324.5052652776355,1852.2699999999968
