Repository: JiaQianZhu/ML_glass

This section contains all the datasets used in the experiment. 
Under the 'raw' folder, you will find the original dataset we collected from the SciGlass database via a Python module named GlassPy (https://github.com/drcassar/glasspy). 
Under the 'clean' folder, you will find the individual datasets of five properties and final dataset for joint prediction both after completion.
We also mannually gathered a small dataset (~50 entries) of compositions released by Corning Incorporated (US 2020/0339468 A1), all of which were unseen during the training period. This dataset is named 'US_patent_data.csv'.

File: (a-d) Datasets/clean/dataset_completed.csv (part 9 of 31)
SiO2,Al2O3,CaO,MgO,SrO,B2O3,Sb2O3,YoungModulus,Density293K,CTEbelowTg,Tstrain,Tsoft
1.0,0.0,0.0,0.0,0.0,0.0,0.0,72.66423797607422,2.200000047683716,4.759186387871155e-07,1324.5052652776355,1852.2699999999968
1.0,0.0,0.0,0.0,0.0,0.0,0.0,73.02336120605469,2.20199990272522,4.759186387871155e-07,1324.5052652776355,1852.2699999999968
1.0,0.0,0.0,0.0,0.0,0.0,0.0,72.11999969482422,2.2043758322671154,4.759186387871155e-07,1324.5052652776355,1852.2699999999968
1.0,0.0,0.0,0.0,0.0,0.0,0.0,72.11999969482422,2.2043758322671154,4.759186387871155e-07,1324.5052652776355,1852.2699999999968
1.0,0.0,0.0,0.0,0.0,0.0,0.0,72.11999969482422,2.2043758322671154,4.759186387871155e-07,1324.5052652776355,1852.2699999999968
1.0,0.0,0.0,0.0,0.0,0.0,0.0,72.11999969482422,2.2043758322671154,4.759186387871155e-07,1324.5052652776355,1852.2699999999968
1.0,0.0,0.0,0.0,0.0,0.0,0.0,72.11999969482422,2.2043758322671154,4.759186387871155e-07,1324.5052652776355,1852.2699999999968
1.0,0.0,0.0,0.0,0.0,0.0,0.0,72.11999969482422,2.2043758322671154,4.759186387871155e-07,1324.5052652776355,1852.2699999999968
1.0,0.0,0.0,0.0,0.0,0.0,0.0,72.80000305175781,2.20199990272522,4.759186387871155e-07,1324.5052652776355,1852.2699999999968
0.6342,0.0881,0.1951,0.0,0.0613,0.0213,0.0,85.8,2.603608765814986,4.895617866470702e-06,958.15,1173.567499999998
0.7294999999999999,0.0703999999999999,0.0,0.0,0.2001,0.0,0.0,83.2,2.83899998664856,5.24000015258789e-06,988.15,1262.2399999999977
0.7301000000000001,0.09,0.0,0.0,0.1798999999999999,0.0,0.0,81.6,2.7880001068115234,5.0700000762939454e-06,1005.15,1262.0599999999977
0.7203,0.0799,0.0,0.0,0.1998,0.0,0.0,83.2,2.841569983959198,5.4099998474121085e-06,997.15,1262.0599999999977
0.7201000000000001,0.0997,0.0,0.0,0.1802,0.0,0.0,81.6,2.827980000972748,4.870000076293945e-06,1013.15,1262.0599999999977
0.71002899710029,0.0598940105989401,0.0,0.0,0.2300769923007699,0.0,0.0,83.0,2.950999975204468,6.04000015258789e-06,980.15,1242.789999999998
0.7101999999999999,0.0797,0.0,0.0,0.2101,0.0,0.0,83.2,2.878000020980835,5.559999847412109e-06,996.15,1242.4199999999978
0.7104289571042897,0.0996900309969003,0.0,0.0,0.1898810118988101,0.0,0.0,83.2,2.8289999961853027,5.120000076293945e-06,1012.15,1242.4099999999978
0.7,0.0802,0.0,0.0,0.2198,0.0,0.0,83.0,2.907000064849853,5.709999847412108e-06,991.15,1240.059999999998
0.6901999999999999,0.07,0.0,0.0,0.2398,0.0,0.0,82.4,2.9679999351501465,5.85e-06,986.15,1240.549999999998
0.6901,0.08,0.0,0.0,0.2299,0.0,0.0,83.0,2.934999942779541,5.8400001525878905e-06,991.15,1240.5799999999979
0.6805,0.0798,0.0,0.0,0.2397,0.0,0.0,81.8,2.9649999141693115,5.909999847412109e-06,989.15,1239.684999999998
0.6697330266973303,0.0851914808519148,0.0,0.0,0.2450754924507549,0.0,0.0,81.8,2.98799991607666,5.929999923706054e-06,993.15,1232.9333333333313
0.6501,0.0797,0.0,0.0,0.2702,0.0,0.0,81.4,3.063999891281128,6.45e-06,982.15,1227.4958333333313
0.6901,0.08,0.0,0.0,0.2299,0.0,0.0,83.0,2.940000057220459,5.8400001525878905e-06,991.15,1240.5799999999979
0.7497,0.0902999999999999,0.0,0.0,0.16,0.0,0.0,83.2,2.7260000705718994,4.5e-06,1021.15,1262.0599999999977
0.7103,0.0798,0.0,0.0,0.1903,0.0196,0.0,83.2,2.816999912261963,5.1400001525878905e-06,971.15,1242.3999999999978
0.6868000000000001,0.1557,0.0,0.1575,0.0,0.0,0.0,86.19999694824219,2.450000047683716,2.9357016603469843e-06,1128.294952380951,1255.1299999999978
0.8640000000000001,0.0243999999999999,0.0,0.0,0.0,0.1116,0.0,63.14000015258789,2.180489945411682,1.2999999999999998e-06,997.5434343434328,1753.2999999999968
0.8180000000000001,0.0246,0.0,0.0,0.0,0.1574,0.0,65.17999954223633,2.189649990797043,1.8e-06,994.8234343434328,1275.7166666666642
0.871,0.0306,0.0,0.0,0.0,0.0984,0.0,63.14000015258789,2.187409946918488,1e-06,1009.7734343434328,1742.5899999999967
0.9039,0.0175,0.0044,0.0,0.0,0.0742,0.0,63.14000015258789,2.184989941120148,1e-06,1113.2734343434324,1819.3899999999967
0.861,0.0434,0.0411,0.0,0.0,0.0545,0.0,65.94000015258788,2.252090003490448,1e-06,1022.2699999999984,1613.809999999997
0.8619,0.0306,0.0,0.0,0.0,0.1075,0.0,63.14000015258789,2.1855199480056764,1e-06,1007.2334343434328,1613.5799999999972
0.8863113688631137,0.0102989701029897,0.0,0.0,0.0,0.1033896610338966,0.0,63.14000015258789,2.160789921283722,1.4e-06,962.843434343433,1819.3899999999967
0.9098,0.0,0.0,0.0,0.0,0.0902,0.0,63.14000015258789,2.153439917564392,1.5e-06,1177.474554428027,1826.169999999997
0.8492999999999999,0.0308999999999999,0.0112,0.0,0.0,0.1085999999999999,0.0,63.779999542236325,2.192579970359802,1.5e-06,1006.5434343434328,1574.049999999997
0.8554,0.0163999999999999,0.0,0.0,0.0,0.1282,0.0,63.14000015258789,2.173589971065521,1.6e-06,958.5434343434332,1650.9299999999969
0.8088,0.0073,0.0,0.0,0.0,0.1839,0.0,57.8,2.186349984407425,2.3e-06,949.8434343434332,1348.0666666666643
0.7172,0.0,0.0,0.0,0.0,0.2828,0.0,57.07999954223633,2.152080949068069,2.6e-06,837.3599999999994,1296.3566666666643
1.0,0.0,0.0,0.0,0.0,0.0,0.0,72.11999969482422,2.2043758322671154,5.599999904632568e-07,1343.15,1852.2699999999968
0.6199619961996199,0.1405140514051405,0.0715071507150715,0.1406140614061406,0.0,0.0274027402740274,0.0,86.2,2.564220006465912,3.7e-06,989.7099999999988,1200.702499999998
1.0,0.0,0.0,0.0,0.0,0.0,0.0,73.19999694824219,2.203000068664551,5.868205547332764e-07,1324.5052652776355,1852.2699999999968
1.0,0.0,0.0,0.0,0.0,0.0,0.0,73.0999984741211,2.203000068664551,5.959472179412842e-07,1324.5052652776355,1852.2699999999968
1.0,0.0,0.0,0.0,0.0,0.0,0.0,72.9000015258789,2.20199990272522,5.900000095367432e-07,1324.5052652776355,1852.2699999999968
1.0,0.0,0.0,0.0,0.0,0.0,0.0,73.0999984741211,2.20199990272522,4.759186387871155e-07,1324.5052652776355,1852.2699999999968
0.6333,0.1115,0.1118,0.1434,0.0,0.0,0.0,85.6,2.56229497551918,4.137830063247679e-06,996.433333333332,1198.504999999998
0.8095,0.1016,0.0372,0.0516999999999999,0.0,0.0,0.0,80.73999938964843,2.319949970245361,2.869178491011121e-06,1096.6749999999984,1267.5499999999977
0.6333,0.1115,0.1118,0.1434,0.0,0.0,0.0,85.6,2.56229497551918,3.8e-06,996.433333333332,1198.504999999998
0.871,0.0306,0.0,0.0,0.0,0.0984,0.0,63.14000015258789,2.187409946918488,1e-06,1009.7734343434328,1742.5899999999967
0.9039,0.0175,0.0044,0.0,0.0,0.0742,0.0,63.14000015258789,2.184989941120148,1.25e-06,1113.2734343434324,1819.3899999999967
0.8492999999999999,0.0308999999999999,0.0112,0.0,0.0,0.1085999999999999,0.0,63.779999542236325,2.192579970359802,1.5e-06,1006.5434343434328,1574.049999999997
0.8088,0.0073,0.0,0.0,0.0,0.1839,0.0,57.8,2.186349984407425,2.3e-06,949.8434343434332,1348.0666666666643
0.7140000000000001,0.0,0.0,0.0,0.0,0.286,0.0,57.07999954223633,2.152080949068069,3.6e-06,837.3599999999994,1296.3566666666643
0.999760009599616,0.0002399904003839,0.0,0.0,0.0,0.0,0.0,72.11999969482422,2.200000047683716,4.759186387871155e-07,1324.5052652776355,1889.1699999999964
0.9978,0.0022,0.0,0.0,0.0,0.0,0.0,72.11999969482422,2.197999954223633,5.294528912705461e-07,1270.2252028853488,1874.5699999999965
0.9972,0.0028,0.0,0.0,0.0,0.0,0.0,72.11999969482422,2.2039999961853027,5.294528912705461e-07,1270.2252028853488,1874.5699999999965
0.9954,0.0046,0.0,0.0,0.0,0.0,0.0,72.11999969482422,2.20199990272522,5.294528912705461e-07,1270.2252028853488,1874.5699999999965
0.9861,0.0139,0.0,0.0,0.0,0.0,0.0,72.11999969482422,2.1989998817443848,5.59027614773156e-07,1270.2252028853488,1869.4699999999966
0.9686,0.0314,0.0,0.0,0.0,0.0,0.0,68.83999938964844,2.2109999656677246,5.791124511155733e-07,1210.346238124619,1764.4699999999968
1.0,0.0,0.0,0.0,0.0,0.0,0.0,72.11999969482422,2.2109999656677246,4.759186387871155e-07,1324.5052652776355,1852.2699999999968
0.9978,0.0022,0.0,0.0,0.0,0.0,0.0,72.11999969482422,2.2039999961853027,5.294528912705461e-07,1270.2252028853488,1874.5699999999965
0.9962,0.0038,0.0,0.0,0.0,0.0,0.0,72.11999969482422,2.200000047683716,5.294528912705461e-07,1270.2252028853488,1874.5699999999965
0.9924,0.0076,0.0,0.0,0.0,0.0,0.0,72.11999969482422,2.2070000171661377,5.294528912705461e-07,1270.2252028853488,1874.5699999999965
0.9863,0.0137,0.0,0.0,0.0,0.0,0.0,72.11999969482422,2.2079999446868896,5.59027614773156e-07,1270.2252028853488,1869.4699999999966
0.999409994099941,0.000590005900059,0.0,0.0,0.0,0.0,0.0,72.11999969482422,2.20199990272522,4.894943350085914e-07,1324.5052652776355,1889.1699999999964
0.9978,0.0022,0.0,0.0,0.0,0.0,0.0,72.11999969482422,2.197000026702881,5.294528912705461e-07,1270.2252028853488,1874.5699999999965
0.9976,0.0024,0.0,0.0,0.0,0.0,0.0,72.11999969482422,2.2039999961853027,5.294528912705461e-07,1270.2252028853488,1874.5699999999965
0.9928,0.0072,0.0,0.0,0.0,0.0,0.0,72.11999969482422,2.2090001106262207,5.294528912705461e-07,1270.2252028853488,1874.5699999999965
0.9839,0.0161,0.0,0.0,0.0,0.0,0.0,72.11999969482422,2.203000068664551,5.798683189477055e-07,1210.346238124619,1841.169999999997
1.0,0.0,0.0,0.0,0.0,0.0,0.0,72.11999969482422,2.2049999237060547,4.759186387871155e-07,1324.5052652776355,1852.2699999999968
1.0,0.0,0.0,0.0,0.0,0.0,0.0,72.11999969482422,2.2039999961853027,4.759186387871155e-07,1324.5052652776355,1852.2699999999968
1.0,0.0,0.0,0.0,0.0,0.0,0.0,72.11999969482422,2.20199990272522,4.759186387871155e-07,1324.5052652776355,1852.2699999999968
1.0,0.0,0.0,0.0,0.0,0.0,0.0,72.11999969482422,2.20199990272522,4.759186387871155e-07,1324.5052652776355,1852.2699999999968
1.0,0.0,0.0,0.0,0.0,0.0,0.0,72.11999969482422,2.200999975204468,4.759186387871155e-07,1324.5052652776355,1852.2699999999968
1.0,0.0,0.0,0.0,0.0,0.0,0.0,71.9000015258789,2.2043758322671154,4.759186387871155e-07,1324.5052652776355,1852.2699999999968
1.0,0.0,0.0,0.0,0.0,0.0,0.0,71.5,2.2043758322671154,4.759186387871155e-07,1324.5052652776355,1852.2699999999968
1.0,0.0,0.0,0.0,0.0,0.0,0.0,71.4000015258789,2.2043758322671154,4.759186387871155e-07,1324.5052652776355,1852.2699999999968
1.0,0.0,0.0,0.0,0.0,0.0,0.0,72.0999984741211,2.2043758322671154,4.759186387871155e-07,1324.5052652776355,1852.2699999999968
1.0,0.0,0.0,0.0,0.0,0.0,0.0,72.11999969482422,2.2043758322671154,4.759186387871155e-07,1324.5052652776355,1852.2699999999968
1.0,0.0,0.0,0.0,0.0,0.0,0.0,72.11999969482422,2.2043758322671154,4.759186387871155e-07,1324.5052652776355,1852.2699999999968
1.0,0.0,0.0,0.0,0.0,0.0,0.0,72.11999969482422,2.2043758322671154,4.759186387871155e-07,1324.5052652776355,1852.2699999999968
1.0,0.0,0.0,0.0,0.0,0.0,0.0,72.11999969482422,2.2043758322671154,4.759186387871155e-07,1324.5052652776355,1852.2699999999968
1.0,0.0,0.0,0.0,0.0,0.0,0.0,72.11999969482422,2.2043758322671154,4.759186387871155e-07,1324.5052652776355,1852.2699999999968
1.0,0.0,0.0,0.0,0.0,0.0,0.0,72.11999969482422,2.2043758322671154,4.759186387871155e-07,1324.5052652776355,1852.2699999999968
0.0,0.0,0.3329999999999999,0.0,0.0,0.667,0.0,88.91999969482421,2.506455513000488,6.3362684591293375e-06,723.8200000000003,949.239999999999
0.0,0.0,0.0,0.0,0.3329999999999999,0.667,0.0,79.76000061035157,2.9693600552082065,7.495299224853526e-06,674.3100000000007,937.122999999999
0.0,0.0,0.0,0.0,0.0,1.0,0.0,18.04000015258789,1.842850945199157,1.41e-05,559.820000000001,634.650000000001
0.0,0.0,0.0,0.0,0.0,1.0,0.0,18.04000015258789,1.842850945199157,1.4851332023690968e-05,559.820000000001,634.650000000001
0.0,0.0,0.0,0.0,0.0,1.0,0.0,18.04000015258789,1.842850945199157,1.4851332023690968e-05,559.820000000001,634.650000000001
0.0,0.0,0.0,0.0,0.0,1.0,0.0,18.04000015258789,1.842850945199157,1.4851332023690968e-05,559.820000000001,634.650000000001
0.0,0.0,0.3329999999999999,0.0,0.0,0.667,0.0,88.91999969482421,2.506455513000488,6.3362684591293375e-06,723.8200000000003,949.239999999999
0.0,0.0,0.0,0.0,0.0,1.0,0.0,18.04000015258789,1.842850945199157,1.4851332023690968e-05,559.820000000001,634.650000000001
0.0,0.0,0.0,0.3333,0.0,0.6667000000000001,0.0,95.05999908447264,2.3326207363605502,6.137995855531233e-06,707.3600000000005,947.672999999999
0.0,0.0,0.3333,0.0,0.0,0.6667000000000001,0.0,88.91999969482421,2.5000500011444093,5.856096702602933e-06,723.8200000000003,949.239999999999
0.0,0.0,0.0,0.0,0.3333,0.6667000000000001,0.0,79.76000061035157,3.0450992431810926,7.506694227218639e-06,674.3100000000007,937.122999999999
0.0,0.1,0.0,0.375,0.0,0.525,0.0,95.05999908447264,2.461999893188477,5.265308257520769e-06,849.2099999999995,961.2729999999989
0.0,0.1,0.0,0.4,0.0,0.5,0.0,95.05999908447264,2.483999967575073,5.953571639524187e-06,849.2099999999995,961.1229999999989
0.0,0.1,0.0,0.425,0.0,0.475,0.0,96.55999908447264,2.513999938964844,5.942098054604305e-06,849.2099999999995,962.1429999999989
0.0,0.1,0.0,0.45,0.0,0.45,0.0,98.4199996948242,2.5360000133514404,5.948673034322835e-06,850.3899999999994,963.0129999999989
0.0,0.1,0.0,0.475,0.0,0.425,0.0,98.4199996948242,2.558000087738037,5.876029705320092e-06,851.7599999999994,963.7929999999989
0.0,0.1,0.0,0.5,0.0,0.4,0.0,98.4199996948242,2.5829999446868896,5.846429695401876e-06,851.6999999999994,963.2429999999989
0.0,0.1,0.0,0.55,0.0,0.35,0.0,99.01999969482422,2.5496233638127648,5.674513035093038e-06,855.2499999999994,969.4029999999989
0.0,0.2,0.0,0.15,0.0,0.65,0.0,91.37999877929688,2.308000087738037,5.375240021514891e-06,837.3099999999996,945.4929999999989
0.0,0.2,0.0,0.2,0.0,0.6,0.0,95.57999877929689,2.375999927520752,4.8780683579126935e-06,868.0999999999992,945.4929999999989
0.0,0.2,0.0,0.225,0.0,0.575,0.0,95.57999877929689,2.4019999504089355,4.841469461431959e-06,867.7299999999992,954.9229999999989
0.0,0.2,0.0,0.25,0.0,0.55,0.0,95.57999877929689,2.434000015258789,4.95604949924832e-06,867.8399999999992,956.5029999999989
0.0,0.2,0.0,0.275,0.0,0.525,0.0,95.57999877929689,2.4570000171661377,5.009770696467443e-06,867.8399999999992,956.5029999999989
0.0,0.2,0.0,0.3,0.0,0.5,0.0,95.57999877929689,2.483999967575073,5.130865776334488e-06,867.8399999999992,956.5029999999989
0.0,0.2,0.0,0.325,0.0,0.475,0.0,98.89999847412108,2.503000020980835,5.212377486692153e-06,867.8399999999992,957.1029999999988
0.0,0.2,0.0,0.35,0.0,0.45,0.0,98.89999847412108,2.532000064849853,5.263238330078127e-06,870.6199999999993,957.9729999999988
0.0,0.2,0.0,0.375,0.0,0.425,0.0,100.95999908447266,2.5450000762939453,5.291279949061079e-06,871.7299999999992,959.0129999999989
0.0,0.2,0.0,0.4,0.0,0.4,0.0,101.61999969482422,2.575000047683716,5.487610674449376e-06,871.6699999999993,958.5429999999989
0.0,0.2,0.0,0.425,0.0,0.375,0.0,101.61999969482422,2.5910000801086426,5.336872670745851e-06,871.6699999999993,958.2729999999989
0.0,0.2,0.0,0.45,0.0,0.35,0.0,101.61999969482422,2.609999895095825,4.814570765177413e-06,875.8999999999993,965.4629999999988
0.0,0.2,0.0,0.5,0.0,0.3,0.0,102.21999969482422,2.650000095367432,4.69434577051799e-06,875.0299999999993,999.2129999999987
0.0,0.3,0.0,0.15,0.0,0.55,0.0,95.57999877929689,2.457805016040802,5.149799976348884e-06,846.7499999999994,948.9829999999988
0.0,0.3,0.0,0.2,0.0,0.5,0.0,100.27999877929688,2.4834670531749725,5.237399986267097e-06,874.1299999999993,950.3229999999988
0.0,0.3,0.0,0.225,0.0,0.475,0.0,100.27999877929688,2.5269999504089355,5.202899990081795e-06,873.7599999999993,957.4629999999988
0.0,0.3,0.0,0.25,0.0,0.45,0.0,100.27999877929688,2.549000024795532,5.197200004577644e-06,875.1299999999993,958.3329999999988
0.0,0.3,0.0,0.275,0.0,0.425,0.0,100.27999877929688,2.566999912261963,5.145200031280523e-06,876.5299999999993,959.3729999999989
0.0,0.3,0.0,0.3,0.0,0.4,0.0,102.33999938964844,2.5910000801086426,5.718799991607666e-06,876.4999999999993,958.8629999999989
0.0,0.3,0.0,0.325,0.0,0.375,0.0,102.33999938964844,2.6080000400543213,5.638939972813921e-06,876.4999999999993,958.3229999999988
0.0,0.3,0.0,0.375,0.0,0.325,0.0,102.33999938964844,2.6470000743865967,5.354349827067054e-06,881.8199999999993,996.8129999999987
0.0,0.3,0.0,0.4,0.0,0.3,0.0,103.0,2.638290057182312,5.393555076471964e-06,880.9499999999992,1011.4329999999986
0.0,0.1,0.0,0.3,0.0,0.6,0.0,95.05999908447264,2.2739999294281006,5.3116483226140335e-06,848.2999999999994,953.2229999999988
0.0,0.1,0.0,0.325,0.0,0.575,0.0,95.05999908447264,2.4100000858306885,5.261521860413322e-06,848.2999999999994,959.3029999999989
0.0,0.1,0.0,0.35,0.0,0.55,0.0,95.05999908447264,2.430000066757202,5.228916785657972e-06,849.4199999999994,961.2729999999989
0.0,0.25,0.75,0.0,0.0,0.0,0.0,99.56000061035157,2.554226865768433,8.58998035059732e-06,938.997999999999,1088.9899999999982
0.0,0.5,0.5,0.0,0.0,0.0,0.0,112.0,2.874597257773081,8.02065804433066e-06,938.727999999999,1089.8399999999983
0.0,0.667,0.3329999999999999,0.0,0.0,0.0,0.0,112.0,2.8617399764060973,6.565342129707339e-06,938.727999999999,1090.3199999999983
0.0,0.5,0.0,0.0,0.5,0.0,0.0,90.35999908447266,3.41562692741553,8.301283195495604e-06,934.719999999999,1090.2829999999983
0.0,0.667,0.0,0.0,0.3329999999999999,0.0,0.0,121.4,3.127829991499583,7.12372504425048e-06,934.719999999999,1090.2829999999983
0.0,0.4108,0.5892000000000001,0.0,0.0,0.0,0.0,112.2,2.9059998989105225,8.15882641634563e-06,938.727999999999,1089.8399999999983
0.0,0.3547999999999999,0.6452,0.0,0.0,0.0,0.0,106.74000091552736,2.904810025691986,8.462600056966143e-06,938.727999999999,1089.8399999999983
0.0,0.8319,0.1681,0.0,0.0,0.0,0.0,118.6,2.8257599520683288,4.794202422459922e-06,940.347999999999,1100.7899999999981
0.0,0.6875,0.3125,0.0,0.0,0.0,0.0,112.0,2.848597641309102,6.524495947974072e-06,938.727999999999,1090.5999999999983
0.0,0.3824,0.6175999999999999,0.0,0.0,0.0,0.0,112.2,2.874310980002085,8.34000015258789e-06,938.727999999999,1089.8399999999983
0.0,0.355,0.645,0.0,0.0,0.0,0.0,106.74000091552736,2.9014900279045106,8.599999999999999e-06,938.727999999999,1089.8399999999983
0.0,0.3357,0.6643000000000001,0.0,0.0,0.0,0.0,102.72000122070312,2.8967400932312013,9.05e-06,938.727999999999,1089.8399999999983
1.0,0.0,0.0,0.0,0.0,0.0,0.0,72.11999969482422,2.213000059127808,4.759186387871155e-07,1324.5052652776355,1852.2699999999968
1.0,0.0,0.0,0.0,0.0,0.0,0.0,72.11999969482422,2.2043758322671154,4.759186387871155e-07,1324.5052652776355,1852.2699999999968
0.0,0.0,0.0,0.0,0.0,1.0,0.0,17.100000381469727,1.842850945199157,1.4851332023690968e-05,559.820000000001,634.650000000001
0.0,0.0,0.0,0.0,0.0,1.0,0.0,18.04000015258789,1.8459999561309808,1.6e-05,559.820000000001,634.650000000001
0.0,0.0,0.0,0.0,0.0,1.0,0.0,18.04000015258789,1.842850945199157,1.4851332023690968e-05,559.820000000001,634.650000000001
0.0,0.0,0.0,0.0,0.0,1.0,0.0,18.04000015258789,1.837000012397766,1.4851332023690968e-05,559.820000000001,634.650000000001
0.0,0.0,0.5,0.0,0.0,0.5,0.0,95.13999938964844,2.859999895095825,7.937557469685872e-06,765.7100000000002,955.8066666666659
0.0,0.0,0.0,0.0,0.0,1.0,0.0,18.04000015258789,1.830999970436096,1.4851332023690968e-05,559.820000000001,634.650000000001
0.0,0.0,0.0,0.0,0.0,1.0,0.0,18.04000015258789,1.842850945199157,1.4851332023690968e-05,559.820000000001,634.650000000001
0.56,0.0,0.315,0.125,0.0,0.0,0.0,88.23999938964843,2.754391552838412,8.234157147180466e-06,919.339999999999,1174.239999999998
0.61,0.0,0.28,0.11,0.0,0.0,0.0,87.0999984741211,2.6647866813341774,7.310038241776961e-06,919.0499999999988,1205.619999999998
0.0,0.0,0.0,0.0,0.0,1.0,0.0,18.04000015258789,1.842850945199157,1.4851332023690968e-05,559.820000000001,634.650000000001
0.2949,0.0,0.2596,0.0,0.0,0.4454999999999999,0.0,58.14000015258789,2.522582395076752,6.24822932929993e-06,868.7499999999993,965.0099999999989
0.0,0.0,0.0,0.0,0.0,1.0,0.0,18.04000015258789,1.842850945199157,1.4851332023690968e-05,559.820000000001,634.650000000001
0.0,0.0,0.0,0.0,0.0,0.0,1.0,86.21999969482422,5.190000057220459,1.87e-05,672.7600000000009,910.2729999999991
1.0,0.0,0.0,0.0,0.0,0.0,0.0,72.11999969482422,2.2043758322671154,4.759186387871155e-07,1324.5052652776355,1852.2699999999968
1.0,0.0,0.0,0.0,0.0,0.0,0.0,72.11999969482422,2.2043758322671154,4.759186387871155e-07,1324.5052652776355,1852.2699999999968
0.3676367636763676,0.1143114311431143,0.4267426742674268,0.0913091309130913,0.0,0.0,0.0,96.66000061035156,2.8968200039863587,8.104226818084718e-06,1002.1099999999986,1099.3399999999983
0.5,0.1,0.05,0.35,0.0,0.0,0.0,104.4,2.723607782522837,5.8e-06,984.9799999999988,1170.089999999998
0.5,0.1,0.1,0.3,0.0,0.0,0.0,100.2,2.7291177932421364,6.25e-06,985.2699999999988,1163.3099999999981
0.5,0.1,0.2,0.2,0.0,0.0,0.0,99.9,2.8213072129090624,6.699999999999999e-06,985.6499999999988,1156.139999999998
0.5,0.1,0.35,0.05,0.0,0.0,0.0,92.2000015258789,2.8263095588343488,7.65e-06,987.2799999999988,1155.399999999998
0.5,0.1,0.0,0.35,0.05,0.0,0.0,104.8,2.7530577842394512,5.8e-06,987.2199999999988,1171.089999999998
0.5,0.1,0.0,0.2,0.2,0.0,0.0,87.93999938964843,3.0336500279108685,7.499999999999999e-06,983.9899999999986,1171.7799999999982
0.5,0.1,0.0,0.1,0.3,0.0,0.0,82.73999938964843,3.279783339818319,7.95e-06,980.4299999999988,1188.449999999998
0.5,0.1,0.0,0.05,0.35,0.0,0.0,81.73999786376953,3.2812632902463275,8.4e-06,983.8299999999988,1175.279999999998
0.5,0.1,0.35,0.0,0.05,0.0,0.0,91.22000122070312,2.878677914426441,8.1e-06,995.913333333332,1159.169999999998
0.5,0.1,0.2,0.0,0.2,0.0,0.0,86.6,3.1059063053131104,8.3e-06,992.2833333333322,1163.209999999998
0.5,0.1,0.1,0.0,0.3,0.0,0.0,81.43999938964843,3.267941695372264,8.55e-06,992.2783333333322,1165.5999999999979
0.5,0.1,0.05,0.0,0.35,0.0,0.0,81.73999786376953,3.2812632902463275,8.65e-06,992.218333333332,1171.189999999998
0.0,0.21,0.38,0.0,0.0,0.41,0.0,90.3,2.5576318274906704,6.916637370718096e-06,836.9399999999994,952.8113333333323
0.0,0.3,0.3,0.0,0.0,0.4,0.0,88.3,2.648393611907959,9.075999450683592e-06,841.9299999999994,949.609999999999
0.64,0.04,0.0,0.0,0.0,0.32,0.0,47.13999938964844,2.1700000762939453,3.7247350826263407e-06,898.3999999999992,1163.092499999998
0.6,0.08,0.0,0.0,0.0,0.32,0.0,47.13999938964844,2.277823420961698,3.920613540649412e-06,897.4699999999991,1134.659999999998
0.97,0.03,0.0,0.0,0.0,0.0,0.0,68.83999938964844,2.219529950618744,5.781624508294711e-07,1210.346238124619,1764.4699999999968
0.96,0.04,0.0,0.0,0.0,0.0,0.0,67.5,2.2699999809265137,5.755702859679817e-07,1204.3428037811848,1764.4699999999968
0.91,0.09,0.0,0.0,0.0,0.0,0.0,66.13999938964844,2.273810007572174,1.3235295095852444e-06,1180.8011423135672,1764.4699999999968
0.88,0.12,0.0,0.0,0.0,0.0,0.0,69.33999938964844,2.359999895095825,1.5344461688609347e-06,1114.5099999999982,1764.3299999999967
0.5770000000000001,0.423,0.0,0.0,0.0,0.0,0.0,116.4,2.643450038433075,3.755397034454346e-06,1071.2879999999984,1209.0199999999977
0.356,0.644,0.0,0.0,0.0,0.0,0.0,123.2,2.823669936656952,4.446742321650187e-06,1070.6779999999983,1133.6029999999982
0.171,0.8290000000000001,0.0,0.0,0.0,0.0,0.0,123.2,2.84012995004654,4.671242321650188e-06,1020.9279999999984,1093.6029999999982
0.132,0.868,0.0,0.0,0.0,0.0,0.0,123.2,2.840429949760437,4.927053348541261e-06,1009.3679999999986,1091.9829999999984
0.55994400559944,0.0,0.1630836916308368,0.276972302769723,0.0,0.0,0.0,100.85999908447266,2.6680900156497955,6.967316714286802e-06,876.0599999999993,1166.5499999999981
0.5575442455754425,0.0,0.163983601639836,0.2784721527847216,0.0,0.0,0.0,100.85999908447266,2.673465373913446,6.967316714286802e-06,876.0599999999993,1157.139999999998
0.0,0.0,0.0,0.0,0.0,1.0,0.0,18.04000015258789,1.842850945199157,1.4851332023690968e-05,559.820000000001,634.650000000001
0.75,0.125,0.125,0.0,0.0,0.0,0.0,84.65999908447266,2.4748492345412574,3.6552445678892585e-06,1046.8099999999984,1273.6799999999976
0.5,0.125,0.25,0.125,0.0,0.0,0.0,98.23999938964845,2.739171186685562,5.8047200317382816e-06,1005.2799999999988,1160.259999999998
0.5,0.0883999999999999,0.25,0.1616,0.0,0.0,0.0,99.7,2.776828641125134,6.882310031890868e-06,988.3699999999986,1128.3199999999981
0.6,0.0,0.4,0.0,0.0,0.0,0.0,88.63999938964844,2.783338511784871,8.152309126984125e-06,923.349999999999,1204.309999999998
0.0,0.3103,0.6897,0.0,0.0,0.0,0.0,100.32000122070312,3.245835692882538,8.280344441731768e-06,938.727999999999,1089.6399999999983
0.0,0.07,0.35,0.0,0.0,0.58,0.0,88.91999969482421,2.539791049559911,6.78365166306269e-06,811.7999999999997,962.5399999999989
0.0,0.0892999999999999,0.4107,0.0,0.0,0.5,0.0,91.53999938964844,2.6195802105097545,8.032595308939622e-06,811.2899999999997,959.5899999999992
0.0,0.2292,0.3208,0.0,0.0,0.45,0.0,88.3,2.655239015221596,6.254582805252079e-06,836.9799999999994,949.4066666666657
0.0,0.1669999999999999,0.0,0.0,0.3329999999999999,0.5,0.0,77.62000122070313,2.970000028610229,7.205294961039219e-06,831.8399999999996,948.3329999999991
0.0,0.0,0.0,0.0,0.0,1.0,0.0,18.04000015258789,1.838000059127808,1.4851332023690968e-05,559.820000000001,634.650000000001
0.0,0.2096,0.3811,0.0,0.0,0.4093,0.0,90.3,2.7870729735749102,6e-06,836.9399999999994,952.9313333333323
0.0,0.2096,0.3811,0.0,0.0,0.4093,0.0,90.3,2.7870729735749102,6e-06,836.9399999999994,952.9313333333323
0.0,0.2085791420857914,0.3665633436656334,0.0175982401759824,0.0,0.4072592740725927,0.0,90.3,2.6376999757289887,5.920000076293945e-06,836.9399999999994,952.737999999999
0.0,0.2045,0.3099,0.0862,0.0,0.3994,0.0,89.5,2.711778576771418,5.8e-06,837.5199999999994,949.2966666666657
0.0,0.1997,0.242,0.1684,0.0,0.3899,0.0,87.78000030517578,2.602701002597809,5.59000015258789e-06,858.1199999999994,949.1766666666656
0.0,0.1951,0.1773,0.2467,0.0,0.3809,0.0,100.27999877929688,2.6019702994823457,5.279999923706055e-06,870.3799999999993,955.0099999999989
0.0,0.1906190619061906,0.1155115511551155,0.3215321532153215,0.0,0.3723372337233723,0.0,100.95999908447266,2.592100031375885,5e-06,875.2999999999993,954.4099999999988
0.0,0.1864186418641864,0.0565056505650565,0.393039303930393,0.0,0.364036403640364,0.0,101.61999969482422,2.569949946403504,4.770000076293945e-06,874.7999999999993,973.0999999999989
0.0,0.1823999999999999,0.0,0.4614,0.0,0.3561999999999999,0.0,101.61999969482422,2.569100031852722,4.15e-06,874.5299999999993,966.9329999999989
0.0,0.2108,0.3706,0.0,0.0069,0.4117,0.0,90.3,2.598906512754304,6.1e-06,836.9399999999994,952.8113333333323
0.0,0.2159,0.3271,0.0,0.0354,0.4216,0.0,90.3,2.671065102934837,6.279999923706054e-06,836.8999999999994,950.817999999999
0.0,0.2226,0.2698,0.0,0.073,0.4346,0.0,88.3,2.758878648996353,6.6e-06,841.9099999999994,947.7966666666656
0.0,0.2297,0.2087999999999999,0.0,0.113,0.4485,0.0,88.3,2.7815907406806946,6.94000015258789e-06,840.1699999999994,943.4299999999989
0.0,0.2373,0.1438,0.0,0.1556,0.4633,0.0,83.52000122070312,3.0279900288581847,7.280000305175781e-06,841.5099999999994,943.129999999999
0.0,0.2453754624537546,0.0743925607439256,0.0,0.2011798820117988,0.4790520947905209,0.0,76.92000122070313,3.084069969654083,7.330000305175781e-06,835.2399999999994,949.599999999999
0.0,0.254,0.0,0.0,0.25,0.496,0.0,77.62000122070313,3.1482900619506835,7.85e-06,838.8699999999994,941.532999999999
0.0,0.2096,0.3811,0.0,0.0,0.4093,0.0,90.3,2.7870729735749102,6.822204374603999e-06,836.9399999999994,952.9313333333323
0.0118,0.2092999999999999,0.3804999999999999,0.0,0.0,0.3984,0.0,90.3,2.6960631147793364,7.005092443974814e-06,836.8799999999994,952.8113333333323
0.1166883311668833,0.2062793720627937,0.3749625037496251,0.0,0.0,0.302069793020698,0.0,89.08000030517579,2.758250842094421,6.668327329290483e-06,874.9199999999993,1004.8946666666656
0.2297,0.203,0.3691,0.0,0.0,0.1982,0.0,100.31999969482422,2.982482098738352,6.733425467427574e-06,874.5899999999992,1087.676666666665
1.0,0.0,0.0,0.0,0.0,0.0,0.0,72.11999969482422,2.2043758322671154,4.759186387871155e-07,1324.5052652776355,1852.2699999999968
1.0,0.0,0.0,0.0,0.0,0.0,0.0,72.11999969482422,2.2043758322671154,4.759186387871155e-07,1324.5052652776355,1852.2699999999968
1.0,0.0,0.0,0.0,0.0,0.0,0.0,72.11999969482422,2.2043758322671154,4.759186387871155e-07,1324.5052652776355,1852.2699999999968
1.0,0.0,0.0,0.0,0.0,0.0,0.0,72.11999969482422,2.2043758322671154,4.759186387871155e-07,1324.5052652776355,1852.2699999999968
1.0,0.0,0.0,0.0,0.0,0.0,0.0,72.11999969482422,2.2043758322671154,4.759186387871155e-07,1324.5052652776355,1852.2699999999968
0.0,0.0,0.0,0.0,0.0,1.0,0.0,18.04000015258789,1.838000059127808,1.4851332023690968e-05,559.820000000001,634.650000000001
0.6,0.0,0.4,0.0,0.0,0.0,0.0,88.63999938964844,2.7720000743865967,6.799999999999999e-06,923.349999999999,1204.309999999998
0.0,0.0,0.0,0.0,0.0,1.0,0.0,18.04000015258789,1.838000059127808,1.4851332023690968e-05,559.820000000001,634.650000000001
0.0,0.0,0.0,0.0,0.0,1.0,0.0,18.04000015258789,1.842850945199157,1.4851332023690968e-05,559.820000000001,634.650000000001
0.0,0.0,0.0,0.0,0.0,1.0,0.0,18.04000015258789,1.842850945199157,1.4851332023690968e-05,559.820000000001,634.650000000001
0.0,0.0,0.0,0.0,0.0,1.0,0.0,18.04000015258789,1.8329999446868896,1.4851332023690968e-05,559.820000000001,634.650000000001
0.0,0.0,0.0,0.0,0.0,0.8376,0.1624,19.4,2.638999938964844,1.2422233327229808e-05,557.6200000000009,825.6919999999996
0.0,0.0,0.0,0.0,0.0,0.688,0.312,32.099999237060544,3.312000036239624,1.2726133333333328e-05,679.5400000000008,894.3129999999993
0.0,0.0,0.0,0.0,0.0,0.4971,0.5029,82.64000091552734,4.0229997634887695,1.4481000000000006e-05,713.3500000000005,904.8829999999994
0.0,0.0,0.0,0.0,0.0,0.2979,0.7021,73.8,4.537000179290772,1.766474999999998e-05,713.3600000000005,926.3029999999992
0.0,0.0,0.0,0.0,0.0,0.2196999999999999,0.7803,75.0,4.735000133514404,1.8141849999999976e-05,708.8700000000006,917.7929999999992
0.0,0.0,0.0,0.0,0.0,0.0,1.0,86.21999969482422,5.12881003992967,1.8648866666666653e-05,672.7600000000009,910.2729999999991
0.0,0.0,0.0,0.0,0.0,1.0,0.0,18.04000015258789,1.842850945199157,1.4851332023690968e-05,559.820000000001,634.650000000001
0.0,0.0097,0.0,0.0,0.0,0.9903,0.0,18.04000015258789,1.842850945199157,1.4851332023690968e-05,559.820000000001,634.650000000001
0.0,0.0268,0.0,0.0,0.0,0.9732,0.0,18.04000015258789,1.8703714902924409,1.479454359704326e-05,649.880000000001,634.650000000001
0.0,0.0318,0.0,0.0,0.0,0.9682,0.0,18.04000015258789,1.8963734651820543,1.4057592428492611e-05,648.560000000001,634.650000000001
0.0,0.0,0.0,0.0,0.0,1.0,0.0,18.04000015258789,1.812000036239624,1.465e-05,559.820000000001,634.650000000001
0.0,0.0,0.0,0.0,0.0,1.0,0.0,18.04000015258789,1.842850945199157,1.53e-05,559.820000000001,634.650000000001
0.0463,0.3068,0.5579,0.069,0.0,0.02,0.0,108.2,3.1772760190963742,8.141076135381071e-06,905.3299999999992,1094.9999999999982
0.0692,0.2988,0.5434,0.0687,0.0,0.0199,0.0,108.2,2.902465983867645,8.25000286165874e-06,905.3299999999992,1094.9999999999982
0.0918,0.2909,0.529,0.0685,0.0,0.0198,0.0,106.18000030517578,2.920196999470393,8.31879620823331e-06,946.879999999999,1094.6999999999982
0.1144,0.2830999999999999,0.5146000000000001,0.0682,0.0,0.0197,0.0,106.18000030517578,3.03854665517807,8.241729537751942e-06,964.0799999999988,1094.6999999999982
0.4226422642264226,0.1245124512451245,0.4528452845284529,0.0,0.0,0.0,0.0,93.5000015258789,2.870326640089353,7.305784041377476e-06,1010.0399999999986,1125.5699999999981
0.4234,0.1241,0.4525,0.0,0.0,0.0,0.0,93.5000015258789,2.8704466397364934,7.305784041377476e-06,1010.0399999999986,1125.5699999999981
0.52,0.091,0.389,0.0,0.0,0.0,0.0,91.11999969482422,2.780178828798589,7.978515126419069e-06,995.1699999999988,1147.379999999998
0.0,0.2085791420857914,0.3665633436656334,0.0175982401759824,0.0,0.4072592740725927,0.0,90.3,2.697999954223633,6.552340414428711e-06,836.9399999999994,952.737999999999
0.0,0.2045,0.3099,0.0862,0.0,0.3994,0.0,89.5,2.6760001182556152,6.48845499121348e-06,837.5199999999994,949.2966666666657
0.0,0.1997,0.242,0.1684,0.0,0.3899,0.0,87.78000030517578,2.650000095367432,5.751458409627276e-06,858.1199999999994,949.1766666666656
0.0,0.1951,0.1773,0.2467,0.0,0.3809,0.0,100.27999877929688,2.625999927520752,5.226753826613651e-06,870.3799999999993,955.0099999999989
0.0,0.1906190619061906,0.1155115511551155,0.3215321532153215,0.0,0.3723372337233723,0.0,100.95999908447266,2.5899999141693115,5.188016671498615e-06,875.2999999999993,954.4099999999988
0.0,0.1864186418641864,0.0565056505650565,0.393039303930393,0.0,0.364036403640364,0.0,101.61999969482422,2.57699990272522,4.953673367563879e-06,874.7999999999993,973.0999999999989
0.0,0.1823999999999999,0.0,0.4614,0.0,0.3561999999999999,0.0,101.61999969482422,2.568000078201294,4.684518942515061e-06,874.5299999999993,966.9329999999989
0.0,0.2108,0.3706,0.0,0.0069,0.4117,0.0,90.3,2.7060000896453857,6.302140219661165e-06,836.9399999999994,952.8113333333323
0.0,0.2159,0.3271,0.0,0.0354,0.4216,0.0,90.3,2.7880001068115234,6.415334935188297e-06,836.8999999999994,950.817999999999
0.0,0.2226,0.2698,0.0,0.073,0.4346,0.0,88.3,2.868000030517578,6.731366654713954e-06,841.9099999999994,947.7966666666656
0.0,0.2297,0.2087999999999999,0.0,0.113,0.4485,0.0,88.3,2.986999988555908,7.075900085449216e-06,840.1699999999994,943.4299999999989
0.0,0.2373,0.1438,0.0,0.1556,0.4633,0.0,83.52000122070312,3.075000047683716,6.754100170135505e-06,841.5099999999994,943.129999999999
0.0,0.2453754624537546,0.0743925607439256,0.0,0.2011798820117988,0.4790520947905209,0.0,76.92000122070313,3.1489999294281006,6.112941696484886e-06,835.2399999999994,949.599999999999
0.0,0.254,0.0,0.0,0.25,0.496,0.0,77.62000122070313,3.2320001125335693,5.920216670354208e-06,838.8699999999994,941.532999999999
0.6679999999999999,0.166,0.0,0.166,0.0,0.0,0.0,86.23999938964843,2.5416199731826783,2.9799999237060546e-06,1055.7749047619031,1258.7499999999977
0.522,0.118,0.18,0.18,0.0,0.0,0.0,99.5800003051758,2.7257925211313445,5.670000076293945e-06,1005.4399999999988,1159.2399999999982
0.522,0.118,0.0,0.18,0.18,0.0,0.0,89.33999938964844,2.918612934549649,6.229999923706055e-06,1011.3199999999986,1163.459999999998
0.6,0.104,0.148,0.148,0.0,0.0,0.0,83.6,2.633482376337051,4.779999923706054e-06,981.273333333332,1177.269999999998
0.6,0.104,0.0,0.148,0.148,0.0,0.0,88.6,2.8138840103149416,5.359999847412108e-06,981.9799999999988,1201.629999999998
0.522,0.118,0.0,0.0,0.36,0.0,0.0,81.73999786376953,3.3287271726926173,7.44000015258789e-06,1014.5299999999984,1161.909999999998
0.6,0.104,0.0,0.0,0.296,0.0,0.0,81.23999938964843,3.06448110236062,6.65e-06,996.4499999999988,1192.5999999999979
0.522,0.118,0.36,0.0,0.0,0.0,0.0,89.34000091552734,2.7660892908402857,6.349999999999999e-06,1009.9499999999986,1159.419999999998
0.522,0.118,0.0,0.36,0.0,0.0,0.0,105.0,2.6696900701522828,4.859999847412109e-06,1015.5299999999984,1122.7799999999982
0.6,0.104,0.0,0.296,0.0,0.0,0.0,100.0,2.607638967481181,4.320000076293945e-06,991.9299999999988,1176.907499999998
1.0,0.0,0.0,0.0,0.0,0.0,0.0,72.11999969482422,2.2043758322671154,4.759186387871155e-07,1324.5052652776355,1852.2699999999968
0.0,0.0,0.0,0.0,0.0,1.0,0.0,18.04000015258789,1.830000042915344,1.4851332023690968e-05,559.820000000001,634.650000000001
0.0,0.0,0.4,0.0,0.0,0.6,0.0,92.61999969482422,2.783194111813972,7.189033779525752e-06,769.8800000000001,951.9433333333324
0.0,0.0,0.0,0.0,0.4,0.6,0.0,79.76000061035157,3.4604699692073315,7.20253092765809e-06,720.4400000000006,937.072999999999
0.0,0.35,0.65,0.0,0.0,0.0,0.0,104.72000122070312,2.9060650265216825,8.105700185139977e-06,938.727999999999,1089.8399999999983
0.0,0.4,0.6,0.0,0.0,0.0,0.0,112.2,2.7980764228597512,8.174463501161244e-06,938.727999999999,1089.8399999999983
0.0,0.375,0.625,0.0,0.0,0.0,0.0,109.98000030517578,2.907999992370605,7.989486082694648e-06,938.727999999999,1089.8399999999983
0.0,0.35,0.65,0.0,0.0,0.0,0.0,104.72000122070312,2.9140000343322754,8.105700185139977e-06,938.727999999999,1089.8399999999983
0.0,0.325,0.675,0.0,0.0,0.0,0.0,102.72000122070312,2.9200000762939453,8.573344453175864e-06,938.727999999999,1089.8399999999983
0.0,0.35,0.61,0.0,0.04,0.0,0.0,109.98000030517578,2.9749999046325684,8.099778396479288e-06,938.527999999999,1089.8399999999983
0.0,0.4,0.55,0.0,0.05,0.0,0.0,112.2,2.9719998836517334,7.906171121346007e-06,938.527999999999,1089.8399999999983
0.0,0.375,0.575,0.0,0.05,0.0,0.0,112.2,2.986000061035156,7.663023553003582e-06,938.527999999999,1089.8399999999983
0.0,0.35,0.6,0.0,0.05,0.0,0.0,109.98000030517578,2.994999885559082,8.11360338643392e-06,938.527999999999,1089.8399999999983
0.0,0.325,0.625,0.0,0.05,0.0,0.0,102.72000122070312,3.013000011444092,8.72045280647278e-06,938.527999999999,1089.8399999999983
0.0,0.35,0.59,0.0,0.06,0.0,0.0,112.2,2.980807624203818,8.075211729558309e-06,938.527999999999,1089.8399999999983
0.0,0.35,0.58,0.0,0.07,0.0,0.0,112.2,3.026000022888184,8.012011732610067e-06,940.6799999999988,1089.8399999999983
0.0,0.35,0.56,0.0,0.09,0.0,0.0,112.2,3.0330400013923646,7.602211738459269e-06,942.209999999999,1089.8399999999983
0.0,0.375,0.525,0.0,0.1,0.0,0.0,112.0,3.055999994277954,7.67642349794479e-06,942.899999999999,1089.8399999999983
0.0,0.35,0.55,0.0,0.1,0.0,0.0,112.2,3.0789999961853027,7.609499223899843e-06,942.899999999999,1089.8399999999983
0.0,0.375,0.5,0.0,0.125,0.0,0.0,112.0,3.0712200093269346,7.870114602664162e-06,943.109999999999,1089.8399999999983
0.0,0.375,0.475,0.0,0.15,0.0,0.0,111.4,3.13700008392334,8.197051801091152e-06,943.159999999999,1089.8399999999983
0.0,0.35,0.5,0.0,0.15,0.0,0.0,111.4,3.138000011444092,7.793456989945307e-06,943.159999999999,1089.8399999999983
0.0,0.325,0.525,0.0,0.15,0.0,0.0,111.6,3.1530001163482666,8.35032307054732e-06,943.159999999999,1089.8399999999983
0.0,0.3,0.55,0.0,0.15,0.0,0.0,107.76000061035155,3.1710000038146973,8.48763968524025e-06,943.159999999999,1089.6399999999983
0.0,0.375,0.45,0.0,0.175,0.0,0.0,111.4,3.121500051021576,8.520402499262496e-06,944.0399999999988,1087.8399999999983
0.6,0.2,0.2,0.0,0.0,0.0,0.0,95.04000091552734,2.607200703707404,4.650600930123103e-06,1063.5479999999984,1163.999999999998
0.5,0.1667,0.3333,0.0,0.0,0.0,0.0,93.82000122070312,2.7276746524969737,6.440737445354463e-06,1062.8879999999983,1176.119999999998
0.4285571442855714,0.1428857114288571,0.4285571442855714,0.0,0.0,0.0,0.0,96.4000015258789,2.836089962720871,7.369622031021121e-06,1025.2599999999986,1139.7699999999982
0.375,0.125,0.5,0.0,0.0,0.0,0.0,93.5000015258789,2.8876443114280703,8.989245243460037e-06,1010.1399999999984,1093.4199999999983
0.1428857114288571,0.4285571442855714,0.4285571442855714,0.0,0.0,0.0,0.0,108.2,2.849249975681305,8.9e-06,1005.5879999999986,1090.7399999999982
0.1667,0.3889,0.4443999999999999,0.0,0.0,0.0,0.0,108.0,2.8538390254974364,9.4e-06,1005.5879999999986,1091.8099999999984
0.1891810818918108,0.3513648635136486,0.4594540545945405,0.0,0.0,0.0,0.0,108.0,2.8586199927330016,9.4e-06,1017.4279999999984,1091.6399999999983
0.2105,0.3157999999999999,0.4736999999999999,0.0,0.0,0.0,0.0,106.0,2.9265799260139467,9.6e-06,1063.4179999999983,1091.4399999999982
0.2307769223077692,0.282071792820718,0.4871512848715129,0.0,0.0,0.0,0.0,106.0,2.860039973258972,9.9e-06,1063.4179999999983,1097.8299999999983
0.25,0.25,0.5,0.0,0.0,0.0,0.0,104.0,2.876920001506805,1e-05,1063.5479999999984,1097.5799999999983
0.7537999999999999,0.1256,0.1206,0.0,0.0,0.0,0.0,84.65999908447266,2.461749230821927,3.625589558619545e-06,1047.3899999999985,1273.4699999999978
0.7389,0.1232,0.1379,0.0,0.0,0.0,0.0,85.61999969482422,2.4956779484351475,3.815683626220338e-06,1043.7199999999984,1271.0699999999977
0.7317,0.122,0.1463,0.0,0.0,0.0,0.0,85.61999969482422,2.513461578885714,4.021230014165241e-06,1044.5299999999984,1271.0699999999977
0.7042,0.1174,0.1784,0.0,0.0,0.0,0.0,84.8,2.548889579772949,4.3492665522257536e-06,1024.9999999999986,1268.6199999999976
0.6383,0.1064,0.2553,0.0,0.0,0.0,0.0,85.64000091552734,2.6308899916410446,5.325841675758366e-06,999.2499999999986,1199.304999999998
0.6173,0.1028999999999999,0.2798,0.0,0.0,0.0,0.0,87.23999938964843,2.665745026707649,5.558903085199989e-06,996.8999999999988,1160.869999999998
0.6024,0.1003999999999999,0.2971999999999999,0.0,0.0,0.0,0.0,88.73999938964843,2.6694031876609445,6.170006661224364e-06,996.8999999999988,1153.829999999998
0.5455,0.0909,0.3636,0.0,0.0,0.0,0.0,90.38000030517578,2.7643298415144284,7.152070495605465e-06,995.3499999999988,1150.409999999998
0.5,0.0,0.5,0.0,0.0,0.0,0.0,93.3,2.896084471613477,9.285800036112469e-06,922.479999999999,1131.949999999998
1.0,0.0,0.0,0.0,0.0,0.0,0.0,72.11999969482422,2.2100000381469727,4.759186387871155e-07,1324.5052652776355,1852.2699999999968
1.0,0.0,0.0,0.0,0.0,0.0,0.0,72.11999969482422,2.2043758322671154,4.759186387871155e-07,1324.5052652776355,1852.2699999999968
1.0,0.0,0.0,0.0,0.0,0.0,0.0,72.11999969482422,2.2043758322671154,4.759186387871155e-07,1324.5052652776355,1852.2699999999968
1.0,0.0,0.0,0.0,0.0,0.0,0.0,72.11999969482422,2.2043758322671154,4.759186387871155e-07,1324.5052652776355,1852.2699999999968
