Repository: JiaQianZhu/ML_glass

This section contains all the datasets used in the experiment. 
Under the 'raw' folder, you will find the original dataset we collected from the SciGlass database via a Python module named GlassPy (https://github.com/drcassar/glasspy). 
Under the 'clean' folder, you will find the individual datasets of five properties and final dataset for joint prediction both after completion.
We also mannually gathered a small dataset (~50 entries) of compositions released by Corning Incorporated (US 2020/0339468 A1), all of which were unseen during the training period. This dataset is named 'US_patent_data.csv'.

File: (a-d) Datasets/clean/dataset_completed.csv (part 10 of 31)
SiO2,Al2O3,CaO,MgO,SrO,B2O3,Sb2O3,YoungModulus,Density293K,CTEbelowTg,Tstrain,Tsoft
1.0,0.0,0.0,0.0,0.0,0.0,0.0,72.11999969482422,2.2043758322671154,4.759186387871155e-07,1324.5052652776355,1852.2699999999968
1.0,0.0,0.0,0.0,0.0,0.0,0.0,72.11999969482422,2.2043758322671154,4.759186387871155e-07,1324.5052652776355,1852.2699999999968
1.0,0.0,0.0,0.0,0.0,0.0,0.0,72.11999969482422,2.2043758322671154,4.759186387871155e-07,1324.5052652776355,1852.2699999999968
1.0,0.0,0.0,0.0,0.0,0.0,0.0,72.11999969482422,2.2043758322671154,4.759186387871155e-07,1324.5052652776355,1852.2699999999968
1.0,0.0,0.0,0.0,0.0,0.0,0.0,72.11999969482422,2.2043758322671154,4.759186387871155e-07,1324.5052652776355,1852.2699999999968
1.0,0.0,0.0,0.0,0.0,0.0,0.0,72.11999969482422,2.2043758322671154,4.759186387871155e-07,1324.5052652776355,1852.2699999999968
1.0,0.0,0.0,0.0,0.0,0.0,0.0,72.11999969482422,2.2043758322671154,4.759186387871155e-07,1324.5052652776355,1852.2699999999968
1.0,0.0,0.0,0.0,0.0,0.0,0.0,72.11999969482422,2.2043758322671154,4.759186387871155e-07,1324.5052652776355,1852.2699999999968
1.0,0.0,0.0,0.0,0.0,0.0,0.0,72.11999969482422,2.2043758322671154,4.759186387871155e-07,1324.5052652776355,1852.2699999999968
0.0,0.0,0.4,0.0,0.0,0.6,0.0,92.61999969482422,2.6600000858306885,7.189033779525752e-06,769.8800000000001,951.9433333333324
0.0,0.0,0.5,0.0,0.0,0.5,0.0,95.13999938964844,2.809999942779541,7.937557469685872e-06,765.7100000000002,955.8066666666659
0.0,0.0,0.0,0.0,0.4,0.6,0.0,79.76000061035157,3.7200000286102295,7.20253092765809e-06,720.4400000000006,937.072999999999
0.0,0.0,0.0,0.0,0.0,1.0,0.0,18.04000015258789,1.8320000171661377,1.49e-05,559.820000000001,634.650000000001
0.0,0.0,0.0,0.0,0.0,1.0,0.0,18.04000015258789,1.8320000171661377,1.49e-05,559.820000000001,634.650000000001
0.0,0.0,0.0,0.0,0.0,0.899,0.1009999999999999,18.6,2.352999925613404,1.38e-05,557.6200000000009,825.6919999999996
0.0,0.0,0.0,0.0,0.0,0.81,0.19,19.4,2.7960000038146973,1.27e-05,557.6200000000009,892.4629999999992
0.0,0.0,0.0,0.0,0.0,0.708,0.292,31.499999237060543,3.24399995803833,1.2e-05,664.050000000001,894.3129999999993
0.0,0.0,0.0,0.0,0.0,0.59,0.41,43.93999938964844,3.7269999980926514,1.32e-05,726.3200000000004,901.2829999999993
0.0,0.0,0.0,0.0,0.0,0.0,1.0,86.21999969482422,5.190000057220459,1.87e-05,672.7600000000009,910.2729999999991
0.0,0.0,0.0,0.0,0.0,1.0,0.0,18.04000015258789,1.8320000171661377,1.49e-05,559.820000000001,634.650000000001
0.0,0.0,0.0,0.0,0.0,1.0,0.0,18.04000015258789,1.8040000200271609,1.5799999999999998e-05,559.820000000001,634.650000000001
0.0,0.0,0.0,0.0,0.0,1.0,0.0,18.04000015258789,1.840000033378601,1.55e-05,559.820000000001,634.650000000001
0.0,0.0,0.0,0.0,0.0,1.0,0.0,18.04000015258789,1.842850945199157,1.4851332023690968e-05,559.820000000001,634.650000000001
1.0,0.0,0.0,0.0,0.0,0.0,0.0,72.11999969482422,2.2043758322671154,4.759186387871155e-07,1324.5052652776355,1852.2699999999968
0.0,0.0,0.0,0.0,0.25,0.75,0.0,79.76000061035157,2.740999937057495,6.6e-06,595.5900000000009,934.572999999999
0.0,0.0,0.0,0.0,0.33,0.67,0.0,79.76000061035157,3.055999994277954,7.2e-06,674.3100000000007,937.122999999999
0.0,0.0,0.0,0.0,0.36,0.64,0.0,79.76000061035157,3.157999992370605,8.4e-06,717.0400000000005,937.072999999999
0.0,0.0,0.0,0.0,0.4,0.6,0.0,79.76000061035157,3.305999994277954,9e-06,720.4400000000006,937.072999999999
0.0,0.0,0.0,0.0,0.45,0.55,0.0,79.76000061035157,3.3940000534057617,9.087584669113155e-06,720.4400000000006,943.572999999999
0.0,0.0,0.0,0.0,0.5,0.5,0.0,79.76000061035157,3.5429999828338623,9.775141647720333e-06,719.9600000000006,943.542999999999
0.0,0.0289999999999999,0.0,0.0,0.241,0.73,0.0,79.76000061035157,2.7870466369390487,6.699999999999999e-06,748.2800000000002,934.572999999999
0.0,0.0289999999999999,0.0,0.0,0.327,0.644,0.0,79.76000061035157,2.9044753394126896,7e-06,806.0599999999997,937.072999999999
0.0,0.0289999999999999,0.0,0.0,0.484,0.487,0.0,79.76000061035157,3.3601854427258178,1.01e-05,809.4599999999997,943.542999999999
0.6335000000000001,0.1276,0.2389,0.0,0.0,0.0,0.0,85.91999969482421,2.6337900147835414,5.4e-06,1009.5499999999986,1185.6849999999981
0.6625337466253375,0.2085791420857914,0.1288871112888711,0.0,0.0,0.0,0.0,86.28000030517578,2.559563312927882,3.8e-06,1071.8279999999984,1268.8799999999976
0.5129,0.1813,0.0,0.3057999999999999,0.0,0.0,0.0,108.2,2.671430058479309,4.5e-06,1041.23657142857,1155.189999999998
0.0,0.0,0.0,0.0,0.0,1.0,0.0,18.04000015258789,1.842850945199157,1.56e-05,559.820000000001,634.650000000001
0.0,0.0,0.0,0.0,0.0,0.95,0.05,17.860000228881837,2.039999961853028,1.49e-05,557.6200000000009,634.650000000001
0.0,0.0,0.0,0.0,0.0,0.9,0.1,17.860000228881837,2.289999961853028,1.39e-05,557.6200000000009,825.6919999999996
0.0,0.0,0.0,0.0,0.0,0.84,0.16,19.4,2.646897290547689,1.36e-05,557.6200000000009,825.6919999999996
0.0,0.0,0.0,0.0,0.0,0.8,0.2,19.4,2.859999895095825,1.32e-05,557.6200000000009,892.4629999999992
0.0,0.0,0.0,0.0,0.0,0.7,0.3,32.099999237060544,3.319999933242798,1.37e-05,664.050000000001,894.3129999999993
0.0,0.0,0.0,0.0,0.0,0.6,0.4,43.93999938964844,3.799999952316284,1.46e-05,726.3200000000004,896.3829999999994
0.0,0.0,0.0,0.0,0.0,0.5,0.5,84.76000061035157,4.090000152587891,1.53e-05,713.3500000000005,904.8829999999994
0.0,0.0,0.0,0.0,0.0,0.4,0.6,73.8,4.340000152587891,1.63e-05,713.9200000000004,906.4029999999993
0.0,0.0,0.0,0.0,0.0,0.3,0.7,73.8,4.570000171661377,1.71e-05,713.3600000000005,926.3029999999992
0.0,0.0,0.0,0.0,0.0,0.2,0.8,75.0,4.78000020980835,1.7899999999999998e-05,708.9500000000004,917.7929999999992
0.0,0.0,0.0,0.0,0.0,0.13,0.87,75.0,4.9054092474778495,1.85e-05,720.4500000000004,912.0029999999991
0.0,0.0,0.0,0.0,0.0,0.1,0.9,81.43999938964843,4.940000057220459,1.8485716666666668e-05,731.7100000000005,912.0929999999992
0.0,0.0,0.0,0.0,0.0,0.0,1.0,86.21999969482422,5.119999885559082,1.8648866666666653e-05,672.7600000000009,910.2729999999991
1.0,0.0,0.0,0.0,0.0,0.0,0.0,72.11999969482422,2.2039999961853027,5.619999885559082e-07,1324.5052652776355,1852.2699999999968
0.0,0.0,0.0,0.0,0.2,0.8,0.0,68.12000045776367,2.5874257620970407,6.248989992141716e-06,555.5600000000009,893.1129999999993
0.0,0.0,0.0,0.0,0.25,0.75,0.0,79.76000061035157,2.773256611824036,6.35935913085938e-06,595.5900000000009,934.572999999999
0.0,0.0,0.0,0.0,0.3,0.7,0.0,79.76000061035157,2.9347554847285853,6.90491021385193e-06,659.260000000001,936.572999999999
0.0,0.0,0.0,0.0,0.33,0.67,0.0,79.76000061035157,3.0405400261878968,7.225339463551846e-06,674.3100000000007,937.122999999999
0.0,0.0,0.0,0.0,0.37,0.63,0.0,79.76000061035157,3.29978790295124,7.867871942520147e-06,717.0400000000005,937.072999999999
0.0,0.0,0.0,0.0,0.4,0.6,0.0,79.76000061035157,3.4604699692073315,7.20253092765809e-06,720.4400000000006,937.072999999999
0.6,0.2,0.0,0.2,0.0,0.0,0.0,98.86000061035156,2.625049188559017,3.24149571852911e-06,1043.33657142857,1153.7274999999981
0.65,0.2,0.0,0.15,0.0,0.0,0.0,86.23999938964843,2.5737164965868,2.64544747883933e-06,1059.897476190475,1243.1758333333312
0.6,0.25,0.0,0.15,0.0,0.0,0.0,98.83999938964844,2.6388513360023493,3.602977804438271e-06,1053.615809523808,1209.317499999998
0.65,0.25,0.0,0.1,0.0,0.0,0.0,87.83999938964844,2.586851501822472,2.6518266601562487e-06,1046.3825714285697,1246.345833333331
0.55,0.3,0.0,0.15,0.0,0.0,0.0,101.26000061035155,2.6537983512878416,3.405428200276694e-06,1052.135809523808,1202.229999999998
0.5,0.0,0.25,0.25,0.0,0.0,0.0,101.4199996948242,2.8399999141693115,7.812014285905018e-06,921.029999999999,1066.9799999999984
0.0,0.2,0.4,0.0,0.0,0.4,0.0,90.3,2.652960755688804,6.559999847412109e-06,836.6199999999995,953.6213333333322
0.0,0.1,0.1,0.0,0.0,0.8,0.0,30.33999938964844,2.2563202738761903,7e-06,652.650000000001,887.1499999999992
0.0,0.1,0.12,0.0,0.0,0.78,0.0,58.49999961853028,2.2305094742774965,6.65e-06,652.3200000000011,890.5999999999991
0.0,0.1,0.15,0.0,0.0,0.75,0.0,83.61999969482422,2.253999948501587,6.34000015258789e-06,693.4600000000006,937.7866666666655
0.0,0.1,0.2,0.0,0.0,0.7,0.0,83.61999969482422,2.311000108718872,6.34000015258789e-06,758.3700000000001,941.8533333333321
0.0,0.1,0.25,0.0,0.0,0.65,0.0,83.61999969482422,2.388000011444092,6.309999847412108e-06,816.9499999999997,947.5899999999988
0.0,0.1,0.3,0.0,0.0,0.6,0.0,88.91999969482421,2.503000020980835,6.919999694824219e-06,815.0899999999997,954.4439999999989
0.0,0.1,0.35,0.0,0.0,0.55,0.0,93.53999938964844,2.5910000801086426,7.399999999999999e-06,815.1299999999997,963.349999999999
0.0,0.1,0.4,0.0,0.0,0.5,0.0,91.53999938964844,2.6670000553131104,8.14000015258789e-06,815.5099999999998,959.5299999999993
0.0,0.1,0.45,0.0,0.0,0.45,0.0,97.6,2.7249999046325684,8.869999694824219e-06,815.8699999999997,960.0599999999993
0.0,0.1,0.5,0.0,0.0,0.4,0.0,97.6,2.753000020980835,1.008000030517578e-05,813.5699999999997,960.5099999999991
0.0,0.2,0.15,0.0,0.0,0.65,0.0,85.28000030517578,2.3540000915527344,6.05e-06,837.2299999999996,942.779999999999
0.0,0.2,0.2,0.0,0.0,0.6,0.0,85.28000030517578,2.4200000762939453,4.83883866680236e-06,840.0999999999995,942.849999999999
0.0,0.2,0.25,0.0,0.0,0.55,0.0,88.3,2.486000061035156,6.409999847412109e-06,839.7599999999994,949.569999999999
0.0,0.2,0.3,0.0,0.0,0.5,0.0,88.3,2.558000087738037,7.209999847412109e-06,835.5999999999996,948.2233333333324
0.0,0.2,0.35,0.0,0.0,0.45,0.0,90.3,2.635999917984009,7.609999847412109e-06,836.4799999999994,950.8713333333325
0.0,0.2,0.4,0.0,0.0,0.4,0.0,90.3,2.6760001182556152,8.55999984741211e-06,836.6199999999995,953.6213333333322
0.0,0.2,0.45,0.0,0.0,0.35,0.0,97.6,2.720999956130981,9.09000015258789e-06,837.8699999999994,957.3346666666657
0.0,0.2,0.5,0.0,0.0,0.3,0.0,93.03999938964844,2.759000062942505,9.79000015258789e-06,834.3799999999995,1001.9246666666655
0.0,0.0,0.3,0.0,0.0,0.7,0.0,88.91999969482421,2.5,5.825776349585392e-06,708.9600000000005,946.1973333333322
0.0,0.05,0.3,0.0,0.0,0.65,0.0,88.91999969482421,2.510999917984009,6.161467180197582e-06,808.3599999999997,955.8139999999989
0.0,0.15,0.3,0.0,0.0,0.55,0.0,88.3,2.5299999713897705,6.231228235308326e-06,830.9599999999996,958.3033333333323
0.0,0.25,0.3,0.0,0.0,0.45,0.0,88.3,2.559000015258789,5.978889984194441e-06,838.3999999999994,946.809999999999
0.5263,0.2105,0.0,0.2632,0.0,0.0,0.0,103.8,2.6640500617027283,3.7e-06,1041.59657142857,1153.0399999999981
0.5,0.2,0.0,0.3,0.0,0.0,0.0,108.2,2.697910044193268,3.4299999237060545e-06,1040.79657142857,1176.5799999999979
0.4545454545454545,0.1818181818181818,0.0,0.3636363636363636,0.0,0.0,0.0,103.0,2.744259979724884,4.109999847412108e-06,1040.56657142857,1126.949999999998
0.4166583341665833,0.1666833316668333,0.0,0.4166583341665833,0.0,0.0,0.0,105.8,2.7530700087547304,4.240000152587891e-06,1040.1665714285698,1122.159999999998
0.5,0.3,0.0,0.2,0.0,0.0,0.0,102.2,2.673736718495687,3.3e-06,1041.6765714285698,1216.1299999999978
0.6,0.2,0.0,0.2,0.0,0.0,0.0,98.86000061035156,2.625049188559017,2.55e-06,1043.33657142857,1153.7274999999981
0.6666333366663334,0.1666833316668333,0.0,0.1666833316668333,0.0,0.0,0.0,86.23999938964843,2.5681599450111388,2.3600000381469727e-06,1055.7749047619031,1258.3599999999979
0.6923692369236925,0.1538153815381538,0.0,0.1538153815381538,0.0,0.0,0.0,86.23999938964843,2.491760005950928,2.720000076293945e-06,1127.1682857142844,1253.8499999999979
0.0,0.0,0.0,0.0,0.0,1.0,0.0,18.04000015258789,1.842850945199157,1.4851332023690968e-05,559.820000000001,634.650000000001
0.0,0.0,0.0,0.0,0.0,1.0,0.0,18.04000015258789,1.781999945640564,1.4851332023690968e-05,559.820000000001,634.650000000001
0.0,0.0,0.0,0.0,0.0,1.0,0.0,18.04000015258789,1.842850945199157,1.4851332023690968e-05,559.820000000001,634.650000000001
0.0,0.0,0.0,0.0,0.0,1.0,0.0,18.04000015258789,1.842850945199157,1.4851332023690968e-05,559.820000000001,634.650000000001
0.0,0.0,0.0,0.0,0.0,1.0,0.0,18.04000015258789,1.842850945199157,1.4851332023690968e-05,559.820000000001,634.650000000001
0.0,0.0,0.0,0.0,0.0,1.0,0.0,18.04000015258789,1.842850945199157,1.4851332023690968e-05,559.820000000001,634.650000000001
0.0,0.0,0.0,0.0,0.0,1.0,0.0,18.04000015258789,1.8760000467300413,1.59e-05,559.820000000001,634.650000000001
0.0,0.0,0.0,0.0,0.0,1.0,0.0,21.5,1.830000042915344,1.4851332023690968e-05,559.820000000001,634.650000000001
0.0,0.1119999999999999,0.188,0.0,0.0,0.7,0.0,83.61999969482422,2.171051145553589,5.663131689643857e-06,758.4000000000001,941.8533333333321
0.0,0.2,0.2,0.0,0.0,0.6,0.0,85.28000030517578,2.302621864875158,4.83883866680236e-06,840.0999999999995,942.849999999999
0.0,0.0,0.3,0.0,0.0,0.7,0.0,88.91999969482421,2.545631163025004,5.825776349585392e-06,708.9600000000005,946.1973333333322
0.0,0.071,0.3289999999999999,0.0,0.0,0.6,0.0,88.91999969482421,2.4854235740332378,6.581634877904261e-06,811.7599999999998,956.3199999999988
0.0,0.188,0.312,0.0,0.0,0.5,0.0,88.3,2.5840556030273434,6.356532827686132e-06,835.1099999999996,948.1466666666657
0.0,0.0,0.4,0.0,0.0,0.6,0.0,92.61999969482422,2.783194111813972,7.189033779525752e-06,769.8800000000001,951.9433333333324
0.0,0.083,0.417,0.0,0.0,0.5,0.0,91.53999938964844,2.6332564763852533,8.095795282999677e-06,811.4199999999997,959.5899999999992
0.0,0.213,0.387,0.0,0.0,0.4,0.0,90.3,2.61644141473089,7.078504855201359e-06,836.8799999999994,952.9313333333323
0.0,0.065,0.0,0.0,0.155,0.78,0.0,68.12000045776367,2.5800844670931498,6.105370524215695e-06,648.260000000001,896.6429999999991
0.0,0.15,0.0,0.0,0.15,0.7,0.0,79.76000061035157,2.590360996127129,5.744766697692872e-06,773.6299999999999,943.612999999999
0.0,0.015,0.0,0.0,0.205,0.78,0.0,79.76000061035157,2.6285119371414187,6.038226338068637e-06,555.5600000000009,893.1129999999993
0.0,0.11,0.0,0.0,0.19,0.7,0.0,79.76000061035157,2.587940684755643,5.918446710713703e-06,752.2100000000002,940.362999999999
0.0,0.2,0.0,0.0,0.2,0.6,0.0,77.62000122070313,2.623866618474324,5.767353324890142e-06,833.0999999999996,940.602999999999
0.0,0.0,0.0,0.0,0.3,0.7,0.0,79.76000061035157,2.9347554847285853,6.90491021385193e-06,659.260000000001,936.572999999999
0.0,0.071,0.0,0.0,0.3289999999999999,0.6,0.0,79.76000061035157,2.91088339138031,6.9150330112457305e-06,809.4599999999997,941.642999999999
0.0,0.188,0.0,0.0,0.312,0.5,0.0,77.62000122070313,2.984374203681946,7.052956653340656e-06,832.1699999999996,943.612999999999
0.0,0.0,0.0,0.0,0.4,0.6,0.0,79.76000061035157,3.4604699692073315,7.20253092765809e-06,720.4400000000006,937.072999999999
0.0,0.083,0.0,0.0,0.417,0.5,0.0,77.62000122070313,3.2377825842698416,8.759133325449626e-06,809.0299999999997,947.252999999999
0.0,0.213,0.0,0.0,0.387,0.4,0.0,77.62000122070313,3.2896708920001982,7.426073307037357e-06,834.1899999999996,944.352999999999
0.0,0.0559999999999999,0.144,0.0,0.0,0.8,0.0,58.49999961853028,2.248648281097412,6.774148662948601e-06,648.620000000001,890.8899999999991
0.0,0.15,0.15,0.0,0.0,0.7,0.0,83.61999969482422,2.148408861517906,5.682944676526384e-06,774.2499999999999,942.5266666666655
0.6304630463046305,0.0489048904890489,0.2826282628262827,0.0,0.0,0.038003800380038,0.0,58.0,2.509999990463257,5.418038729876562e-06,913.15,1142.284999999998
0.0,0.0,0.0,0.0,0.0,1.0,0.0,18.04000015258789,1.842850945199157,1.4851332023690968e-05,559.820000000001,634.650000000001
0.0,0.0,0.4,0.0,0.0,0.6,0.0,92.61999969482422,2.783194111813972,7.189033779525752e-06,769.8800000000001,951.9433333333324
0.0,0.1,0.4,0.0,0.0,0.5,0.0,91.53999938964844,2.6075008726744424,8.069883434295661e-06,815.5099999999998,959.5299999999993
0.0,0.3,0.4,0.0,0.0,0.3,0.0,89.85999908447266,2.618876661459605,7.457053402283081e-06,843.3699999999994,1009.9566666666655
0.0,0.4,0.4,0.0,0.0,0.2,0.0,110.6,2.7547756944100064,7.555017122695556e-06,838.8999999999994,1089.7799999999982
0.0,0.2,0.4,0.0,0.0,0.4,0.0,90.3,2.680000066757202,7.299999999999999e-06,836.6199999999995,953.6213333333322
0.0,0.2123,0.4586,0.0,0.0,0.3290999999999999,0.0,97.6,2.505628936012586,8.3e-06,837.0599999999994,987.9246666666655
0.0,0.1869,0.4206,0.0,0.0,0.3925,0.0,93.9,2.608903233272689,7.699999999999999e-06,835.6999999999996,953.6213333333322
0.0,0.1782821717828217,0.3814618538146185,0.0,0.0,0.4402559744025598,0.0,90.3,2.5711431106328964,7.299999999999999e-06,836.0799999999996,954.0713333333324
0.0,0.1615838416158384,0.3521647835216479,0.0,0.0,0.4862513748625138,0.0,90.3,2.608931534767151,7.2e-06,832.5099999999995,956.0526666666659
0.0,0.142014201420142,0.3082308230823082,0.0,0.0,0.5497549754975498,0.0,88.3,2.45904977897803,6.6e-06,830.9599999999996,965.7673333333322
0.0,0.1178999999999999,0.2547,0.0,0.0,0.6274000000000001,0.0,85.28000030517578,2.327156682988008,6.4e-06,828.8199999999996,947.5899999999988
0.0,0.099,0.2148999999999999,0.0,0.0,0.6861,0.0,83.61999969482422,2.164434178352356,6e-06,773.92,941.8533333333321
0.0,0.084,0.1832,0.0,0.0,0.7328,0.0,83.61999969482422,2.100809063911438,5.7e-06,689.7800000000005,938.8133333333323
0.0,0.2531746825317468,0.2531746825317468,0.0,0.0,0.4936506349365063,0.0,88.3,2.543237607081731,6.799999999999999e-06,845.7799999999994,943.5166666666655
0.0,0.2028,0.211,0.0,0.0,0.5861999999999999,0.0,88.3,2.340820750196775,6.699999999999999e-06,839.8699999999994,946.739999999999
0.0,0.1698,0.1698,0.0,0.0,0.6604000000000001,0.0,85.28000030517578,2.0835767090320587,6.630000305175781e-06,827.3399999999996,944.5066666666655
0.0,0.1545845415458454,0.1545845415458454,0.0,0.0,0.6908309169083092,0.0,83.61999969482422,2.1458871105909347,6.3319999694824216e-06,791.4199999999997,942.5266666666655
0.0,0.1321,0.0793,0.0,0.0,0.7886,0.0,31.499999237060543,2.2400951659679413,5.606876990908665e-06,664.4400000000009,906.2299999999991
0.0,0.0,0.0,0.0,0.0,1.0,0.0,18.04000015258789,1.842850945199157,1.4851332023690968e-05,559.820000000001,634.650000000001
0.0,0.0,0.0,0.0,0.0,1.0,0.0,17.299999237060547,1.838000059127808,1.44e-05,559.820000000001,634.650000000001
0.0,0.07,0.0,0.0,0.536,0.3939999999999999,0.0,77.62000122070313,3.437985420227051,1.13e-05,809.9099999999997,949.212999999999
1.0,0.0,0.0,0.0,0.0,0.0,0.0,72.11999969482422,2.20199990272522,4.759186387871155e-07,1324.5052652776355,1852.2699999999968
1.0,0.0,0.0,0.0,0.0,0.0,0.0,72.4000015258789,2.190000057220459,4.759186387871155e-07,1324.5052652776355,1852.2699999999968
0.0,0.0,0.0,0.0,0.0,1.0,0.0,18.04000015258789,1.838000059127808,1.4851332023690968e-05,559.820000000001,634.650000000001
0.2276,0.2798,0.4926,0.0,0.0,0.0,0.0,106.0,2.880000114440918,9.54525535501752e-06,1063.4179999999983,1097.8299999999983
0.65,0.1,0.125,0.125,0.0,0.0,0.0,86.27999877929688,2.5643249690532683,4.6e-06,982.5599999999988,1220.5283333333311
0.0,0.0,0.0,0.0,0.0,1.0,0.0,18.04000015258789,1.7999999523162842,1.4851332023690968e-05,559.820000000001,634.650000000001
0.0,0.0,0.0,0.0,0.0,0.05,0.95,81.81999969482422,5.070000171661377,1.8648866666666653e-05,742.3200000000003,912.0929999999992
0.0,0.0,0.0,0.0,0.0,1.0,0.0,22.0,1.842850945199157,1.4851332023690968e-05,559.820000000001,634.650000000001
0.0,0.0,0.25,0.0,0.0,0.75,0.0,83.61999969482422,2.428750485496862,6.098946943283079e-06,640.780000000001,936.3533333333322
0.0,0.0,0.4,0.0,0.0,0.6,0.0,92.61999969482422,2.783194111813972,7.189033779525752e-06,769.8800000000001,951.9433333333324
0.0,0.0,0.5,0.0,0.0,0.5,0.0,95.13999938964844,2.7813677434552284,7.937557469685872e-06,765.7100000000002,955.8066666666659
0.0,0.0,0.6,0.0,0.0,0.4,0.0,98.13999938964844,2.8039000421762466,9.823228073120117e-06,765.6500000000001,956.6666666666658
0.0,0.0,0.7,0.0,0.0,0.3,0.0,93.55999908447264,2.81099791109562,1.0631068712870282e-05,764.8300000000002,1011.2886666666656
0.0,0.0,0.75,0.0,0.0,0.25,0.0,91.35999908447266,2.639332218170166,1.0730568709055586e-05,759.4600000000002,1063.707333333332
0.0,0.0,0.0,0.0,0.0,1.0,0.0,18.04000015258789,1.842850945199157,1.4851332023690968e-05,559.820000000001,634.650000000001
0.0,0.0,0.0,0.0,0.0,1.0,0.0,18.04000015258789,1.842850945199157,1.9369581604003904e-05,559.820000000001,634.650000000001
0.0,0.0,0.0,0.0,0.0,1.0,0.0,18.04000015258789,1.842850945199157,1.4851332023690968e-05,559.820000000001,634.650000000001
1.0,0.0,0.0,0.0,0.0,0.0,0.0,72.11999969482422,2.2043758322671154,4.759186387871155e-07,1324.5052652776355,1852.2699999999968
1.0,0.0,0.0,0.0,0.0,0.0,0.0,72.11999969482422,2.2043758322671154,4.759186387871155e-07,1324.5052652776355,1852.2699999999968
0.0,0.0,0.0,0.0,0.2,0.8,0.0,68.12000045776367,2.562000036239624,6.248989992141716e-06,555.5600000000009,893.1129999999993
0.0,0.0,0.0,0.0,0.24,0.76,0.0,79.76000061035157,2.881999969482422,6.320742506663006e-06,595.5900000000009,926.892999999999
0.0,0.0,0.0,0.0,0.3,0.7,0.0,79.76000061035157,3.056999921798706,6.90491021385193e-06,659.260000000001,936.572999999999
0.0,0.0,0.0,0.0,0.34,0.66,0.0,79.76000061035157,3.2260000705718994,7.65385473823549e-06,709.5700000000006,937.122999999999
0.0,0.0,0.0,0.0,0.4,0.6,0.0,79.76000061035157,3.240999937057495,7.20253092765809e-06,720.4400000000006,937.072999999999
0.0,0.0,0.0,0.0,0.44,0.56,0.0,79.76000061035157,3.3340001106262207,8.869477116266882e-06,720.4400000000006,943.572999999999
0.0,0.0,0.0,0.0,0.0,1.0,0.0,15.899999618530272,1.830000042915344,1.4851332023690968e-05,559.820000000001,634.650000000001
0.0,0.0,0.0,0.0,0.0,0.0,1.0,86.21999969482422,5.059999942779541,1.8648866666666653e-05,672.7600000000009,910.2729999999991
0.0,0.0,0.0,0.0,0.0,0.0,1.0,86.21999969482422,5.063000202178955,1.8648866666666653e-05,672.7600000000009,910.2729999999991
0.6868000000000001,0.1557,0.0,0.1575,0.0,0.0,0.0,86.23999938964843,2.484595018625259,2.9357016603469843e-06,1128.294952380951,1255.1299999999978
0.6174000000000001,0.1007,0.1265,0.1035,0.0,0.0519,0.0,82.8,2.5502871012687685,4.359999847412108e-06,948.5399999999988,1185.8299999999979
0.5766,0.1254,0.1285,0.129,0.0,0.0405,0.0,83.6,2.586210021972656,4.629999923706055e-06,974.1599999999988,1188.069999999998
0.6095390460953904,0.0997900209979002,0.1713828617138286,0.078992100789921,0.0,0.0402959704029597,0.0,85.67999877929688,2.5934225581373487,4.820000076293945e-06,951.059999999999,1163.5999999999979
0.6102610261026102,0.0999099909990999,0.0794079407940794,0.171017101710171,0.0,0.0394039403940394,0.0,88.68000030517578,2.56186142376491,4.179999923706054e-06,952.9599999999988,1172.427499999998
0.6037,0.0969,0.1595,0.0971,0.0,0.0428,0.0,86.8,2.5939771618161886,4.770000076293945e-06,947.449999999999,1172.0799999999979
0.5981598159815982,0.1011101110111011,0.1114111411141114,0.1085108510851085,0.0,0.0808080808080808,0.0,80.17999877929688,2.525808554717473,4.424842003504436e-06,926.779999999999,1182.459999999998
0.6,0.1,0.0,0.3,0.0,0.0,0.0,100.0,2.6040000915527344,4.5e-06,990.8099999999988,1176.437499999998
0.7,0.05,0.125,0.125,0.0,0.0,0.0,85.67999877929688,2.508397007306417,4.15e-06,983.8699999999986,1235.9699999999978
0.65,0.05,0.15,0.15,0.0,0.0,0.0,86.89999847412109,2.5837299740314483,4.679999923706054e-06,985.2999999999988,1207.597499999998
0.6,0.05,0.175,0.175,0.0,0.0,0.0,84.91999969482421,2.619731648008029,5.4200000762939455e-06,981.2199999999988,1144.099999999998
0.55,0.05,0.2,0.2,0.0,0.0,0.0,95.01999969482422,2.756144973834356,5.820000076293945e-06,983.4499999999988,1132.659999999998
0.5,0.05,0.225,0.225,0.0,0.0,0.0,101.4199996948242,2.821390525268184,6.34000015258789e-06,983.7999999999988,1107.2599999999982
0.45,0.05,0.25,0.25,0.0,0.0,0.0,102.61999969482422,2.863669339643584,7.399999999999999e-06,986.1299999999987,1043.5599999999984
0.4,0.05,0.275,0.275,0.0,0.0,0.0,105.61999969482422,2.8668064218891995,7.409999847412109e-06,986.1299999999987,1068.0299999999984
0.7076,0.0819999999999999,0.0,0.0,0.2104,0.0,0.0,83.2,2.881030020713806,6.699999999999999e-06,994.5499999999988,1242.4199999999978
0.5907,0.147,0.0,0.0,0.2623,0.0,0.0,81.51999969482422,3.018395008881887,6.3e-06,1038.4624999999985,1191.229999999998
0.7064293570642936,0.1090890910908909,0.0,0.0,0.1844815518448155,0.0,0.0,83.2,2.832980012893677,5.8e-06,1017.5433333333318,1244.039999999998
0.0,0.0,0.0,0.0,0.0,1.0,0.0,18.04000015258789,1.815999984741211,1.4851332023690968e-05,559.820000000001,634.650000000001
0.2399239923992399,0.1398139813981398,0.4801480148014801,0.1401140114011401,0.0,0.0,0.0,100.38000030517578,2.9187500190734865,8.738400563176471e-06,1013.1266666666652,1077.2366666666649
0.2354,0.1467,0.4708,0.1471,0.0,0.0,0.0,99.5800003051758,2.9195900130271912,8.791618902778627e-06,1018.3033333333318,1081.4666666666649
0.2245,0.163,0.4490999999999999,0.1634,0.0,0.0,0.0,102.6,2.9224000084400177,7.947688452802386e-06,1037.7886666666652,1070.686666666665
0.2166783321667833,0.1747825217478252,0.4333566643335667,0.1751824817518248,0.0,0.0,0.0,102.6,2.922182663242022,7.416019933064779e-06,1035.3453333333318,1069.866666666665
0.2354,0.1467,0.4708,0.1471,0.0,0.0,0.0,99.5800003051758,2.9195900130271912,8.791618902778627e-06,1018.3033333333318,1081.4666666666649
0.2505,0.2485,0.501,0.0,0.0,0.0,0.0,101.78000030517578,2.876920001506805,9.070775825627643e-06,1063.5479999999984,1097.5799999999983
0.2739999999999999,0.1778,0.5482,0.0,0.0,0.0,0.0,99.78000030517578,2.8923733876546227,8.706913680013026e-06,1062.2479999999985,1095.7399999999982
0.282028202820282,0.1539153915391539,0.564056405640564,0.0,0.0,0.0,0.0,95.44000091552736,2.889520046710968,8.74451610866729e-06,1077.457666666665,1091.7099999999982
0.2838,0.1487,0.5675,0.0,0.0,0.0,0.0,95.44000091552736,2.9258500432968138,8.74931277271453e-06,1046.2399999999984,1095.9999999999982
0.2505,0.2485,0.501,0.0,0.0,0.0,0.0,101.78000030517578,2.876920001506805,9.070775825627643e-06,1063.5479999999984,1097.5799999999983
0.2384,0.2606,0.4768,0.0242,0.0,0.0,0.0,103.4,2.868690001964569,8.973425410906473e-06,1063.1879999999985,1096.8199999999983
0.2263,0.2728,0.4525,0.0484,0.0,0.0,0.0,103.6,2.899450016498566,7.914915569278171e-06,1035.247999999999,1096.7399999999982
0.2141,0.2849,0.4282,0.0728,0.0,0.0,0.0,105.8,2.8749754673242567,7.491855115127567e-06,1035.0379999999986,1096.6599999999983
0.2225,0.14,0.4451,0.1924,0.0,0.0,0.0,102.6,2.941649988293648,8.031996256910056e-06,1014.9233333333318,1066.336666666665
0.203,0.1726,0.4061999999999999,0.2182,0.0,0.0,0.0,102.6,2.9326099735498428,7.135320927429202e-06,1034.161999999999,1057.3999999999985
0.2246999999999999,0.1478,0.4495,0.178,0.0,0.0,0.0,102.6,2.92985000371933,8.027038443647115e-06,1026.1906666666653,1072.926666666665
0.2223,0.1551,0.4447,0.1779,0.0,0.0,0.0,102.6,2.9335999947786333,7.971896262250631e-06,1056.171666666665,1068.856666666665
0.2319999999999999,0.1426,0.4639,0.1614999999999999,0.0,0.0,0.0,101.78000030517578,2.920470008850097,8.653318907864888e-06,1016.5466666666651,1081.4666666666649
0.2293229322932293,0.1262126212621262,0.4588458845884588,0.1856185618561855,0.0,0.0,0.0,101.78000030517578,2.9281300020217897,7.998306295240497e-06,1008.8599999999984,1067.366666666665
0.2384,0.1128999999999999,0.4767,0.172,0.0,0.0,0.0,99.5800003051758,2.9236200147867204,8.995540571149192e-06,1004.6099999999986,1064.676666666665
0.2304,0.1297,0.4609,0.179,0.0,0.0,0.0,101.78000030517578,2.924200003147125,8.068686297834492e-06,1007.9399999999988,1071.996666666665
0.1888,0.1889,0.3776,0.2447,0.0,0.0,0.0,102.6,2.9419216308991114,7.339895005289714e-06,988.0679999999986,1061.6099999999983
0.2138213821382138,0.1639163916391639,0.4277427742774278,0.1945194519451945,0.0,0.0,0.0,102.6,2.9340424146254858,7.247811779022219e-06,1035.1219999999987,1066.056666666665
0.2294999999999999,0.148,0.4592,0.1632999999999999,0.0,0.0,0.0,101.78000030517578,2.9255800104141234,8.074269624809995e-06,1027.9039999999984,1081.4666666666649
0.2330999999999999,0.1465,0.4663,0.1541,0.0,0.0,0.0,101.78000030517578,2.9202300095558167,8.621685574022929e-06,1021.233333333332,1081.4666666666649
0.2427,0.1128999999999999,0.4855,0.1589,0.0,0.0,0.0,95.44000091552736,2.9186400151252747,9.419574467731654e-06,1003.053333333332,1067.806666666665
0.2471999999999999,0.1134,0.4947,0.1447,0.0,0.0,0.0,95.44000091552736,2.925120015144348,9.013564510133532e-06,999.553333333332,1067.636666666665
0.2339,0.1416,0.4678,0.1567,0.0,0.0,0.0,101.78000030517578,2.9198300099372863,8.743118906593323e-06,1018.7933333333318,1081.4666666666649
0.2346,0.1442,0.4694,0.1518,0.0,0.0,0.0,99.5800003051758,2.919430012702942,8.826718905067446e-06,1017.0333333333318,1081.4666666666649
0.2275,0.2511,0.425,0.0964,0.0,0.0,0.0,102.6,2.90231972404321,7.5119974614007154e-06,1029.8679999999986,1103.7399999999982
0.2098999999999999,0.3041,0.392,0.094,0.0,0.0,0.0,106.0,2.8568059180180234,7.233271290915352e-06,1030.6179999999986,1098.0699999999983
0.2298,0.2476,0.4292,0.0934,0.0,0.0,0.0,100.4,2.8985030552546185,7.563107927513126e-06,1029.8679999999986,1103.7399999999982
0.2271772822717728,0.254974502549745,0.4242575742425757,0.0935906409359064,0.0,0.0,0.0,102.6,2.898703055063884,7.515597467504229e-06,1029.8679999999986,1103.8399999999983
0.2208220822082208,0.2734273427342734,0.4122412241224122,0.0935093509350935,0.0,0.0,0.0,102.4,2.8943548546234763,7.374597559420269e-06,1030.6179999999986,1097.2499999999982
0.2213,0.2776,0.4133,0.0877999999999999,0.0,0.0,0.0,102.4,2.8940548549095784,7.372597559420269e-06,1030.6179999999986,1097.3999999999983
0.2165,0.2944,0.4040999999999999,0.085,0.0,0.0,0.0,105.8,2.8913216521342595,7.327188645998639e-06,1033.8879999999986,1097.6999999999982
0.2094,0.3229999999999999,0.3911,0.0765,0.0,0.0,0.0,105.8,2.855742573738098,7.197948932783941e-06,1035.017999999999,1097.6299999999983
0.2006,0.3569,0.3743999999999999,0.0681,0.0,0.0,0.0,105.0,2.8912599766254425,6.645295571209135e-06,1035.1879999999985,1098.3099999999984
0.2037,0.3536999999999999,0.3803,0.0623,0.0,0.0,0.0,105.4,2.891899071931839,6.9148934499831375e-06,1035.247999999999,1091.1699999999983
0.1981,0.3725,0.37,0.0594,0.0,0.0,0.0,105.4,2.90597997546196,6.550300958633423e-06,1035.247999999999,1091.8499999999983
0.1863,0.4177,0.3478,0.0482,0.0,0.0,0.0,105.4,2.908329981565476,6.629461232821147e-06,990.4379999999986,1091.2499999999982
0.2345765423457654,0.2367763223677632,0.437956204379562,0.0906909309069093,0.0,0.0,0.0,100.4,2.9002166685263315,8.124027741668336e-06,1030.5879999999986,1103.7399999999982
0.2342,0.2405999999999999,0.4374,0.0877999999999999,0.0,0.0,0.0,100.4,2.9002166685263315,8.08176106279464e-06,1030.5879999999986,1103.7399999999982
0.2347,0.2448,0.4382999999999999,0.0822,0.0,0.0,0.0,100.4,2.899636667648951,8.08176106279464e-06,1033.9579999999985,1103.7399999999982
0.2399239923992399,0.2369236923692369,0.448044804480448,0.0751075107510751,0.0,0.0,0.0,100.4,2.897293350776037,8.193488404101417e-06,1036.3279999999986,1103.0999999999983
0.2387999999999999,0.2419,0.4457,0.0736,0.0,0.0,0.0,100.4,2.889163330872853,8.143421788933163e-06,1036.3479999999986,1103.0999999999983
0.2548254825482548,0.2145214521452145,0.4757475747574757,0.0549054905490549,0.0,0.0,0.0,99.5800003051758,2.897053343852361,8.930328341102602e-06,1036.6879999999985,1085.2166666666649
0.2512999999999999,0.2394,0.4693,0.04,0.0,0.0,0.0,100.4,2.889390014410019,8.999098171170554e-06,1036.4479999999985,1096.6399999999983
0.2609,0.2435,0.4871,0.0085,0.0,0.0,0.0,101.78000030517578,2.8314900016784668,9.52470360833122e-06,1065.5079999999984,1102.0599999999984
0.2277772222777722,0.2591740825917408,0.4252574742525747,0.0877912208779122,0.0,0.0,0.0,102.4,2.8975830551783246,7.5119974614007154e-06,1029.8679999999986,1103.7399999999982
0.2185,0.2971,0.408,0.0764,0.0,0.0,0.0,105.8,2.8911357488234835,7.298130315144861e-06,1035.017999999999,1097.0599999999984
0.2164216421642164,0.3086308630863086,0.4041404140414041,0.0708070807080708,0.0,0.0,0.0,105.8,2.936767405470212,7.319021919886274e-06,1034.9679999999985,1097.0599999999984
0.2235,0.2894,0.4171,0.07,0.0,0.0,0.0,105.8,2.881276373267174,7.369499283236549e-06,1035.1879999999985,1096.7599999999982
0.2075792420757924,0.3425657434256574,0.3874612538746125,0.0623937606239376,0.0,0.0,0.0,105.4,2.8653971564769747,6.986208469972152e-06,1035.247999999999,1091.1699999999983
0.2073,0.3506,0.3872,0.0549,0.0,0.0,0.0,105.4,2.8666971528530123,6.984299854859844e-06,1035.247999999999,1091.1699999999983
0.2009,0.3731,0.375,0.051,0.0,0.0,0.0,105.4,2.889749971628189,6.634079967062813e-06,1035.247999999999,1091.8499999999983
0.1991,0.3807999999999999,0.3718999999999999,0.0482,0.0,0.0,0.0,105.4,2.905689972639084,6.603768697738649e-06,1035.247999999999,1091.8499999999983
0.1932193219321932,0.4035403540354035,0.3608360836083608,0.0424042404240424,0.0,0.0,0.0,105.4,2.9087906324863435,6.620609145482381e-06,990.4379999999986,1091.8499999999983
0.2236,0.3189,0.4175,0.04,0.0,0.0,0.0,105.4,2.887777265707652,7.4017240461531164e-06,1035.247999999999,1090.7999999999984
0.2109,0.3555,0.3936,0.04,0.0,0.0,0.0,105.4,2.86593714594841,7.080230100259319e-06,1035.247999999999,1091.1699999999983
0.2453,0.2515,0.4579,0.0453,0.0,0.0,0.0,100.4,2.892850028753281,8.27207389129457e-06,1035.2879999999986,1096.6399999999983
0.2445,0.259,0.4564999999999999,0.04,0.0,0.0,0.0,99.4,2.896670028448105,8.281193390501114e-06,1035.2879999999986,1096.6399999999983
0.2236,0.3189,0.4175,0.04,0.0,0.0,0.0,105.4,2.887777265707652,7.4017240461531164e-06,1035.247999999999,1090.7999999999984
0.2109,0.3555,0.3936,0.04,0.0,0.0,0.0,105.4,2.86593714594841,7.080230100259319e-06,1035.247999999999,1091.1699999999983
0.2573999999999999,0.2506,0.4806,0.0113999999999999,0.0,0.0,0.0,101.78000030517578,2.855849986076355,8.859195868174232e-06,1063.5479999999984,1097.5799999999983
0.2298,0.2476,0.4292,0.0934,0.0,0.0,0.0,100.4,2.8985030552546185,7.563107927513126e-06,1029.8679999999986,1103.7399999999982
0.2037,0.3536999999999999,0.3803,0.0623,0.0,0.0,0.0,105.4,2.891899071931839,6.9148934499831375e-06,1035.247999999999,1091.1699999999983
1.0,0.0,0.0,0.0,0.0,0.0,0.0,72.11999969482422,2.2049999237060547,4.759186387871155e-07,1324.5052652776355,1852.2699999999968
0.0,0.0,0.0,0.0,0.0,1.0,0.0,18.04000015258789,1.842850945199157,1.4851332023690968e-05,559.820000000001,634.650000000001
0.0,0.0,0.0,0.0,0.0,1.0,0.0,18.04000015258789,1.809999942779541,1.4851332023690968e-05,559.820000000001,634.650000000001
0.0,0.0,0.0,0.0,0.0,1.0,0.0,18.04000015258789,1.85699999332428,1.4851332023690968e-05,559.820000000001,634.650000000001
0.611,0.0781,0.0,0.0,0.2177,0.0932,0.0,81.8,2.8568033475081127,5.6e-06,911.469999999999,1160.3199999999981
0.4,0.24,0.36,0.0,0.0,0.0,0.0,105.0,2.7860000133514404,6.763819781494138e-06,1066.1079999999984,1149.109999999998
0.7076,0.0819999999999999,0.0,0.0,0.2104,0.0,0.0,83.2,2.881030020713806,6.699999999999999e-06,994.5499999999988,1242.4199999999978
0.5907,0.147,0.0,0.0,0.2623,0.0,0.0,81.51999969482422,3.018395008881887,6.3e-06,1038.4624999999985,1191.229999999998
0.7064293570642936,0.1090890910908909,0.0,0.0,0.1844815518448155,0.0,0.0,83.2,2.832980012893677,5.8e-06,1017.5433333333318,1244.039999999998
0.6572,0.1249,0.0,0.1264,0.0,0.0915,0.0,71.0,2.401550040245056,2.1e-06,942.839999999999,1242.2166666666644
0.6868000000000001,0.1557,0.0,0.1575,0.0,0.0,0.0,86.23999938964843,2.484595018625259,2e-06,1128.294952380951,1255.1299999999978
0.6000399960004,0.096990300969903,0.0,0.302969703029697,0.0,0.0,0.0,100.0,2.55141930308065,3.1e-06,990.7099999999988,1174.157499999998
0.0,0.0,0.0,0.0,0.0,1.0,0.0,18.04000015258789,1.842850945199157,1.4851332023690968e-05,559.820000000001,634.650000000001
0.618,0.1517,0.0,0.2303,0.0,0.0,0.0,97.3000030517578,2.565000057220459,3.559480757522581e-06,1034.517333333332,1146.6941666666646
0.5,0.05,0.25,0.2,0.0,0.0,0.0,101.4199996948242,2.818149975261304,7.176330963007611e-06,986.2899999999988,1093.0699999999983
0.5,0.11,0.25,0.14,0.0,0.0,0.0,98.23999938964845,2.753196137150129,6.242372518348693e-06,991.833333333332,1156.029999999998
1.0,0.0,0.0,0.0,0.0,0.0,0.0,72.11999969482422,2.2043758322671154,4.759186387871155e-07,1324.5052652776355,1852.2699999999968
0.0,0.0,0.0,0.0,0.0,1.0,0.0,18.04000015258789,1.842850945199157,1.4851332023690968e-05,559.820000000001,634.650000000001
1.0,0.0,0.0,0.0,0.0,0.0,0.0,72.11999969482422,2.2043758322671154,4.759186387871155e-07,1324.5052652776355,1852.2699999999968
1.0,0.0,0.0,0.0,0.0,0.0,0.0,72.11999969482422,2.2043758322671154,4.759186387871155e-07,1324.5052652776355,1852.2699999999968
0.0,0.35,0.65,0.0,0.0,0.0,0.0,104.72000122070312,2.9060650265216825,8.105700185139977e-06,938.727999999999,1089.8399999999983
0.1,0.25,0.65,0.0,0.0,0.0,0.0,104.8,2.9189999103546143,8.69863315836588e-06,985.5479999999988,1089.7799999999982
0.1,0.3,0.6,0.0,0.0,0.0,0.0,104.8,2.88700008392334,8.494014909489952e-06,985.4179999999988,1090.3299999999983
0.1,0.35,0.55,0.0,0.0,0.0,0.0,108.8,2.88100004196167,7.449366635894774e-06,985.4179999999988,1090.5299999999982
0.1,0.3857,0.5143,0.0,0.0,0.0,0.0,109.8,2.875999927520752,7.609866699218755e-06,985.4179999999988,1090.5299999999982
0.1,0.4,0.5,0.0,0.0,0.0,0.0,109.8,2.869999885559082,7.876971119774716e-06,985.4179999999988,1090.5299999999982
0.4,0.1,0.5,0.0,0.0,0.0,0.0,93.5000015258789,2.884000062942505,9.138625239441888e-06,996.6399999999988,1098.8399999999983
0.4,0.15,0.45,0.0,0.0,0.0,0.0,96.56000061035157,2.803999900817871,7.915581177793233e-06,1048.6099999999983,1122.7599999999982
0.4,0.2,0.4,0.0,0.0,0.0,0.0,100.68000030517578,2.805000066757202,7.697045060857131e-06,1063.6579999999983,1128.089999999998
0.4,0.2571,0.3429,0.0,0.0,0.0,0.0,101.5,2.749000072479248,6.730145096642634e-06,1063.6379999999983,1148.5099999999982
0.4,0.3,0.3,0.0,0.0,0.0,0.0,100.78000030517578,2.746999979019165,6.362848286313856e-06,1063.7079999999985,1149.7699999999982
0.5,0.0,0.5,0.0,0.0,0.0,0.0,93.3,2.890000104904175,9.285800036112469e-06,922.479999999999,1131.949999999998
0.5,0.1,0.4,0.0,0.0,0.0,0.0,95.28000183105468,2.7939999103546143,8.0569750164032e-06,996.6399999999988,1155.789999999998
0.5,0.1667,0.3333,0.0,0.0,0.0,0.0,93.82000122070312,2.727999925613404,6.440737445354463e-06,1062.8879999999983,1176.119999999998
0.5,0.2143,0.2857,0.0,0.0,0.0,0.0,96.13999938964844,2.6679999828338623,5.240612589681717e-06,1065.5179999999984,1197.429999999998
0.6,0.08,0.32,0.0,0.0,0.0,0.0,89.51999969482422,2.687999963760376,6.9310683428446496e-06,992.5599999999988,1127.859999999998
0.6,0.1333,0.2667,0.0,0.0,0.0,0.0,88.47999877929688,2.638000011444092,5.496286669286093e-06,1013.2299999999984,1160.3499999999979
0.6,0.1714,0.2286,0.0,0.0,0.0,0.0,93.76000061035155,2.609999895095825,4.440916635322575e-06,1063.5879999999984,1152.159999999998
0.6,0.2,0.2,0.0,0.0,0.0,0.0,95.04000091552734,2.5969998836517334,4.650600930123103e-06,1063.5479999999984,1163.999999999998
0.6,0.2221999999999999,0.1778,0.0,0.0,0.0,0.0,95.04000091552734,2.58899998664856,4.599820948164806e-06,1066.4479999999985,1175.499999999998
0.7,0.06,0.24,0.0,0.0,0.0,0.0,84.44000091552735,2.559000015258789,5.045838387997946e-06,988.9099999999988,1235.3999999999978
0.7,0.1,0.2,0.0,0.0,0.0,0.0,84.62000122070313,2.5280001163482666,4.695651356506352e-06,1005.1999999999988,1244.1599999999978
0.7,0.1286,0.1714,0.0,0.0,0.0,0.0,84.8,2.490999937057495,4.0873399079004975e-06,1020.3599999999984,1268.3499999999976
0.7,0.15,0.15,0.0,0.0,0.0,0.0,86.01999969482422,2.486999988555908,3.905245744051245e-06,1070.6133333333316,1268.7599999999977
0.7,0.1667,0.1333,0.0,0.0,0.0,0.0,86.01999969482422,2.476999998092652,3.591354108292714e-06,1093.2034761904747,1272.4099999999976
0.4444444444444444,0.1111111111111111,0.4444444444444444,0.0,0.0,0.0,0.0,93.92000122070311,2.845999956130981,7.991666181582499e-06,1004.6699999999988,1119.379999999998
0.3636363636363636,0.2727272727272727,0.3636363636363636,0.0,0.0,0.0,0.0,101.9,2.789999961853028,6.251385879516601e-06,1065.0979999999984,1131.6299999999983
0.3333333333333333,0.3333333333333333,0.3333333333333333,0.0,0.0,0.0,0.0,101.7,2.7769999504089355,6.208256402819497e-06,1063.4179999999983,1130.8399999999983
0.75,0.05,0.2,0.0,0.0,0.0,0.0,84.76000061035157,2.484999895095825,5.028266653060918e-06,1006.2399999999986,1252.3399999999976
0.65,0.15,0.2,0.0,0.0,0.0,0.0,85.3,2.569999933242798,4.869260017712914e-06,1053.4399999999985,1239.9649999999979
0.55,0.25,0.2,0.0,0.0,0.0,0.0,94.6,2.6429998874664307,4.320017956960774e-06,1063.9879999999985,1199.3299999999979
0.5988,0.0012,0.4,0.0,0.0,0.0,0.0,88.63999938964844,2.746000051498413,8.182542460826083e-06,923.349999999999,1204.739999999998
0.3,0.3,0.4,0.0,0.0,0.0,0.0,102.7,2.808000087738037,7.455024783325197e-06,1063.4179999999983,1115.089999999998
0.375,0.125,0.5,0.0,0.0,0.0,0.0,93.5000015258789,2.878999948501587,8.989245243460037e-06,1010.1399999999984,1093.4199999999983
