Repository: JiaQianZhu/ML_glass

This section contains all the datasets used in the experiment. 
Under the 'raw' folder, you will find the original dataset we collected from the SciGlass database via a Python module named GlassPy (https://github.com/drcassar/glasspy). 
Under the 'clean' folder, you will find the individual datasets of five properties and final dataset for joint prediction both after completion.
We also mannually gathered a small dataset (~50 entries) of compositions released by Corning Incorporated (US 2020/0339468 A1), all of which were unseen during the training period. This dataset is named 'US_patent_data.csv'.

File: (a-d) Datasets/clean/dataset_completed.csv (part 12 of 31)
SiO2,Al2O3,CaO,MgO,SrO,B2O3,Sb2O3,YoungModulus,Density293K,CTEbelowTg,Tstrain,Tsoft
0.8,0.2,0.0,0.0,0.0,0.0,0.0,86.11999969482422,2.3857500648498533,2.6299999237060545e-06,1107.7069999999983,1273.2999999999977
0.0,0.4,0.6,0.0,0.0,0.0,0.0,112.2,2.497883081436157,8.3e-06,938.727999999999,1089.8399999999983
0.1,0.36,0.54,0.0,0.0,0.0,0.0,108.8,2.908219575881958,8.2e-06,985.4179999999988,1090.5299999999982
0.2,0.32,0.48,0.0,0.0,0.0,0.0,106.0,2.8878865242004395,7.699999999999999e-06,1063.4179999999983,1091.6399999999983
0.3,0.28,0.42,0.0,0.0,0.0,0.0,101.01999969482422,2.84490966796875,7.6e-06,1063.4179999999983,1115.429999999998
0.4,0.24,0.36,0.0,0.0,0.0,0.0,101.06000061035157,2.8026278018951416,6.9e-06,1066.1079999999984,1149.109999999998
0.5,0.2,0.3,0.0,0.0,0.0,0.0,94.13999938964844,2.728505373001098,6.6e-06,1063.8979999999983,1193.399999999998
0.55,0.18,0.27,0.0,0.0,0.0,0.0,92.43999938964843,2.6548063530524577,5.564663387398495e-06,1063.6279999999983,1169.489999999998
0.6,0.16,0.24,0.0,0.0,0.0,0.0,93.76000061035155,2.643495559692383,5.8e-06,1075.697666666665,1152.149999999998
0.65,0.14,0.21,0.0,0.0,0.0,0.0,86.36000061035156,2.6082367180898074,5.5e-06,1022.8699999999984,1239.9649999999979
0.7,0.12,0.18,0.0,0.0,0.0,0.0,84.8,2.570396661758423,4.8e-06,1019.0299999999984,1266.3599999999976
0.75,0.1,0.15,0.0,0.0,0.0,0.0,84.38000030517578,2.508711338043213,4.303251668548584e-06,1032.0499999999986,1262.3599999999976
1.0,0.0,0.0,0.0,0.0,0.0,0.0,73.0,2.2043758322671154,4.759186387871155e-07,1324.5052652776355,1852.2699999999968
0.71,0.145,0.0,0.145,0.0,0.0,0.0,95.0,2.4765299701690675,2.8572747499511345e-06,1038.5429999999983,1261.6699999999976
0.0,0.0,0.0,0.0,0.0,1.0,0.0,18.04000015258789,1.842850945199157,1.4851332023690968e-05,559.820000000001,634.650000000001
0.0,0.0,0.0,0.0,0.0,1.0,0.0,18.04000015258789,1.842850945199157,1.4851332023690968e-05,559.820000000001,634.650000000001
1.0,0.0,0.0,0.0,0.0,0.0,0.0,72.11999969482422,2.190000057220459,4.759186387871155e-07,1324.5052652776355,1852.2699999999968
0.0,0.0,0.0,0.0,0.0,1.0,0.0,18.04000015258789,1.842850945199157,1.4851332023690968e-05,559.820000000001,634.650000000001
0.0,0.0,0.0,0.0,0.0,1.0,0.0,18.04000015258789,1.818181753158569,1.4851332023690968e-05,559.820000000001,634.650000000001
0.0237999999999999,0.0,0.0,0.0,0.0,0.0,0.9762,42.09999847412109,5.105000019073486,1.69e-05,481.15,910.2729999999991
0.75,0.25,0.0,0.0,0.0,0.0,0.0,90.11999969482422,2.430000066757202,2.454883342425029e-06,1102.5590476190462,1274.9599999999978
1.0,0.0,0.0,0.0,0.0,0.0,0.0,72.11999969482422,2.203000068664551,4.759186387871155e-07,1324.5052652776355,1852.2699999999968
0.695,0.121,0.0,0.184,0.0,0.0,0.0,90.0,2.4830000400543213,3.52631669041316e-06,1024.0796666666654,1257.3349999999978
0.695,0.192,0.0,0.113,0.0,0.0,0.0,94.1999969482422,2.499000072479248,2.416255953970409e-06,1091.1150476190462,1258.279999999998
0.521,0.1193999999999999,0.0,0.3596,0.0,0.0,0.0,105.0,2.665110070705414,4.953357394854234e-06,1014.9599999999986,1116.579999999998
0.4444444444444444,0.1247124712471247,0.4308430843084308,0.0,0.0,0.0,0.0,96.82000122070312,2.8328400325775145,7.520047019449873e-06,1010.0399999999986,1124.0699999999981
0.0,0.4,0.6,0.0,0.0,0.0,0.0,112.2,2.907000064849853,6.69000015258789e-06,938.727999999999,1089.8399999999983
0.05,0.38,0.57,0.0,0.0,0.0,0.0,111.4,2.8970000743865967,6.540000152587891e-06,938.3279999999992,1090.5299999999982
0.1,0.36,0.54,0.0,0.0,0.0,0.0,108.8,2.8919999599456787,6.5e-06,985.4179999999988,1090.5299999999982
0.15,0.34,0.51,0.0,0.0,0.0,0.0,108.4,2.881999969482422,6.1900001525878906e-06,1005.5879999999986,1090.7399999999982
0.2,0.32,0.48,0.0,0.0,0.0,0.0,106.0,2.874000072479248,6.029999923706054e-06,1063.4179999999983,1091.6399999999983
0.3,0.28,0.42,0.0,0.0,0.0,0.0,101.01999969482422,2.8299999237060547,5.929999923706054e-06,1063.4179999999983,1115.429999999998
0.0,0.3333,0.6667000000000001,0.0,0.0,0.0,0.0,102.72000122070312,2.894600098133087,8.37220001983643e-06,938.727999999999,1089.8399999999983
0.05,0.3167,0.6333,0.0,0.0,0.0,0.0,100.32000122070312,2.921999931335449,7.55e-06,938.3279999999992,1090.5299999999982
0.1,0.3,0.6,0.0,0.0,0.0,0.0,104.8,2.9170000553131104,7.309999847412109e-06,985.4179999999988,1090.3299999999983
0.15,0.2833,0.5667,0.0,0.0,0.0,0.0,107.0,2.9049999713897705,7.25e-06,1005.5879999999986,1090.2399999999982
0.2,0.2667,0.5333,0.0,0.0,0.0,0.0,104.6,2.8980000019073486,6.730000305175781e-06,1062.0279999999984,1090.9899999999982
0.3,0.2332999999999999,0.4667,0.0,0.0,0.0,0.0,99.5,2.861999988555908,6.419999694824218e-06,1065.5979999999984,1104.0299999999982
1.0,0.0,0.0,0.0,0.0,0.0,0.0,72.11999969482422,2.2043758322671154,4.759186387871155e-07,1324.5052652776355,1852.2699999999968
0.99,0.01,0.0,0.0,0.0,0.0,0.0,72.11999969482422,2.148919947147369,5.294528912705461e-07,1270.2252028853488,1869.4699999999966
0.9772,0.0227999999999999,0.0,0.0,0.0,0.0,0.0,72.11999969482422,2.21399998664856,5.699999809265136e-07,1210.346238124619,1774.7699999999968
0.969,0.031,0.0,0.0,0.0,0.0,0.0,68.83999938964844,2.2219998836517334,5.300000190734863e-07,1210.346238124619,1764.4699999999968
0.9636,0.0364,0.0,0.0,0.0,0.0,0.0,67.5,2.2160000801086426,5.599999904632568e-07,1207.8773492357302,1764.4699999999968
0.9386,0.0613999999999999,0.0,0.0,0.0,0.0,0.0,66.13999938964844,2.243000030517578,5.699999809265136e-07,1201.5328037811848,1764.4699999999968
0.93,0.07,0.0,0.0,0.0,0.0,0.0,66.13999938964844,2.254999976158142,5.699999809265136e-07,1201.5328037811848,1764.4699999999968
0.92,0.08,0.0,0.0,0.0,0.0,0.0,66.13999938964844,2.278669984340668,7.099999904632568e-07,1202.962803781185,1764.4699999999968
0.65,0.0,0.35,0.0,0.0,0.0,0.0,81.81999969482422,2.67009290933609,7.699999999999999e-06,924.999999999999,1304.2349999999979
0.6,0.0,0.4,0.0,0.0,0.0,0.0,88.63999938964844,2.783338511784871,8.8e-06,923.349999999999,1204.309999999998
0.55,0.0,0.45,0.0,0.0,0.0,0.0,88.58000030517579,2.831509609755413,9.7e-06,923.349999999999,1165.119999999998
0.45,0.0,0.55,0.0,0.0,0.0,0.0,92.2,2.916102664016668,1.14e-05,922.479999999999,1118.2299999999982
0.425,0.0,0.575,0.0,0.0,0.0,0.0,92.2,2.9374790527820585,1.19e-05,922.479999999999,1118.1699999999983
0.75,0.05,0.2,0.0,0.0,0.0,0.0,84.76000061035157,2.508947882652283,5.199999999999999e-06,1006.2399999999986,1252.3399999999976
0.6,0.08,0.32,0.0,0.0,0.0,0.0,89.51999969482422,2.7023184532920523,7.1e-06,992.5599999999988,1127.859999999998
0.5,0.1,0.4,0.0,0.0,0.0,0.0,95.28000183105468,2.8116035689788985,8.5e-06,996.6399999999988,1155.789999999998
0.4,0.12,0.48,0.0,0.0,0.0,0.0,93.5000015258789,2.8725299989382425,9.2e-06,1010.0399999999986,1107.199999999998
0.7,0.1,0.2,0.0,0.0,0.0,0.0,84.62000122070313,2.536795778274536,4.8e-06,1005.1999999999988,1244.1599999999978
0.6,0.133,0.267,0.0,0.0,0.0,0.0,88.47999877929688,2.633200020194053,5.8e-06,1013.0699999999986,1160.3499999999979
0.4,0.2,0.4,0.0,0.0,0.0,0.0,100.68000030517578,2.816989970525106,7.6e-06,1063.6579999999983,1128.089999999998
0.25,0.25,0.5,0.0,0.0,0.0,0.0,104.0,2.876920001506805,9e-06,1063.5479999999984,1097.5799999999983
0.1,0.3,0.6,0.0,0.0,0.0,0.0,104.8,2.9412489182239487,9.6e-06,985.4179999999988,1090.3299999999983
0.04,0.32,0.64,0.0,0.0,0.0,0.0,100.32000122070312,2.954493794895354,9.9e-06,938.087999999999,1089.8399999999983
0.01,0.33,0.66,0.0,0.0,0.0,0.0,102.72000122070312,2.9016800785064696,1e-05,938.727999999999,1089.8399999999983
0.0,0.3329999999999999,0.667,0.0,0.0,0.0,0.0,102.72000122070312,2.894600098133087,9.9e-06,938.727999999999,1089.8399999999983
0.65,0.15,0.2,0.0,0.0,0.0,0.0,85.3,2.5825785933818133,5.1e-06,1053.4399999999985,1239.9649999999979
0.3,0.3,0.4,0.0,0.0,0.0,0.0,102.7,2.8249652583599096,7.499999999999999e-06,1063.4179999999983,1115.089999999998
0.1,0.4,0.5,0.0,0.0,0.0,0.0,109.8,2.8678149532987955,7.899999999999999e-06,985.4179999999988,1090.5299999999982
0.085,0.39,0.525,0.0,0.0,0.0,0.0,110.6,2.885019178390503,8.1e-06,943.407999999999,1090.5299999999982
0.04,0.41,0.55,0.0,0.0,0.0,0.0,112.0,2.880103365778924,8.3e-06,938.087999999999,1089.8399999999983
0.02,0.42,0.56,0.0,0.0,0.0,0.0,112.0,2.911431337594986,8.3e-06,938.087999999999,1089.8399999999983
0.7,0.15,0.15,0.0,0.0,0.0,0.0,86.01999969482422,2.5017330691019697,4.1e-06,1070.6133333333316,1268.7599999999977
0.6,0.2,0.2,0.0,0.0,0.0,0.0,95.04000091552734,2.607200703707404,5e-06,1063.5479999999984,1163.999999999998
0.4,0.3,0.3,0.0,0.0,0.0,0.0,100.78000030517578,2.741757406294345,6.3e-06,1063.7079999999985,1149.7699999999982
0.2,0.4,0.4,0.0,0.0,0.0,0.0,108.0,2.846008180379868,7e-06,1063.4179999999983,1091.7399999999982
0.0,0.4,0.6,0.0,0.0,0.0,0.0,112.2,2.7980764228597512,8.9e-06,938.727999999999,1089.8399999999983
0.4,0.05,0.55,0.0,0.0,0.0,0.0,92.2,2.9211237171308646,1.16e-05,988.7299999999988,1092.9699999999982
0.4,0.1,0.5,0.0,0.0,0.0,0.0,93.5000015258789,2.8960993223266,9.5e-06,996.6399999999988,1098.8399999999983
0.4,0.32,0.28,0.0,0.0,0.0,0.0,100.78000030517578,2.7466669220101267,6.3e-06,1063.7079999999985,1149.689999999998
0.6,0.23,0.17,0.0,0.0,0.0,0.0,95.04000091552734,2.60087664604187,4.7e-06,1067.7279999999985,1178.159999999998
0.7,0.17,0.13,0.0,0.0,0.0,0.0,86.01999969482422,2.512379968802134,3.7e-06,1093.2034761904747,1272.4099999999976
0.04,0.36,0.6,0.0,0.0,0.0,0.0,109.76000061035155,2.882922144310815,9.2e-06,938.087999999999,1089.8399999999983
0.45,0.05,0.5,0.0,0.0,0.0,0.0,92.2,2.8955590587360227,1.06e-05,988.7299999999988,1111.8299999999983
0.2,0.3,0.5,0.0,0.0,0.0,0.0,106.0,2.920079939365387,8.4e-06,1063.4179999999983,1091.4399999999982
0.3,0.4,0.3,0.0,0.0,0.0,0.0,103.2,2.790557313839595,6.673399296152025e-06,1063.7479999999985,1116.3199999999981
0.65,0.15,0.2,0.0,0.0,0.0,0.0,85.3,2.5825785933818133,5.1e-06,1053.4399999999985,1239.9649999999979
0.58,0.22,0.2,0.0,0.0,0.0,0.0,95.04000091552734,2.603305936198386,5e-06,1064.9679999999985,1174.469999999998
0.54,0.26,0.2,0.0,0.0,0.0,0.0,95.7,2.652495554924011,5.199999999999999e-06,1063.3079999999984,1204.019999999998
1.0,0.0,0.0,0.0,0.0,0.0,0.0,72.11999969482422,2.200000047683716,5.5e-07,1324.5052652776355,1852.2699999999968
1.0,0.0,0.0,0.0,0.0,0.0,0.0,72.11999969482422,2.0199999809265137,6e-07,1324.5052652776355,1852.2699999999968
0.6,0.0,0.0,0.0,0.0,0.4,0.0,47.13999938964844,2.0299999713897705,4.709392347717286e-06,834.1899999999996,1164.859999999998
0.6,0.0,0.0,0.0,0.0,0.4,0.0,47.13999938964844,2.0290000438690186,4.709392347717286e-06,834.1899999999996,1164.859999999998
0.0,0.0,0.0,0.0,0.0,1.0,0.0,18.04000015258789,1.842850945199157,1.4851332023690968e-05,559.820000000001,634.650000000001
0.35,0.2,0.225,0.225,0.0,0.0,0.0,102.53999938964844,2.84097630261618,5e-06,1034.8819999999987,1091.4399999999982
0.45,0.2,0.175,0.175,0.0,0.0,0.0,99.4199996948242,2.781264509026966,4.9e-06,1034.965333333332,1148.0199999999982
0.55,0.15,0.15,0.15,0.0,0.0,0.0,84.7,2.6993463308811187,5e-06,1032.3499999999983,1188.729999999998
0.5,0.15,0.175,0.175,0.0,0.0,0.0,99.8,2.7632153903366907,5.1e-06,1028.966666666665,1201.639999999998
0.45,0.15,0.2,0.2,0.0,0.0,0.0,99.68000030517578,2.820232880456107,4.9e-06,1028.7066666666651,1124.409999999998
0.4,0.15,0.225,0.225,0.0,0.0,0.0,100.61999969482422,2.8745978648473347,5.6e-06,1027.7399999999986,1095.8999999999983
0.35,0.15,0.25,0.25,0.0,0.0,0.0,102.8,2.926910457743539,5.670000076293945e-06,1029.6199999999983,1082.4799999999982
0.4,0.1,0.25,0.25,0.0,0.0,0.0,105.28000030517578,2.896634057985412,5.8e-06,987.7999999999988,1058.4299999999985
0.45,0.1,0.225,0.225,0.0,0.0,0.0,101.1,2.8473662608861923,5.770000076293945e-06,985.6299999999987,1084.2599999999982
0.5,0.1,0.2,0.2,0.0,0.0,0.0,99.9,2.8213072129090624,5.4e-06,985.6499999999988,1156.139999999998
0.55,0.1,0.175,0.175,0.0,0.0,0.0,90.4,2.731563296715418,5.199999999999999e-06,981.9699999999988,1171.989999999998
0.5,0.05,0.225,0.225,0.0,0.0,0.0,101.4199996948242,2.821390525268184,6e-06,983.7999999999988,1107.2599999999982
0.45,0.05,0.25,0.25,0.0,0.0,0.0,102.61999969482422,2.863669339643584,6.55e-06,986.1299999999987,1043.5599999999984
1.0,0.0,0.0,0.0,0.0,0.0,0.0,72.11999969482422,2.2043758322671154,4.759186387871155e-07,1324.5052652776355,1852.2699999999968
0.9,0.1,0.0,0.0,0.0,0.0,0.0,66.13999938964844,2.296800022125244,1.3959795082818892e-06,1124.5039090909072,1764.4699999999968
0.8,0.2,0.0,0.0,0.0,0.0,0.0,86.11999969482422,2.3857500648498533,2.408276700750988e-06,1107.7069999999983,1273.2999999999977
0.67,0.33,0.0,0.0,0.0,0.0,0.0,103.21999969482422,2.5656699991226195,2.631016666730244e-06,1075.9479999999985,1266.2899999999977
0.5,0.5,0.0,0.0,0.0,0.0,0.0,122.8,2.7969199562072755,4.1581326841990125e-06,1070.0279999999984,1223.9599999999978
0.4,0.6,0.0,0.0,0.0,0.0,0.0,123.2,2.8191599369049074,4.415262375513713e-06,1069.6579999999983,1152.9929999999981
1.0,0.0,0.0,0.0,0.0,0.0,0.0,72.11999969482422,2.2043758322671154,5.125763416290283e-07,1324.5052652776355,1852.2699999999968
1.0,0.0,0.0,0.0,0.0,0.0,0.0,72.11999969482422,2.2043758322671154,5.53846263885498e-07,1324.5052652776355,1852.2699999999968
0.0,0.0,0.3333,0.0,0.0,0.6667000000000001,0.0,88.91999969482421,2.5000500011444093,5.856096702602933e-06,723.8200000000003,949.239999999999
0.0,0.0,0.0,0.0,0.0,1.0,0.0,18.04000015258789,1.820000052452088,1.4851332023690968e-05,559.820000000001,634.650000000001
0.605,0.093,0.302,0.0,0.0,0.0,0.0,88.73999938964843,2.70262087107367,6.1e-06,995.1699999999988,1134.7399999999982
0.627,0.093,0.28,0.0,0.0,0.0,0.0,85.75999908447265,2.6983900356292723,5.899999999999999e-06,995.1699999999988,1167.489999999998
0.652,0.093,0.255,0.0,0.0,0.0,0.0,85.3,2.6087599754333497,5.6e-06,995.1899999999988,1223.104999999998
0.682,0.093,0.225,0.0,0.0,0.0,0.0,84.64000091552734,2.5796177864074705,5.1e-06,999.4899999999986,1242.6099999999979
0.682,0.093,0.175,0.05,0.0,0.0,0.0,85.23999938964843,2.536282835006714,4.6e-06,989.8999999999988,1241.6199999999978
0.682,0.093,0.145,0.08,0.0,0.0,0.0,84.21999816894531,2.5386484360694883,4.4e-06,988.9699999999988,1241.4699999999978
0.633,0.1119999999999999,0.255,0.0,0.0,0.0,0.0,85.80000152587891,2.634117483417193,5.3e-06,1003.3799999999987,1171.949999999998
0.633,0.1119999999999999,0.205,0.05,0.0,0.0,0.0,88.55999908447265,2.6422919698953624,4.9e-06,998.6799999999988,1181.324999999998
0.633,0.1119999999999999,0.1119999999999999,0.143,0.0,0.0,0.0,85.6,2.56229497551918,4.5e-06,996.433333333332,1198.504999999998
0.5820000000000001,0.127,0.291,0.0,0.0,0.0,0.0,88.47999877929688,2.62154934321131,5.8e-06,1009.9499999999986,1167.459999999998
0.618,0.127,0.255,0.0,0.0,0.0,0.0,86.86000061035156,2.640887084503969,5.4e-06,1009.8399999999986,1159.1449999999982
0.643,0.127,0.23,0.0,0.0,0.0,0.0,85.7,2.623186448017756,5.1e-06,1008.9999999999986,1236.3699999999978
0.714,0.0839999999999999,0.1619999999999999,0.0,0.0,0.0399999999999999,0.0,83.18000030517578,2.506243464946747,4.1e-06,960.9799999999988,1248.3899999999978
0.2,0.0,0.0,0.0,0.0,0.8,0.0,22.45999984741211,1.9143541310230887,9.435270256042472e-06,651.7500000000009,901.0529999999992
0.0,0.0,0.0,0.0,0.0,1.0,0.0,18.04000015258789,1.842850945199157,1.401999969482422e-05,559.820000000001,634.650000000001
0.0,0.0,0.0,0.0,0.0,1.0,0.0,18.04000015258789,1.840000033378601,1.4851332023690968e-05,559.820000000001,634.650000000001
0.0,0.0,0.0,0.0,0.0,1.0,0.0,18.04000015258789,1.7999999523162842,1.4851332023690968e-05,559.820000000001,634.650000000001
0.0,0.0,0.0,0.0,0.0,1.0,0.0,15.800000190734863,1.6059999465942385,1.42e-05,559.820000000001,634.650000000001
0.0,0.0,0.0,0.0,0.0,1.0,0.0,18.04000015258789,1.842850945199157,1.5e-05,559.820000000001,634.650000000001
0.0,0.0,0.0,0.0,0.0,1.0,0.0,18.04000015258789,1.842850945199157,1.4851332023690968e-05,559.820000000001,634.650000000001
0.0,0.0,0.0,0.0,0.0,1.0,0.0,22.700000762939453,1.842850945199157,1.4851332023690968e-05,559.820000000001,634.650000000001
0.0,0.0,0.0,0.0,0.0,1.0,0.0,18.04000015258789,1.842850945199157,1.4851332023690968e-05,559.820000000001,634.650000000001
0.0,0.0,0.0,0.0,0.0,1.0,0.0,18.04000015258789,1.842850945199157,1.4851332023690968e-05,559.820000000001,634.650000000001
0.0,0.0,0.0,0.0,0.0,1.0,0.0,18.04000015258789,1.842850945199157,1.4851332023690968e-05,559.820000000001,634.650000000001
0.0,0.0,0.0,0.0,0.0,1.0,0.0,18.04000015258789,1.825999975204468,1.52e-05,559.820000000001,634.650000000001
0.1929,0.1642,0.6429,0.0,0.0,0.0,0.0,105.0,2.9233678184350333,8.426062405204771e-06,1016.2179999999986,1071.296666666665
0.4226422642264226,0.1245124512451245,0.4528452845284529,0.0,0.0,0.0,0.0,93.5000015258789,2.870326640089353,7.305784041377476e-06,1010.0399999999986,1125.5699999999981
0.6437,0.1264,0.2299,0.0,0.0,0.0,0.0,85.54000091552734,2.622586448589961,5.018428341166183e-06,1008.9999999999986,1235.7099999999978
0.0,0.0,0.0,0.0,0.0,1.0,0.0,18.04000015258789,1.842850945199157,1.4851332023690968e-05,559.820000000001,634.650000000001
0.0,0.0,0.0,0.0,0.0,1.0,0.0,18.04000015258789,1.842850945199157,1.4851332023690968e-05,559.820000000001,634.650000000001
0.0,0.0,0.0,0.0,0.0,1.0,0.0,18.04000015258789,1.842850945199157,1.4851332023690968e-05,559.820000000001,634.650000000001
0.0,0.0,0.0,0.0,0.0,0.7,0.3,32.099999237060544,3.299999952316284,1.2714133333333326e-05,664.050000000001,894.3129999999993
0.0,0.0,0.0,0.0,0.0,1.0,0.0,18.04000015258789,1.842850945199157,1.4851332023690968e-05,559.820000000001,634.650000000001
0.0,0.0,0.0,0.0,0.0,1.0,0.0,18.04000015258789,1.842850945199157,1.4851332023690968e-05,559.820000000001,634.650000000001
0.0,0.0,0.0,0.0,0.0,1.0,0.0,18.04000015258789,1.842850945199157,1.4851332023690968e-05,559.820000000001,634.650000000001
0.0,0.0,0.0,0.0,0.0,1.0,0.0,18.04000015258789,1.839858770370484,1.4851332023690968e-05,559.820000000001,634.650000000001
0.0,0.0,0.0,0.0,0.0,1.0,0.0,18.04000015258789,1.8149183988571167,1.4851332023690968e-05,559.820000000001,634.650000000001
0.0,0.0,0.0,0.0,0.0,1.0,0.0,18.04000015258789,1.842850945199157,1.4851332023690968e-05,559.820000000001,634.650000000001
0.0,0.0,0.0,0.0,0.0,1.0,0.0,18.04000015258789,1.842850945199157,1.4851332023690968e-05,559.820000000001,634.650000000001
0.0,0.0,0.0,0.0,0.0,1.0,0.0,18.04000015258789,1.842850945199157,1.725e-05,559.820000000001,634.650000000001
0.0,0.0,0.0,0.0,0.0,1.0,0.0,18.04000015258789,1.842850945199157,1.4851332023690968e-05,559.820000000001,634.650000000001
0.0,0.0,0.0,0.0,0.0,1.0,0.0,18.04000015258789,1.842850945199157,1.4851332023690968e-05,559.820000000001,634.650000000001
0.0,0.0,0.0,0.0,0.0,1.0,0.0,18.04000015258789,1.842850945199157,1.4851332023690968e-05,559.820000000001,634.650000000001
0.0,0.0,0.0,0.0,0.3,0.7,0.0,79.76000061035157,2.9347554847285853,6.90491021385193e-06,659.260000000001,936.572999999999
0.0,0.0,0.3,0.0,0.0,0.7,0.0,88.91999969482421,2.545631163025004,5.825776349585392e-06,708.9600000000005,946.1973333333322
0.0,0.0,0.0,0.0,0.0,1.0,0.0,18.04000015258789,1.842850945199157,1.4851332023690968e-05,559.820000000001,634.650000000001
0.0,0.0,0.0,0.0,0.0,1.0,0.0,18.04000015258789,1.842850945199157,1.4851332023690968e-05,559.820000000001,634.650000000001
0.0,0.0,0.0,0.0,0.0,1.0,0.0,18.04000015258789,1.842850945199157,1.4851332023690968e-05,559.820000000001,634.650000000001
0.0,0.0,0.0,0.0,0.336,0.664,0.0,79.76000061035157,3.058832554357392,7.535478734970106e-06,674.3100000000007,937.122999999999
0.0,0.0,0.0,0.0,0.0,1.0,0.0,18.04000015258789,1.8580000400543213,1.4851332023690968e-05,559.820000000001,634.650000000001
0.500949905009499,0.0514948505149485,0.2402759724027597,0.1972802719728027,0.00999900009999,0.0,0.0,101.21999969482422,2.815000057220459,7.62934249827067e-06,986.5499999999988,1109.8599999999983
0.500949905009499,0.0514948505149485,0.2002799720027997,0.1972802719728027,0.04999500049995,0.0,0.0,101.28000030517578,2.88700008392334,6.702800947952273e-06,979.3899999999988,1124.099999999998
0.500949905009499,0.0514948505149485,0.1002899710028997,0.1972802719728027,0.14998500149985,0.0,0.0,92.83999938964844,3.039999961853028,6.876409289169312e-06,979.1799999999988,1139.909999999998
0.500949905009499,0.0514948505149485,0.0502949705029497,0.1972802719728027,0.1999800019998,0.0,0.0,87.93999938964843,3.062999963760376,6.93759997113546e-06,978.9699999999988,1146.829999999998
0.500949905009499,0.0514948505149485,0.0,0.1972802719728027,0.2502749725027497,0.0,0.0,87.37999877929687,3.128000020980835,7.125087471326194e-06,978.6399999999988,1148.0299999999982
0.0,0.0,0.0,0.0,0.0,1.0,0.0,18.04000015258789,1.842850945199157,1.4851332023690968e-05,559.820000000001,634.650000000001
1.0,0.0,0.0,0.0,0.0,0.0,0.0,72.11999969482422,2.200000047683716,4.759186387871155e-07,1324.5052652776355,1852.2699999999968
0.0,0.7806000000000001,0.0,0.2194,0.0,0.0,0.0,120.6,2.80743997335434,5.09080000686646e-06,948.2365714285704,1081.6129999999982
0.0,0.6126,0.0,0.3874,0.0,0.0,0.0,111.8,2.8230299830436705,5.324195802307128e-06,948.0365714285704,1082.1629999999982
0.0,0.4797999999999999,0.0,0.5202,0.0,0.0,0.0,103.0,2.8122399938106537,4.870232021331791e-06,948.0365714285704,1081.6429999999982
0.0,0.3722,0.0,0.6278,0.0,0.0,0.0,102.21999969482422,2.796398345629374,4.870232021331791e-06,948.0365714285704,1081.6429999999982
0.0,0.2833,0.0,0.7167,0.0,0.0,0.0,100.4,2.798198348681132,4.800271663665776e-06,948.0365714285704,1081.0929999999983
0.0,0.2086,0.0,0.7914,0.0,0.0,0.0,99.01999969482422,2.798708361784617,4.667491739908859e-06,948.7265714285704,1064.8429999999985
0.0,0.1449,0.0,0.8551000000000001,0.0,0.0,0.0,100.21999969482422,2.793566485643387,4.822225775400803e-06,932.939999999999,1066.2529999999983
0.0,0.8319,0.1681,0.0,0.0,0.0,0.0,118.6,2.8257599520683288,4.794202422459922e-06,940.347999999999,1100.7899999999981
0.0,0.6875,0.3125,0.0,0.0,0.0,0.0,112.0,2.848597641309102,6.524495947974072e-06,938.727999999999,1090.5999999999983
0.0,0.562,0.4379999999999999,0.0,0.0,0.0,0.0,112.0,2.8512875616550444,8.640375004132592e-06,938.727999999999,1089.8399999999983
0.0,0.452,0.5479999999999999,0.0,0.0,0.0,0.0,112.2,2.880039902726809,7.913171121346008e-06,938.727999999999,1089.8399999999983
0.0,0.3547999999999999,0.6452,0.0,0.0,0.0,0.0,106.74000091552736,2.904810025691986,8.462600056966143e-06,938.727999999999,1089.8399999999983
0.0,0.2683,0.7317,0.0,0.0,0.0,0.0,98.52000122070312,2.5700903820991514,8.609680364838854e-06,939.057999999999,1089.0899999999983
0.0,0.1907,0.8093,0.0,0.0,0.0,0.0,96.8,2.505198335647583,8.531292847354827e-06,939.037999999999,1074.0099999999984
0.0,0.1209,0.8791,0.0,0.0,0.0,0.0,92.23999938964845,2.515598876476288,8.545328576590522e-06,893.7899999999993,1065.187333333332
0.0,0.0,0.0,0.0,0.0,1.0,0.0,18.04000015258789,1.919500112533569,1.4851332023690968e-05,559.820000000001,634.650000000001
0.0,0.0,0.0,0.0,0.0,1.0,0.0,18.04000015258789,1.842850945199157,1.4851332023690968e-05,559.820000000001,634.650000000001
0.0,0.0,0.0,0.0,0.0,1.0,0.0,18.04000015258789,1.842850945199157,1.4851332023690968e-05,559.820000000001,634.650000000001
0.0,0.0,0.0,0.0,0.0,1.0,0.0,18.04000015258789,1.842850945199157,1.4851332023690968e-05,559.820000000001,634.650000000001
0.0,0.0,0.0,0.0,0.0,1.0,0.0,18.04000015258789,1.842850945199157,1.4851332023690968e-05,559.820000000001,634.650000000001
0.0,0.0,0.0,0.0,0.0,1.0,0.0,18.04000015258789,1.842850945199157,1.4851332023690968e-05,559.820000000001,634.650000000001
1.0,0.0,0.0,0.0,0.0,0.0,0.0,72.11999969482422,2.2043758322671154,4.759186387871155e-07,1324.5052652776355,1852.2699999999968
1.0,0.0,0.0,0.0,0.0,0.0,0.0,72.11999969482422,2.2043758322671154,4.759186387871155e-07,1324.5052652776355,1852.2699999999968
0.8443844384438444,0.0494049404940494,0.0112011201120112,0.0,0.0,0.095009500950095,0.0,65.61999893188477,2.199879982471466,1.6e-06,1000.1699999999986,1400.5099999999975
0.6596,0.3404,0.0,0.0,0.0,0.0,0.0,103.63999938964844,2.559999942779541,2.6554000021616603e-06,1075.8979999999983,1251.8799999999978
1.0,0.0,0.0,0.0,0.0,0.0,0.0,72.11999969482422,2.2043758322671154,4.759186387871155e-07,1324.5052652776355,1852.2699999999968
0.5764423557644236,0.0297970202979702,0.0,0.0212978702129787,0.0445955404459554,0.3278672132786721,0.0,47.13999938964844,2.2853508291301274,2.7e-06,898.9499999999991,1130.9699999999982
0.6872,0.0611,0.0,0.1221,0.024,0.1056,0.0,72.51999969482422,2.380790022611618,2e-06,915.1399999999992,1240.6299999999978
0.7319,0.0608999999999999,0.0,0.053,0.0474,0.1067999999999999,0.0,70.03999938964844,2.4004800188541413,2.4e-06,916.1499999999992,1266.1799999999976
0.75,0.15,0.0,0.1,0.0,0.0,0.0,76.5,2.470000028610229,2.8399999618530275e-06,1075.5623333333317,1268.1099999999976
0.0,0.2349234923492349,0.0,0.3825382538253825,0.0,0.3825382538253825,0.0,103.0,2.611999988555908,5.359999847412108e-06,881.15,957.7429999999989
0.0,0.25,0.0,0.33,0.0,0.42,0.0,99.6999969482422,2.5840001106262207,5.179999923706055e-06,872.6799999999993,958.1629999999989
0.0,0.2191780821917808,0.0,0.3654634536546345,0.0,0.4153584641535847,0.0,101.0,2.5850000381469727,5.329999923706054e-06,872.2999999999993,957.6029999999988
0.0,0.2499249924992499,0.0,0.41004100410041,0.0,0.34003400340034,0.0,104.0,2.630000114440918,5.529999923706055e-06,878.2499999999993,968.4829999999988
0.0,0.2684268426842684,0.0,0.3658365836583658,0.0,0.3657365736573657,0.0,104.0,2.634999990463257,5.229999923706054e-06,902.15,967.5029999999989
0.0,0.18,0.0,0.4100999999999999,0.0,0.4099,0.0,97.0999984741211,2.5810000896453857,5.809999847412108e-06,871.0199999999993,959.4729999999988
0.0,0.1798999999999999,0.0,0.3,0.0,0.5201,0.0,93.6999969482422,2.48799991607666,5.120000076293945e-06,874.15,957.9729999999988
0.6489,0.0906,0.2067,0.0538,0.0,0.0,0.0,88.55999908447265,2.630233932137489,5.1400001525878905e-06,985.15,1222.5083333333312
0.6496,0.0906,0.1789,0.0809,0.0,0.0,0.0,86.47999877929688,2.568579415678978,4.8e-06,981.15,1219.4483333333312
0.6476647664766476,0.0907090709070907,0.1797179717971797,0.055005500550055,0.0269026902690269,0.0,0.0,86.47999877929688,2.587671476006508,5.170000076293945e-06,978.15,1224.007499999998
0.6555000000000001,0.08,0.1535,0.0558,0.0552,0.0,0.0,85.67999877929688,2.598349986076355,5.209999847412109e-06,971.15,1212.9166666666647
0.6491649164916492,0.0908090809080908,0.206020602060206,0.0269026902690269,0.0271027102710271,0.0,0.0,86.85999908447266,2.621691053680012,5.35e-06,973.15,1224.8708333333313
0.6491,0.0899,0.261,0.0,0.0,0.0,0.0,85.8,2.619999885559082,5.5e-06,1001.15,1219.9983333333312
1.0,0.0,0.0,0.0,0.0,0.0,0.0,72.11999969482422,2.200999975204468,4.759186387871155e-07,1324.5052652776355,1852.2699999999968
0.0647935206479352,0.2150784921507849,0.0747925207479252,0.0747925207479252,0.1496850314968503,0.4208579142085791,0.0,77.4000015258789,2.8439593358039854,6.4e-06,841.3399999999995,961.1599999999988
0.1,0.1939999999999999,0.244,0.0,0.0,0.462,0.0,87.78000030517578,2.6378526246547698,5.79000015258789e-06,865.7399999999993,946.7066666666656
0.2,0.1969999999999999,0.283,0.0,0.0,0.32,0.0,89.08000030517579,2.664639636675517,6e-06,879.9299999999993,990.6299999999987
0.2,0.187,0.293,0.0,0.0,0.32,0.0,89.08000030517579,2.689908667802811,6.2900001525878905e-06,876.5999999999992,990.7999999999987
0.78,0.127,0.093,0.0,0.0,0.0,0.0,85.28000030517578,2.403220059871673,3.1969999313354487e-06,1093.3899999999985,1272.7599999999977
0.78,0.127,0.083,0.0,0.0,0.01,0.0,82.5,2.402550060749054,3.1899999618530275e-06,1092.9099999999985,1276.5099999999977
0.78,0.127,0.073,0.0,0.0,0.02,0.0,80.2,2.402620062828064,3.026000022888184e-06,1052.4799999999984,1277.4549999999977
0.78,0.127,0.063,0.0,0.0,0.03,0.0,78.63999938964844,2.3981400609016417,2.95e-06,1046.1399999999985,1276.2349999999976
0.78,0.127,0.053,0.0,0.0,0.04,0.0,78.61999816894532,2.398000059127808,2.8799999237060547e-06,1038.6099999999983,1276.1949999999977
0.78,0.127,0.043,0.0,0.0,0.05,0.0,77.25999908447265,2.362450023889542,2.5739999771118165e-06,1035.4999999999984,1272.5749999999978
0.78,0.127,0.073,0.02,0.0,0.0,0.0,85.28000030517578,2.4022300601005555,3.211000061035156e-06,1093.3999999999985,1275.5249999999976
0.78,0.127,0.053,0.04,0.0,0.0,0.0,85.68000030517578,2.4006900572776795,3.1299999237060544e-06,1093.3699999999983,1274.4049999999977
0.78,0.127,0.033,0.06,0.0,0.0,0.0,84.36000061035156,2.4015300464630127,3.11200008392334e-06,1093.539999999998,1270.3049999999976
0.78,0.127,0.013,0.08,0.0,0.0,0.0,89.31999969482422,2.39952003955841,2.7959999084472657e-06,1096.9549999999983,1270.1149999999977
0.78,0.127,0.003,0.09,0.0,0.0,0.0,90.11999969482422,2.39952003955841,2.545999908447265e-06,1099.5799999999983,1270.1149999999977
1.0,0.0,0.0,0.0,0.0,0.0,0.0,72.11999969482422,2.2043758322671154,4.759186387871155e-07,1324.5052652776355,1852.2699999999968
0.0,0.0,0.0,0.0,0.0,1.0,0.0,18.04000015258789,1.842850945199157,1.4851332023690968e-05,559.820000000001,634.650000000001
0.6662333766623337,0.167983201679832,0.1657834216578342,0.0,0.0,0.0,0.0,85.53999938964844,2.5429999828338623,4.094099989573164e-06,1069.2079999999985,1265.7099999999978
0.4999499949994999,0.0313031303130313,0.375037503750375,0.0937093709370937,0.0,0.0,0.0,89.55999908447265,2.849028869152069,8.33688600921631e-06,976.1699999999988,1158.969999999998
0.5023,0.0,0.4977,0.0,0.0,0.0,0.0,91.95999908447266,2.8949999809265137,9.315300015767414e-06,922.479999999999,1131.949999999998
0.5253,0.1204,0.0208,0.3335,0.0,0.0,0.0,104.6,2.651070070266724,4.768774413426718e-06,1009.463333333332,1143.329999999998
0.6483351664833517,0.0905909409059094,0.2610738926107389,0.0,0.0,0.0,0.0,85.8,2.6131299495697022,5.292955060386655e-06,999.2599999999989,1221.2683333333312
0.6477,0.1141,0.1727,0.0655,0.0,0.0,0.0,86.47999877929688,2.5698379576206207,4.739379981740319e-06,1002.4399999999988,1224.9524999999978
0.7179000000000001,0.2821,0.0,0.0,0.0,0.0,0.0,95.11999969482422,2.552999973297119,2.4744750059445693e-06,1100.1704761904748,1272.3999999999976
0.6292,0.3707999999999999,0.0,0.0,0.0,0.0,0.0,109.43999938964843,2.630000114440918,2.830527948379516e-06,1071.2879999999984,1213.7041666666646
0.5307999999999999,0.4692,0.0,0.0,0.0,0.0,0.0,122.8,2.734999895095825,4.231122307459513e-06,1071.2879999999984,1202.389999999998
1.0,0.0,0.0,0.0,0.0,0.0,0.0,72.11999969482422,2.2039999961853027,5.400000095367431e-07,1324.5052652776355,1852.2699999999968
0.0,0.0,0.0,0.0,0.0,1.0,0.0,18.04000015258789,1.8450000286102293,1.4851332023690968e-05,559.820000000001,634.650000000001
0.5379,0.1268,0.0,0.3353,0.0,0.0,0.0,102.8,2.523210084438324,4.658103519439696e-06,1015.3499999999984,1151.119999999998
1.0,0.0,0.0,0.0,0.0,0.0,0.0,72.11999969482422,2.20199990272522,3.307612657546997e-07,1324.5052652776355,1852.2699999999968
1.0,0.0,0.0,0.0,0.0,0.0,0.0,72.11999969482422,2.2043758322671154,3.457315444946289e-07,1324.5052652776355,1852.2699999999968
1.0,0.0,0.0,0.0,0.0,0.0,0.0,72.11999969482422,2.2043758322671154,4.759186387871155e-07,1324.5052652776355,1852.2699999999968
1.0,0.0,0.0,0.0,0.0,0.0,0.0,72.11999969482422,2.2043758322671154,4.759186387871155e-07,1324.5052652776355,1852.2699999999968
1.0,0.0,0.0,0.0,0.0,0.0,0.0,72.11999969482422,2.2043758322671154,-3e-07,1324.5052652776355,1852.2699999999968
0.0,0.0,0.0,0.0,0.0,1.0,0.0,18.04000015258789,1.838000059127808,1.4851332023690968e-05,559.820000000001,634.650000000001
0.501,0.0515,0.2503,0.1972,0.0,0.0,0.0,100.48000030517578,2.8129006917115413,7.618342537943517e-06,986.2899999999988,1101.5499999999984
0.5007,0.1093,0.2503,0.1397,0.0,0.0,0.0,98.23999938964845,2.753312206149101,7.078535835965473e-06,991.5099999999989,1157.419999999998
0.0,0.0,0.0,0.0,0.0,1.0,0.0,18.04000015258789,1.809999942779541,1.4851332023690968e-05,559.820000000001,634.650000000001
0.3333,0.0,0.0,0.0,0.0,0.6667000000000001,0.0,23.239999771118164,1.919999957084656,7.569917823737005e-06,786.8199999999997,984.1729999999988
0.5,0.0,0.0,0.0,0.0,0.5,0.0,27.11999969482422,1.9700000286102293,5.414115678660072e-06,834.1399999999995,1062.7899999999984
0.0,0.0,0.0,0.0,0.0,1.0,0.0,18.04000015258789,1.809999942779541,1.4851332023690968e-05,559.820000000001,634.650000000001
0.65,0.175,0.175,0.0,0.0,0.0,0.0,85.53999938964844,2.564880037307739,4.220000076293945e-06,1069.2079999999985,1238.404999999998
0.6,0.0,0.0,0.0,0.0,0.4,0.0,47.13999938964844,2.2300000190734863,4.709392347717286e-06,834.1899999999996,1164.859999999998
1.0,0.0,0.0,0.0,0.0,0.0,0.0,72.11999969482422,2.2043758322671154,4.759186387871155e-07,1324.5052652776355,1852.2699999999968
1.0,0.0,0.0,0.0,0.0,0.0,0.0,72.11999969482422,2.2043758322671154,4.900000095367432e-07,1324.5052652776355,1852.2699999999968
1.0,0.0,0.0,0.0,0.0,0.0,0.0,73.48333740234375,2.20199990272522,4.759186387871155e-07,1324.5052652776355,1852.2699999999968
1.0,0.0,0.0,0.0,0.0,0.0,0.0,72.11999969482422,2.2043758322671154,4.759186387871155e-07,1324.5052652776355,1852.2699999999968
1.0,0.0,0.0,0.0,0.0,0.0,0.0,72.11999969482422,2.2043758322671154,4.759186387871155e-07,1324.5052652776355,1852.2699999999968
0.984,0.0,0.0,0.0,0.0,0.016,0.0,68.83999938964844,2.1875866842616425,6.365527578378573e-07,1238.0888825623108,1826.169999999997
0.969,0.0,0.0,0.0,0.0,0.031,0.0,66.13999938964844,2.1651367425918577,9.540354493680937e-07,1225.082215895644,1826.169999999997
0.956,0.0,0.0,0.0,0.0,0.044,0.0,66.13999938964844,2.1791300344467164,1.0836536069879531e-06,1222.4722158956442,1826.169999999997
0.938,0.0,0.0,0.0,0.0,0.062,0.0,66.13999938964844,2.1680199944973,1.117833606418928e-06,1221.9822158956442,1826.169999999997
0.928,0.0,0.0,0.0,0.0,0.072,0.0,66.13999938964844,2.166199975013733,1.198150278903008e-06,1221.4922158956442,1826.169999999997
0.9,0.0,0.0,0.0,0.0,0.1,0.0,63.14000015258789,2.154029905796051,1.7198999980290723e-06,1006.2843810356296,1826.169999999997
0.8370000000000001,0.0,0.0,0.0,0.0,0.163,0.0,57.65999908447266,2.1545500349998474,2.484233356793722e-06,974.7413041125528,1347.7666666666642
0.768,0.0,0.0,0.0,0.0,0.2319999999999999,0.0,59.21999969482422,2.111000061035156,2.9191866820017526e-06,937.9278697691188,1343.1766666666642
0.7020000000000001,0.0,0.0,0.0,0.0,0.298,0.0,57.07999954223633,2.071000099182129,3.4955999984741168e-06,837.3599999999994,1266.1866666666645
0.685,0.0,0.0,0.0,0.0,0.315,0.0,47.13999938964844,2.0840001106262207,3.544705004787441e-06,836.4299999999996,1250.0466666666644
0.855,0.0,0.0,0.0,0.0,0.145,0.0,63.14000015258789,2.174000024795532,2.062899996757509e-06,975.7713041125528,1665.9699999999968
0.747,0.0,0.0,0.0,0.0,0.253,0.0,62.47999954223633,2.001187999725342,2.895986673609418e-06,837.6699999999994,1343.1766666666642
0.711,0.0,0.0,0.0,0.0,0.289,0.0,57.07999954223633,2.152080949068069,3.5282999992370577e-06,837.3599999999994,1287.7066666666644
0.695,0.0,0.0,0.0,0.0,0.305,0.0,47.13999938964844,2.288763026714325,3.508474999904628e-06,837.3599999999994,1252.0766666666643
1.0,0.0,0.0,0.0,0.0,0.0,0.0,72.4000015258789,2.203000068664551,4.759186387871155e-07,1324.5052652776355,1852.2699999999968
1.0,0.0,0.0,0.0,0.0,0.0,0.0,72.11999969482422,2.2043758322671154,4.759186387871155e-07,1324.5052652776355,1852.2699999999968
1.0,0.0,0.0,0.0,0.0,0.0,0.0,72.11999969482422,2.2043758322671154,4.759186387871155e-07,1324.5052652776355,1852.2699999999968
1.0,0.0,0.0,0.0,0.0,0.0,0.0,73.0999984741211,2.2043758322671154,4.759186387871155e-07,1324.5052652776355,1852.2699999999968
1.0,0.0,0.0,0.0,0.0,0.0,0.0,72.11999969482422,2.200999975204468,4.759186387871155e-07,1324.5052652776355,1852.2699999999968
1.0,0.0,0.0,0.0,0.0,0.0,0.0,71.0,2.200000047683716,5.5e-07,1324.5052652776355,1852.2699999999968
0.4946,0.0753,0.0,0.4301,0.0,0.0,0.0,107.6,2.690000057220459,5.490823275502526e-06,986.9099999999988,1142.3199999999981
0.6453645364536453,0.0893089308930892,0.2653265326532653,0.0,0.0,0.0,0.0,85.8,2.609999895095825,4.44000015258789e-06,997.2299999999988,1219.9549999999979
0.6278,0.0924,0.2798,0.0,0.0,0.0,0.0,85.75999908447265,2.6630001068115234,5.19000015258789e-06,995.1699999999988,1167.3299999999979
0.6198,0.0759,0.3043,0.0,0.0,0.0,0.0,88.83999938964844,2.6600000858306885,5.429999923706055e-06,990.7999999999988,1134.849999999998
0.6003000000000001,0.0922,0.3075,0.0,0.0,0.0,0.0,88.73999938964843,2.703000068664551,5.479999923706054e-06,995.1699999999988,1144.589999999998
0.5770000000000001,0.1002,0.3228,0.0,0.0,0.0,0.0,88.73999938964843,2.7309999465942383,6.029999923706054e-06,996.5399999999988,1158.0299999999982
0.6469,0.0895,0.2486,0.015,0.0,0.0,0.0,85.8,2.6059999465942383,4.3400001525878905e-06,987.8499999999988,1219.9983333333312
0.6353000000000001,0.0879,0.2005,0.0763,0.0,0.0,0.0,87.81999969482422,2.5980000495910645,4.029999923706055e-06,980.1799999999988,1180.8499999999979
0.6268,0.0868,0.1662,0.1202,0.0,0.0,0.0,84.89999847412109,2.5840001106262207,4.970000076293945e-06,979.5699999999988,1179.959999999998
0.6219,0.0861,0.1427,0.1493,0.0,0.0,0.0,83.6,2.568000078201294,4.920000076293945e-06,985.0999999999988,1174.6099999999979
1.0,0.0,0.0,0.0,0.0,0.0,0.0,72.11999969482422,2.20199990272522,5e-07,1324.5052652776355,1852.2699999999968
1.0,0.0,0.0,0.0,0.0,0.0,0.0,72.11999969482422,2.2043758322671154,5.909693717956543e-07,1324.5052652776355,1852.2699999999968
1.0,0.0,0.0,0.0,0.0,0.0,0.0,73.0999984741211,2.20199990272522,4.400000095367432e-07,1263.15,1852.2699999999968
0.0,0.0,0.0,0.0,0.0,1.0,0.0,18.04000015258789,1.809999942779541,1.4851332023690968e-05,559.820000000001,634.650000000001
1.0,0.0,0.0,0.0,0.0,0.0,0.0,72.11999969482422,2.2043758322671154,4.759186387871155e-07,1324.5052652776355,1852.2699999999968
0.4804519548045196,0.1887811218878112,0.1715828417158284,0.1591840815918408,0.0,0.0,0.0,100.0,2.75,5.184073450724284e-06,1037.885333333332,1199.439999999998
0.4804519548045196,0.1887811218878112,0.1715828417158284,0.1591840815918408,0.0,0.0,0.0,100.0,2.7850000858306885,5.184073450724284e-06,1037.885333333332,1199.439999999998
0.4804519548045196,0.1887811218878112,0.1715828417158284,0.1591840815918408,0.0,0.0,0.0,100.0,2.809000015258789,5.184073450724284e-06,1037.885333333332,1199.439999999998
0.4804519548045196,0.1887811218878112,0.1715828417158284,0.1591840815918408,0.0,0.0,0.0,100.0,2.8340001106262207,5.184073450724284e-06,1037.885333333332,1199.439999999998
0.4804519548045196,0.1887811218878112,0.1715828417158284,0.1591840815918408,0.0,0.0,0.0,100.0,2.852999925613404,5.184073450724284e-06,1037.885333333332,1199.439999999998
0.4804519548045196,0.1887811218878112,0.1715828417158284,0.1591840815918408,0.0,0.0,0.0,100.0,2.869999885559082,5.184073450724284e-06,1037.885333333332,1199.439999999998
0.6,0.1,0.15,0.15,0.0,0.0,0.0,83.6,2.680999994277954,5.167273330107194e-06,983.4599999999988,1175.969999999998
0.55,0.1,0.15,0.2,0.0,0.0,0.0,92.3,2.750999927520752,5.4577821441287085e-06,984.6399999999988,1158.0199999999982
0.55,0.1,0.2,0.15,0.0,0.0,0.0,98.16000061035156,2.760999917984009,5.7747000051498375e-06,983.6899999999988,1175.789999999998
0.5,0.1,0.2,0.2,0.0,0.0,0.0,99.9,2.8299999237060547,6.192705953906837e-06,985.6499999999988,1156.139999999998
0.6,0.1,0.25,0.05,0.0,0.0,0.0,89.4,2.686000108718872,5.6798066571553545e-06,985.9199999999988,1141.169999999998
0.55,0.1,0.25,0.1,0.0,0.0,0.0,93.43999938964843,2.760999917984009,6.193954294059389e-06,983.9999999999986,1158.3499999999979
0.5,0.1,0.25,0.15,0.0,0.0,0.0,98.43999938964843,2.822999954223633,6.564773826054162e-06,986.7599999999989,1151.229999999998
0.45,0.1,0.25,0.2,0.0,0.0,0.0,99.46000061035156,2.877000093460083,6.684385041236875e-06,987.9999999999986,1073.2499999999984
0.6,0.1,0.3,0.0,0.0,0.0,0.0,88.73999938964843,2.694999933242798,6.269633332443237e-06,995.9199999999988,1153.139999999998
0.55,0.1,0.3,0.05,0.0,0.0,0.0,89.77999877929688,2.7860000133514404,6.332269983228047e-06,986.5599999999988,1154.929999999998
0.45,0.1,0.3,0.15,0.0,0.0,0.0,96.55999908447264,2.88100004196167,6.433290014266964e-06,986.7599999999989,1109.3499999999983
0.4,0.1,0.3,0.2,0.0,0.0,0.0,98.31999969482422,2.933000087738037,6.456468355051674e-06,987.9999999999986,1078.8299999999983
0.55,0.1,0.35,0.0,0.0,0.0,0.0,90.16000061035156,2.7780001163482666,7.025016667938225e-06,995.9199999999988,1157.159999999998
0.5,0.1,0.35,0.05,0.0,0.0,0.0,92.2000015258789,2.825999975204468,7.433894044058658e-06,987.2799999999988,1155.399999999998
0.45,0.1,0.35,0.1,0.0,0.0,0.0,96.89999847412108,2.86899995803833,7.538038574582059e-06,984.7199999999988,1122.0599999999981
0.4,0.1,0.35,0.15,0.0,0.0,0.0,96.89999847412108,2.8989999294281006,7.50961193629674e-06,986.7599999999989,1091.9599999999982
