Repository: JiaQianZhu/ML_glass

This section contains all the datasets used in the experiment. 
Under the 'raw' folder, you will find the original dataset we collected from the SciGlass database via a Python module named GlassPy (https://github.com/drcassar/glasspy). 
Under the 'clean' folder, you will find the individual datasets of five properties and final dataset for joint prediction both after completion.
We also mannually gathered a small dataset (~50 entries) of compositions released by Corning Incorporated (US 2020/0339468 A1), all of which were unseen during the training period. This dataset is named 'US_patent_data.csv'.

File: (a-d) Datasets/clean/dataset_completed.csv (part 13 of 31)
SiO2,Al2O3,CaO,MgO,SrO,B2O3,Sb2O3,YoungModulus,Density293K,CTEbelowTg,Tstrain,Tsoft
0.35,0.1,0.35,0.2,0.0,0.0,0.0,97.23999938964845,2.970999956130981,7.485416925157822e-06,988.8999999999988,1068.8399999999983
0.5,0.1,0.4,0.0,0.0,0.0,0.0,95.28000183105468,2.8340001106262207,8.0569750164032e-06,996.6399999999988,1155.789999999998
0.45,0.1,0.4,0.05,0.0,0.0,0.0,95.72000122070312,2.8559999465942383,8.102390013249721e-06,987.2799999999988,1114.909999999998
0.4,0.1,0.4,0.1,0.0,0.0,0.0,94.46000061035156,2.9200000762939453,8.269288944117232e-06,984.7199999999988,1103.1899999999982
0.35,0.1,0.4,0.15,0.0,0.0,0.0,95.38000030517578,2.9670000076293945,8.329890003077192e-06,987.6599999999988,1080.9999999999982
0.45,0.1,0.45,0.0,0.0,0.0,0.0,93.04000091552734,2.8940000534057617,8.223283315658573e-06,996.6399999999988,1118.2299999999982
0.4,0.1,0.45,0.05,0.0,0.0,0.0,93.92000122070311,2.9230000972747803,8.406801639175417e-06,987.2799999999988,1098.6199999999983
0.4,0.1,0.5,0.0,0.0,0.0,0.0,93.5000015258789,2.924999952316284,9.138625239441888e-06,996.6399999999988,1098.8399999999983
0.35,0.1,0.5,0.05,0.0,0.0,0.0,91.30000152587893,2.9539999961853027,9.133058573792474e-06,987.7799999999988,1085.1399999999983
0.55,0.15,0.3,0.0,0.0,0.0,0.0,89.08000030517579,2.726999998092652,5.81807931086222e-06,1048.8799999999983,1177.939999999998
0.55,0.15,0.25,0.05,0.0,0.0,0.0,90.45999908447266,2.7230000495910645,5.541080000686647e-06,1029.6599999999985,1167.509999999998
0.5,0.15,0.35,0.0,0.0,0.0,0.0,93.92000122070311,2.7739999294281006,6.668490191577733e-06,1048.2199999999984,1184.1099999999979
0.5,0.15,0.3,0.05,0.0,0.0,0.0,93.78000030517578,2.7850000858306885,6.345605987548828e-06,1029.4699999999984,1189.0999999999979
0.5,0.15,0.25,0.1,0.0,0.0,0.0,97.33999938964844,2.753999948501587,5.992196671168006e-06,1026.2633333333315,1191.799999999998
0.5,0.15,0.2,0.15,0.0,0.0,0.0,100.4199996948242,2.75,5.63493345488593e-06,1031.3499999999983,1203.8399999999979
0.45,0.15,0.4,0.0,0.0,0.0,0.0,96.82000122070312,2.8399999141693115,7.838785059047879e-06,1048.6099999999983,1140.5499999999981
0.45,0.15,0.35,0.05,0.0,0.0,0.0,97.14000091552734,2.8580000400543213,6.897603442382809e-06,1028.9899999999986,1141.859999999998
0.45,0.15,0.25,0.15,0.0,0.0,0.0,97.0999984741211,2.8340001106262207,6.270072511927285e-06,1032.2599999999986,1130.829999999998
0.45,0.15,0.2,0.2,0.0,0.0,0.0,99.68000030517578,2.8469998836517334,5.847449169731132e-06,1028.7066666666651,1124.409999999998
0.4,0.15,0.45,0.0,0.0,0.0,0.0,96.56000061035157,2.901000022888184,7.915581177793233e-06,1048.6099999999983,1122.7599999999982
0.4,0.15,0.4,0.05,0.0,0.0,0.0,94.46000061035156,2.9049999713897705,7.664828495661415e-06,1028.9899999999986,1120.4699999999982
0.4,0.15,0.35,0.1,0.0,0.0,0.0,97.88000030517578,2.8959999084472656,7.161828313700354e-06,1025.843333333332,1128.129999999998
0.4,0.15,0.3,0.15,0.0,0.0,0.0,97.57999877929689,2.9019999504089355,6.344577006785074e-06,1032.2599999999986,1120.109999999998
0.4,0.15,0.25,0.2,0.0,0.0,0.0,97.33999938964844,2.9049999713897705,5.919560876464841e-06,1029.9266666666654,1088.9499999999982
0.4,0.15,0.2,0.25,0.0,0.0,0.0,103.7,2.9100000858306885,5.644664174397782e-06,1027.1799999999985,1106.4499999999982
0.35,0.15,0.5,0.0,0.0,0.0,0.0,93.5000015258789,2.936000108718872,9.009886933568925e-06,1049.8199999999983,1110.4599999999982
0.35,0.15,0.45,0.05,0.0,0.0,0.0,95.84000091552734,2.937000036239624,8.039930115781514e-06,1029.9999999999986,1109.8899999999983
0.35,0.15,0.4,0.1,0.0,0.0,0.0,98.78000030517578,2.930999994277954,7.666814678064981e-06,1027.033333333332,1114.8099999999984
0.35,0.15,0.35,0.15,0.0,0.0,0.0,97.23999938964845,2.937000036239624,7.143077093760172e-06,1032.9039999999984,1105.4999999999982
0.35,0.15,0.3,0.2,0.0,0.0,0.0,99.97999877929688,2.937999963760376,6.238666683451333e-06,1031.0266666666653,1094.8099999999984
0.35,0.15,0.25,0.25,0.0,0.0,0.0,102.8,2.943000078201294,5.6570167175928745e-06,1029.6199999999983,1082.4799999999982
0.3,0.15,0.4,0.15,0.0,0.0,0.0,97.9,2.9670000076293945,7.684485737864176e-06,1032.2439999999986,1094.1299999999983
0.3,0.15,0.35,0.2,0.0,0.0,0.0,100.51999969482422,2.970999956130981,7.099927088419595e-06,1029.9106666666653,1080.8999999999983
0.3,0.15,0.3,0.25,0.0,0.0,0.0,102.43999938964843,2.9749999046325684,6.142343340555824e-06,1028.9599999999984,1083.0799999999983
0.5751,0.05,0.0,0.1873999999999999,0.1875,0.0,0.0,87.53999938964844,2.9091008459528287,5.601208339691162e-06,979.3799999999987,1183.5799999999979
0.5871,0.025,0.0,0.1552,0.2327,0.0,0.0,85.53999938964844,3.025955009460449,7.083970030339554e-06,945.9266666666656,1186.709999999998
0.9653,0.0,0.0,0.0,0.0,0.0347,0.0,66.13999938964844,2.1586896063600265,9.488354490819912e-07,1223.0422158956442,1826.169999999997
1.0,0.0,0.0,0.0,0.0,0.0,0.0,72.11999969482422,2.2043758322671154,4.759186387871155e-07,1324.5052652776355,1852.2699999999968
0.0,0.0,0.0,0.0,0.0,1.0,0.0,18.04000015258789,1.842850945199157,1.4851332023690968e-05,559.820000000001,634.650000000001
1.0,0.0,0.0,0.0,0.0,0.0,0.0,72.9000015258789,2.2043758322671154,4.759186387871155e-07,1324.5052652776355,1852.2699999999968
0.0,0.0,0.0,0.0,0.0,1.0,0.0,18.04000015258789,1.7970000505447388,1.4851332023690968e-05,559.820000000001,634.650000000001
1.0,0.0,0.0,0.0,0.0,0.0,0.0,72.11999969482422,2.2043758322671154,4.759186387871155e-07,1324.5052652776355,1852.2699999999968
1.0,0.0,0.0,0.0,0.0,0.0,0.0,72.11999969482422,2.2043758322671154,4.759186387871155e-07,1324.5052652776355,1852.2699999999968
1.0,0.0,0.0,0.0,0.0,0.0,0.0,72.11999969482422,2.2043758322671154,4.759186387871155e-07,1324.5052652776355,1852.2699999999968
0.5,0.25,0.0,0.25,0.0,0.0,0.0,104.2,2.6777676675981947,4.004326729320342e-06,1041.00657142857,1212.219999999998
0.5,0.25,0.25,0.0,0.0,0.0,0.0,97.0,2.670673153442877,4.182129942576088e-06,1064.3379999999984,1215.4599999999978
0.5,0.25,0.0,0.0,0.25,0.0,0.0,82.07999877929687,3.062160057127476,6.301133330027265e-06,1060.4599999999984,1224.3399999999979
1.0,0.0,0.0,0.0,0.0,0.0,0.0,72.11999969482422,2.2043758322671154,4.759186387871155e-07,1324.5052652776355,1852.2699999999968
0.472,0.0672,0.3668,0.0,0.0,0.094,0.0,94.84000091552734,2.767803759813309,7.499750382741296e-06,916.7699999999992,1124.0599999999981
1.0,0.0,0.0,0.0,0.0,0.0,0.0,72.11999969482422,2.194000005722046,6.699999809265136e-07,1324.5052652776355,1852.2699999999968
0.5585441455854415,0.208979102089791,0.0,0.2324767523247675,0.0,0.0,0.0,101.46000061035156,2.6277999830245973,3.483390281804403e-06,1040.95657142857,1139.669999999998
0.4,0.0,0.4,0.2,0.0,0.0,0.0,98.51999969482422,2.9200799751281736,8.696343335978196e-06,924.909999999999,1072.2199999999982
0.25,0.25,0.5,0.0,0.0,0.0,0.0,104.0,2.876920001506805,9.070775825627643e-06,1063.5479999999984,1097.5799999999983
0.3998600139986001,0.0,0.4003599640035996,0.1997800219978002,0.0,0.0,0.0,98.51999969482422,2.9210299754142763,7.825e-06,924.909999999999,1072.2199999999982
0.3684,0.0523,0.4212999999999999,0.1579999999999999,0.0,0.0,0.0,97.7,2.917799987792969,7.668000030517577e-06,988.7866666666654,1076.6199999999983
0.4945,0.1209,0.2767,0.1079,0.0,0.0,0.0,97.33999938964844,2.450000047683716,5.8092724994023626e-06,1004.6299999999987,1170.079999999998
1.0,0.0,0.0,0.0,0.0,0.0,0.0,72.11999969482422,2.200000047683716,4.759186387871155e-07,1324.5052652776355,1852.2699999999968
0.7984,0.2016,0.0,0.0,0.0,0.0,0.0,86.11999969482422,2.4200000762939453,2.408276700750988e-06,1107.7069999999983,1274.9599999999978
0.6742,0.2651,0.0607,0.0,0.0,0.0,0.0,91.5800003051758,2.5199999809265137,3.1911215232221616e-06,1096.345476190475,1271.9099999999976
0.5,0.0,0.25,0.25,0.0,0.0,0.0,101.4199996948242,2.841282606480959,7.812014285905018e-06,921.029999999999,1066.9799999999984
0.6,0.2,0.0,0.2,0.0,0.0,0.0,98.86000061035156,2.625049188559017,4.179999923706054e-06,1043.33657142857,1153.7274999999981
0.7,0.15,0.0,0.15,0.0,0.0,0.0,92.81999969482422,2.481220002174377,3.05e-06,1076.9540714285697,1255.9899999999977
0.8,0.1,0.0,0.1,0.0,0.0,0.0,90.11999969482422,2.3510400319099425,2.4600000381469726e-06,1100.539999999998,1267.3999999999976
0.9,0.05,0.0,0.05,0.0,0.0,0.0,66.13999938964844,2.218940002918244,1.6e-06,1108.7139090909072,1764.4799999999968
0.439,0.337,0.2239999999999999,0.0,0.0,0.0,0.0,99.88000030517578,2.6449999809265137,5.006200060526534e-06,1062.5979999999984,1171.499999999998
0.467,0.294,0.239,0.0,0.0,0.0,0.0,98.01999969482422,2.624000072479248,5.299436637369792e-06,1063.7079999999985,1203.719999999998
0.496,0.251,0.253,0.0,0.0,0.0,0.0,97.0,2.609999895095825,4.9643599554697695e-06,1064.3379999999984,1213.7499999999977
0.517,0.22,0.263,0.0,0.0,0.0,0.0,96.13999938964844,2.602999925613404,5.302506647654943e-06,1066.0779999999984,1188.699999999998
0.541,0.184,0.275,0.0,0.0,0.0,0.0,92.43999938964843,2.6010000705718994,5.998332749085197e-06,1063.6279999999983,1177.309999999998
0.561,0.152,0.287,0.0,0.0,0.0,0.0,88.21999969482422,2.6010000705718994,5.7400326569875066e-06,1049.6679999999983,1165.409999999998
0.579,0.124,0.297,0.0,0.0,0.0,0.0,88.47999877929688,2.6010000705718994,6.01020329945882e-06,1009.3199999999986,1161.259999999998
0.595,0.103,0.302,0.0,0.0,0.0,0.0,88.73999938964843,2.5980000495910645,6.14113331896464e-06,996.8999999999988,1156.0099999999982
0.61,0.081,0.309,0.0,0.0,0.0,0.0,88.73999938964843,2.5999999046325684,6.244189165178935e-06,992.5499999999988,1124.2699999999982
0.621,0.064,0.315,0.0,0.0,0.0,0.0,88.83999938964844,2.5980000495910645,6.228147587458296e-06,987.7099999999988,1137.689999999998
0.631,0.049,0.32,0.0,0.0,0.0,0.0,82.75999908447265,2.595000028610229,6.355535113525392e-06,987.7099999999988,1154.934999999998
1.0,0.0,0.0,0.0,0.0,0.0,0.0,72.11999969482422,2.200000047683716,4.759186387871155e-07,1324.5052652776355,1852.2699999999968
0.0,0.0,0.0,0.0,0.0,1.0,0.0,18.04000015258789,1.830999970436096,1.4851332023690968e-05,559.820000000001,634.650000000001
1.0,0.0,0.0,0.0,0.0,0.0,0.0,72.11999969482422,2.203000068664551,4.759186387871155e-07,1324.5052652776355,1852.2699999999968
1.0,0.0,0.0,0.0,0.0,0.0,0.0,72.0999984741211,2.2043758322671154,4.759186387871155e-07,1324.5052652776355,1852.2699999999968
0.968,0.0059,0.0,0.0,0.0,0.0260999999999999,0.0,65.9000015258789,2.1802995874200546,8.75033815361721e-07,1187.0288201700243,1825.0699999999968
1.0,0.0,0.0,0.0,0.0,0.0,0.0,72.11999969482422,2.2043758322671154,4.759186387871155e-07,1324.5052652776355,1852.2699999999968
1.0,0.0,0.0,0.0,0.0,0.0,0.0,73.0,2.2043758322671154,4.759186387871155e-07,1324.5052652776355,1852.2699999999968
1.0,0.0,0.0,0.0,0.0,0.0,0.0,72.11999969482422,2.2043758322671154,4.759186387871155e-07,1324.5052652776355,1852.2699999999968
1.0,0.0,0.0,0.0,0.0,0.0,0.0,72.11999969482422,2.2043758322671154,4.759186387871155e-07,1324.5052652776355,1852.2699999999968
1.0,0.0,0.0,0.0,0.0,0.0,0.0,72.11999969482422,2.2043758322671154,4.759186387871155e-07,1324.5052652776355,1852.2699999999968
0.9637,0.0363,0.0,0.0,0.0,0.0,0.0,67.5,2.229530038833618,5.827810001889822e-07,1207.8773492357302,1764.4699999999968
0.8855,0.1144999999999999,0.0,0.0,0.0,0.0,0.0,69.33999938964844,2.3345099544525145,1.439529503942671e-06,1114.409999999998,1765.2099999999969
1.0,0.0,0.0,0.0,0.0,0.0,0.0,76.30000305175781,2.2043758322671154,4.759186387871155e-07,1324.5052652776355,1852.2699999999968
1.0,0.0,0.0,0.0,0.0,0.0,0.0,72.11999969482422,2.2043758322671154,4.759186387871155e-07,1324.5052652776355,1852.2699999999968
1.0,0.0,0.0,0.0,0.0,0.0,0.0,72.11999969482422,2.2043758322671154,4.759186387871155e-07,1324.5052652776355,1852.2699999999968
1.0,0.0,0.0,0.0,0.0,0.0,0.0,72.11999969482422,2.2043758322671154,4.759186387871155e-07,1324.5052652776355,1852.2699999999968
1.0,0.0,0.0,0.0,0.0,0.0,0.0,72.11999969482422,2.2043758322671154,4.759186387871155e-07,1324.5052652776355,1852.2699999999968
1.0,0.0,0.0,0.0,0.0,0.0,0.0,94.0999984741211,2.2043758322671154,4.759186387871155e-07,1324.5052652776355,1852.2699999999968
1.0,0.0,0.0,0.0,0.0,0.0,0.0,72.11999969482422,2.2043758322671154,5.493383407592773e-07,1324.5052652776355,1852.2699999999968
1.0,0.0,0.0,0.0,0.0,0.0,0.0,72.11999969482422,2.2043758322671154,5.517283439636231e-07,1324.5052652776355,1852.2699999999968
1.0,0.0,0.0,0.0,0.0,0.0,0.0,72.11999969482422,2.2043758322671154,5.180009841918945e-07,1324.5052652776355,1852.2699999999968
1.0,0.0,0.0,0.0,0.0,0.0,0.0,72.11999969482422,2.2039999961853027,4.759186387871155e-07,1324.5052652776355,1852.2699999999968
0.73,0.0,0.0,0.0,0.0,0.27,0.0,62.47999954223633,2.3929998874664307,2.880086668904625e-06,837.6699999999994,1343.1766666666642
0.8088,0.0,0.0,0.0,0.0,0.1912,0.0,57.41999969482422,2.226999998092652,2.7219000148773207e-06,971.4413041125528,1347.7666666666642
0.968,0.0059,0.0,0.0,0.0,0.0260999999999999,0.0,66.13999938964844,2.1802995874200546,8.75033815361721e-07,1187.0288201700243,1825.0699999999968
1.0,0.0,0.0,0.0,0.0,0.0,0.0,72.11999969482422,2.2043758322671154,4.759186387871155e-07,1324.5052652776355,1852.2699999999968
1.0,0.0,0.0,0.0,0.0,0.0,0.0,72.11999969482422,2.2043758322671154,4.759186387871155e-07,1324.5052652776355,1852.2699999999968
1.0,0.0,0.0,0.0,0.0,0.0,0.0,72.11999969482422,2.2043758322671154,4.759186387871155e-07,1324.5052652776355,1852.2699999999968
0.999919998399968,8.000160003200064e-05,0.0,0.0,0.0,0.0,0.0,72.11999969482422,2.201368566599209,4.759186387871155e-07,1324.5052652776355,1889.1699999999964
0.999959997599856,4.000240014400864e-05,0.0,0.0,0.0,0.0,0.0,72.11999969482422,2.201368566599209,4.759186387871155e-07,1324.5052652776355,1889.1699999999964
0.999949997499875,5.0002500125006255e-05,0.0,0.0,0.0,0.0,0.0,72.11999969482422,2.201368566599209,4.759186387871155e-07,1324.5052652776355,1889.1699999999964
0.999919998399968,8.000160003200064e-05,0.0,0.0,0.0,0.0,0.0,72.11999969482422,2.201368566599209,4.759186387871155e-07,1324.5052652776355,1889.1699999999964
0.999970000899973,2.999910002699919e-05,0.0,0.0,0.0,0.0,0.0,72.11999969482422,2.2043758322671154,4.759186387871155e-07,1324.5052652776355,1852.2699999999968
0.999959997599856,4.000240014400864e-05,0.0,0.0,0.0,0.0,0.0,72.11999969482422,2.201368566599209,4.759186387871155e-07,1324.5052652776355,1889.1699999999964
0.999959997599856,4.000240014400864e-05,0.0,0.0,0.0,0.0,0.0,72.11999969482422,2.201368566599209,4.759186387871155e-07,1324.5052652776355,1889.1699999999964
0.999959997599856,4.000240014400864e-05,0.0,0.0,0.0,0.0,0.0,72.11999969482422,2.201368566599209,4.759186387871155e-07,1324.5052652776355,1889.1699999999964
0.999949997499875,5.0002500125006255e-05,0.0,0.0,0.0,0.0,0.0,72.11999969482422,2.201368566599209,4.759186387871155e-07,1324.5052652776355,1889.1699999999964
0.999970000899973,2.999910002699919e-05,0.0,0.0,0.0,0.0,0.0,72.11999969482422,2.2043758322671154,4.759186387871155e-07,1324.5052652776355,1852.2699999999968
0.999980000399992,1.999960000799984e-05,0.0,0.0,0.0,0.0,0.0,72.11999969482422,2.2043758322671154,4.759186387871155e-07,1324.5052652776355,1852.2699999999968
1.0,0.0,0.0,0.0,0.0,0.0,0.0,72.11999969482422,2.2043758322671154,4.759186387871155e-07,1324.5052652776355,1852.2699999999968
1.0,0.0,0.0,0.0,0.0,0.0,0.0,72.11999969482422,2.2043758322671154,4.759186387871155e-07,1324.5052652776355,1852.2699999999968
1.0,0.0,0.0,0.0,0.0,0.0,0.0,72.11999969482422,2.2043758322671154,4.759186387871155e-07,1324.5052652776355,1852.2699999999968
1.0,0.0,0.0,0.0,0.0,0.0,0.0,72.11999969482422,2.2043758322671154,4.759186387871155e-07,1324.5052652776355,1852.2699999999968
1.0,0.0,0.0,0.0,0.0,0.0,0.0,72.11999969482422,2.2043758322671154,4.759186387871155e-07,1324.5052652776355,1852.2699999999968
1.0,0.0,0.0,0.0,0.0,0.0,0.0,73.30000305175781,2.2043758322671154,4.759186387871155e-07,1324.5052652776355,1852.2699999999968
1.0,0.0,0.0,0.0,0.0,0.0,0.0,72.11999969482422,2.1989998817443848,4.759186387871155e-07,1324.5052652776355,1852.2699999999968
0.6,0.0,0.0,0.0,0.4,0.0,0.0,77.39999847412109,3.461297955138344,9.580166671117156e-06,874.2399999999993,1229.659999999998
0.6,0.0,0.4,0.0,0.0,0.0,0.0,88.63999938964844,2.783338511784871,8.152309126984125e-06,923.349999999999,1204.309999999998
0.6,0.0,0.0,0.4,0.0,0.0,0.0,105.8,2.6259764631636555,5.930434382290314e-06,879.8499999999992,1213.307499999998
1.0,0.0,0.0,0.0,0.0,0.0,0.0,72.11999969482422,2.2043758322671154,4.759186387871155e-07,1324.5052652776355,1852.2699999999968
1.0,0.0,0.0,0.0,0.0,0.0,0.0,72.11999969482422,2.2043758322671154,4.759186387871155e-07,1324.5052652776355,1852.2699999999968
1.0,0.0,0.0,0.0,0.0,0.0,0.0,72.11999969482422,2.2043758322671154,4.759186387871155e-07,1324.5052652776355,1852.2699999999968
1.0,0.0,0.0,0.0,0.0,0.0,0.0,73.0,2.200000047683716,5.5e-07,1324.5052652776355,1852.2699999999968
0.5877412258774123,0.125987401259874,0.2862713728627137,0.0,0.0,0.0,0.0,88.47999877929688,2.6217450535297395,5.64716994641622e-06,1009.9499999999986,1165.019999999998
0.6197,0.1992,0.1810999999999999,0.0,0.0,0.0,0.0,95.04000091552734,2.6006088846496174,4.092297622635249e-06,1065.2179999999985,1171.484999999998
0.4828,0.0,0.5172,0.0,0.0,0.0,0.0,93.3,2.9162942242906205,1.034948342793783e-05,922.479999999999,1132.609999999998
0.4943,0.0291,0.4765999999999999,0.0,0.0,0.0,0.0,91.95999908447266,2.8901066454251607,9.71055622071766e-06,952.6299999999987,1141.0299999999982
0.5063,0.0596999999999999,0.434,0.0,0.0,0.0,0.0,90.87999877929688,2.8143674858808514,8.35340001831054e-06,988.7299999999988,1145.2199999999982
0.5189481051894811,0.0917908209179082,0.3892610738926108,0.0,0.0,0.0,0.0,91.11999969482422,2.779754828058538,8.00961512489319e-06,995.1699999999988,1148.3099999999981
0.5323,0.1255,0.3422,0.0,0.0,0.0,0.0,88.56000061035157,2.7565927842723,7.011758210500079e-06,1009.4199999999986,1167.349999999998
0.5463,0.161,0.2927,0.0,0.0,0.0,0.0,90.11999969482422,2.678989289700985,5.580349323499772e-06,1078.967666666665,1166.779999999998
0.5611,0.1984,0.2405,0.0,0.0,0.0,0.0,94.42000122070311,2.6451865190863613,4.991568983532135e-06,1064.8479999999984,1173.1099999999979
0.5767,0.2379,0.1853999999999999,0.0,0.0,0.0,0.0,95.04000091552734,2.608228493554252,4.739972871371681e-06,1066.1279999999983,1203.479999999998
0.433,0.0,0.5670000000000001,0.0,0.0,0.0,0.0,92.2,2.9493161965097703,1.2015264285714286e-05,922.479999999999,1118.6599999999983
0.4432999999999999,0.0289999999999999,0.5277000000000001,0.0,0.0,0.0,0.0,92.2,2.9111574198639287,1.090104286346436e-05,952.6299999999987,1110.2599999999982
0.4539999999999999,0.0595,0.4865,0.0,0.0,0.0,0.0,89.7,2.863614986538887,9.715414970470617e-06,988.7299999999988,1116.949999999998
0.4654,0.0914,0.4432,0.0,0.0,0.0,0.0,93.04000091552734,2.855375633716583,8.247733329772953e-06,995.8899999999988,1140.869999999998
0.4772999999999999,0.125,0.3977,0.0,0.0,0.0,0.0,95.28000183105468,2.812013887822628,7.903926680501301e-06,1010.1399999999984,1150.739999999998
0.4897999999999999,0.1603,0.3499,0.0,0.0,0.0,0.0,94.52000122070312,2.7608056412235147,6.661521880649391e-06,1078.4276666666651,1175.139999999998
0.503,0.1976,0.2994,0.0,0.0,0.0,0.0,94.13999938964844,2.723271131806903,6.342707651519783e-06,1064.0879999999984,1194.379999999998
0.5169,0.2369,0.2462,0.0,0.0,0.0,0.0,96.13999938964844,2.640855144972839,5.106592529387701e-06,1067.2379999999985,1209.929999999998
0.3926392639263926,0.0289028902890289,0.5784578457845785,0.0,0.0,0.0,0.0,92.2,2.959700016975402,1.162840833180746e-05,952.6299999999987,1092.0799999999983
0.4121,0.0911,0.4968,0.0,0.0,0.0,0.0,93.4800018310547,2.885233486739416,9.046691909160311e-06,995.8899999999988,1109.6399999999983
0.4226422642264226,0.1245124512451245,0.4528452845284529,0.0,0.0,0.0,0.0,93.5000015258789,2.870326640089353,7.305784041377476e-06,1010.0399999999986,1125.5699999999981
0.4453,0.1968,0.3579,0.0,0.0,0.0,0.0,99.68000030517578,2.7705263679424923,6.562130229187008e-06,1063.9779999999985,1149.139999999998
0.4576,0.236,0.3064,0.0,0.0,0.0,0.0,97.7,2.7377199763059616,6.332236701647443e-06,1066.1079999999984,1163.5199999999982
0.4706,0.2773,0.2521,0.0,0.0,0.0,0.0,98.01999969482422,2.695186642011007,5.475176604588828e-06,1063.7079999999985,1202.919999999998
0.3593,0.0907,0.55,0.0,0.0,0.0,0.0,93.66000213623047,2.925179049221984,8.874623488562454e-06,996.0899999999988,1083.3999999999983
0.3684,0.1241,0.5075,0.0,0.0,0.0,0.0,93.5000015258789,2.898013351360957,8.687936100139317e-06,1010.7399999999984,1093.9199999999983
0.3988,0.235,0.3661999999999999,0.0,0.0,0.0,0.0,100.78000030517578,2.802891390079544,6.66685108337402e-06,1066.2279999999985,1138.619999999998
0.41004100410041,0.2761276127612761,0.3138313831383138,0.0,0.0,0.0,0.0,101.38000030517578,2.7486139219147816,6.4017672214598845e-06,1063.3779999999983,1167.939999999998
0.422,0.3197,0.2583,0.0,0.0,0.0,0.0,99.88000030517578,2.7306965953679314,5.733039993921912e-06,1063.7079999999985,1167.459999999998
0.3146,0.1235999999999999,0.5618,0.0,0.0,0.0,0.0,91.30000152587893,2.9151150476932526,8.782007765179594e-06,1010.7399999999984,1092.2599999999982
0.3228,0.1585,0.5186999999999999,0.0,0.0,0.0,0.0,91.30000152587893,2.892355042695999,8.715937516091361e-06,1077.457666666665,1105.0599999999984
0.3313668633136686,0.1952804719528047,0.4733526647335266,0.0,0.0,0.0,0.0,98.5,2.862919969558716,8.906325456237793e-06,1063.3479999999984,1113.4799999999982
0.3404340434043404,0.234023402340234,0.4255425542554255,0.0,0.0,0.0,0.0,101.8,2.8390246307849885,7.589539753232684e-06,1065.5979999999984,1119.3799999999983
0.35,0.275,0.375,0.0,0.0,0.0,0.0,102.1,2.7937843585014344,6.439238860648023e-06,1065.0979999999984,1131.1399999999983
0.2678999999999999,0.1578999999999999,0.5742,0.0,0.0,0.0,0.0,99.44000091552736,2.799502886704036,8.767516116296683e-06,1077.457666666665,1091.7099999999982
0.275,0.1945,0.5305,0.0,0.0,0.0,0.0,98.5,2.888420035839081,8.699743694559734e-06,1063.1079999999984,1095.7399999999982
0.2825,0.2330999999999999,0.4844,0.0,0.0,0.0,0.0,97.3,2.7835199999809266,9.58192108384086e-06,1065.5979999999984,1100.8199999999983
0.2904709529047096,0.2738726127387261,0.4356564343565643,0.0,0.0,0.0,0.0,101.1,2.8404305636882783,7.767477234522502e-06,1063.4179999999983,1112.0199999999982
0.2988,0.317,0.3842,0.0,0.0,0.0,0.0,103.6,2.819994244337082,6.910454972021918e-06,1063.4179999999983,1113.5699999999983
0.2192,0.1937,0.5871,0.0,0.0,0.0,0.0,104.2,2.9225328127259305,8.600208307838446e-06,1063.1079999999984,1076.046666666665
0.2251,0.2322,0.5427000000000001,0.0,0.0,0.0,0.0,104.6,2.894630910555522,8.609012520472213e-06,1065.5979999999984,1080.8999999999985
0.2314,0.2727,0.4959,0.0,0.0,0.0,0.0,106.0,2.87135000705719,9.094762495040892e-06,1063.4179999999983,1097.6799999999982
0.238023802380238,0.3156315631563156,0.4463446344634463,0.0,0.0,0.0,0.0,103.6,2.892852087020874,8.417831194323586e-06,1063.4179999999983,1097.9799999999982
0.2451,0.361,0.3939,0.0,0.0,0.0,0.0,104.6,2.8508590412139894,7.054917995779848e-06,1063.4179999999983,1098.6499999999983
0.1637,0.193,0.6433,0.0,0.0,0.0,0.0,105.6,2.937607811530431,8.371362392997738e-06,1005.2779999999984,1075.146666666665
0.1682,0.2312,0.6006,0.0,0.0,0.0,0.0,104.2,2.9266202768995653,7.977701577122996e-06,1007.7679999999986,1081.0699999999983
0.1728,0.2716,0.5556,0.0,0.0,0.0,0.0,105.0,2.926680002212525,8.382525011062625e-06,1017.7579999999986,1090.9899999999982
0.1778,0.3143,0.5079,0.0,0.0,0.0,0.0,106.0,3.54604994058609,7.690074972470604e-06,1017.4279999999984,1091.4399999999982
0.183,0.3595,0.4575,0.0,0.0,0.0,0.0,108.0,2.860559995174408,8.823133319854744e-06,1017.4279999999984,1091.6399999999983
0.8281000000000001,0.061,0.1109,0.0,0.0,0.0,0.0,82.45999908447266,2.3319799852371217,3.416533318265278e-06,1090.039999999998,1256.8699999999976
0.8493,0.0938,0.0569,0.0,0.0,0.0,0.0,80.07999877929687,2.3077399730682373,1.316767011691274e-06,1106.6999999999982,1595.539999999997
0.7547754775477548,0.0296029602960296,0.2156215621562156,0.0,0.0,0.0,0.0,84.78000030517578,2.5350826108455657,5.626150070190433e-06,968.7999999999988,1251.3899999999978
0.7735,0.0608,0.1657,0.0,0.0,0.0,0.0,84.13999938964844,2.465831109682719,4.619299971262617e-06,1074.4799999999984,1253.7399999999977
0.7932,0.0935,0.1133,0.0,0.0,0.0,0.0,82.58000030517579,2.402384281158448,3.484639981651307e-06,1094.6299999999983,1265.4899999999977
0.7019,0.0295,0.2686,0.0,0.0,0.0,0.0,85.31999969482422,2.563793851534525,5.657258438428244e-06,953.3999999999988,1231.6599999999978
0.7192280771922808,0.0605939406059394,0.2201779822017798,0.0,0.0,0.0,0.0,84.68000030517578,2.5515852626164754,5.100483366648359e-06,995.2999999999988,1251.7899999999977
0.7568,0.1274,0.1158,0.0,0.0,0.0,0.0,84.65999908447266,2.429637581706047,3.371003096734913e-06,1073.4099999999985,1275.8199999999977
0.6341,0.0,0.3659,0.0,0.0,0.0,0.0,87.65999908447266,2.676615445613861,7.71132383546375e-06,923.829999999999,1246.7249999999979
0.6494649464946495,0.0294029402940294,0.3211321132113211,0.0,0.0,0.0,0.0,82.75999908447265,2.650812575419744,6.486100205739341e-06,953.7399999999988,1209.5066666666646
0.6654665466546654,0.0603060306030603,0.2742274227422742,0.0,0.0,0.0,0.0,85.61999969482422,2.5945304755369825,5.431866731643677e-06,989.2399999999986,1223.5533333333312
0.6823,0.0928,0.2249,0.0,0.0,0.0,0.0,84.64000091552734,2.579857783317566,5.043400006612146e-06,999.5299999999988,1243.9699999999978
0.7,0.1268999999999999,0.1730999999999999,0.0,0.0,0.0,0.0,84.8,2.5174931033452355,4.068239911333724e-06,1020.3599999999984,1266.8299999999977
0.7186281371862815,0.1628837116288371,0.1184881511848815,0.0,0.0,0.0,0.0,87.18000030517578,2.50298401371638,3.465010741633462e-06,1094.5254761904748,1276.4999999999977
0.5832999999999999,0.0,0.4167,0.0,0.0,0.0,0.0,88.58000030517579,2.7966284626010185,9.405398569197888e-06,923.349999999999,1206.199999999998
0.5973597359735974,0.0293029302930293,0.3733373337333733,0.0,0.0,0.0,0.0,88.8,2.7504775917530058,7.764030329377307e-06,951.6099999999988,1135.119999999998
0.612,0.0601,0.3278999999999999,0.0,0.0,0.0,0.0,89.15999908447266,2.74822998046875,6.901396713002522e-06,987.7099999999988,1125.169999999998
0.6274627462746274,0.0924092409240924,0.2801280128012801,0.0,0.0,0.0,0.0,85.75999908447265,2.699980034828186,5.660106432269861e-06,995.1699999999988,1167.3299999999979
0.6437,0.1264,0.2299,0.0,0.0,0.0,0.0,85.54000091552734,2.622586448589961,5.018428341166183e-06,1008.9999999999986,1235.7099999999978
0.6607999999999999,0.1621999999999999,0.177,0.0,0.0,0.0,0.0,85.53999938964844,2.54565755546093,4.084499973932902e-06,1085.1709999999985,1253.8849999999977
0.6788,0.2,0.1211999999999999,0.0,0.0,0.0,0.0,86.28000030517578,2.540383334159851,3.6851869331359846e-06,1098.5534761904748,1270.5699999999977
0.5329,0.0,0.4671,0.0,0.0,0.0,0.0,91.95999908447266,2.860716997768197,9.54569519526164e-06,922.1799999999988,1135.7799999999982
0.5456,0.0292,0.4252,0.0,0.0,0.0,0.0,88.58000030517579,2.798182473659516,8.99103691847665e-06,951.6099999999988,1143.109999999998
0.573,0.0921,0.3349,0.0,0.0,0.0,0.0,88.73999938964843,2.7392429048485227,6.784568340810143e-06,995.1699999999988,1151.109999999998
0.1147885211478852,0.2704729527047295,0.6147385261473853,0.0,0.0,0.0,0.0,106.0,3.233051091372967,8.521309889729819e-06,1005.9179999999984,1089.8799999999983
0.118,0.313,0.569,0.0,0.0,0.0,0.0,107.0,4.908314943313599,8.11737813097637e-06,1005.5879999999986,1090.3299999999983
0.1215,0.3579,0.5206000000000001,0.0,0.0,0.0,0.0,109.8,3.128557733535766,7.425233349100751e-06,1005.5879999999986,1090.5299999999982
0.1251,0.4056,0.4693,0.0,0.0,0.0,0.0,108.4,2.893847682873408,8.43754333813986e-06,1005.5879999999986,1090.5299999999982
0.0556,0.2294,0.715,0.0,0.0,0.0,0.0,99.5800003051758,2.6107859802246094,8.578549911499019e-06,940.617999999999,1079.7899999999984
0.0571,0.2694,0.6735,0.0,0.0,0.0,0.0,99.14000091552734,2.8020921611785887,8.74998660837809e-06,938.657999999999,1089.8799999999983
0.0588,0.3116,0.6296,0.0,0.0,0.0,0.0,101.34000091552734,3.431376599567277,8.162524739147375e-06,938.3279999999992,1090.3299999999983
0.0604939506049395,0.3563643635636436,0.5831416858314169,0.0,0.0,0.0,0.0,111.4,2.904082560028349,8.081816613515218e-06,938.3279999999992,1090.5299999999982
0.0623,0.4038,0.5339,0.0,0.0,0.0,0.0,111.4,2.8739632059846603,7.677833364868168e-06,938.3279999999992,1090.5299999999982
0.0642,0.4540999999999999,0.4817,0.0,0.0,0.0,0.0,110.6,2.8615977124373115,7.853351117028133e-06,938.3279999999992,1090.5299999999982
0.0,0.2683,0.7317,0.0,0.0,0.0,0.0,98.52000122070312,2.5700903820991514,8.609680364838854e-06,939.057999999999,1089.0899999999983
0.0,0.3103,0.6897,0.0,0.0,0.0,0.0,100.32000122070312,3.245835692882538,8.280344441731768e-06,938.727999999999,1089.6399999999983
0.0,0.3547999999999999,0.6452,0.0,0.0,0.0,0.0,106.74000091552736,2.904810025691986,8.462600056966143e-06,938.727999999999,1089.8399999999983
0.0,0.402,0.598,0.0,0.0,0.0,0.0,112.2,2.7980764228597512,8.174463501161244e-06,938.727999999999,1089.8399999999983
0.0,0.452,0.5479999999999999,0.0,0.0,0.0,0.0,112.2,2.880039902726809,7.913171121346008e-06,938.727999999999,1089.8399999999983
0.7605760576057606,0.126012601260126,0.1134113411341134,0.0,0.0,0.0,0.0,84.65999908447266,2.418092585206032,3.3079664318357244e-06,1078.4099999999985,1273.9999999999977
0.6491,0.0899,0.261,0.0,0.0,0.0,0.0,85.8,2.61242995262146,5.132821747525529e-06,999.2599999999989,1219.9983333333312
0.4433443344334433,0.1247124712471247,0.4319431943194319,0.0,0.0,0.0,0.0,96.82000122070312,2.8331000137329103,7.520047019449873e-06,1010.0399999999986,1124.0699999999981
0.3685,0.2678,0.3636999999999999,0.0,0.0,0.0,0.0,101.9,2.7957603961229323,6.232254653930662e-06,1063.7079999999985,1131.6299999999983
0.414,0.0706,0.5154,0.0,0.0,0.0,0.0,92.4000015258789,2.9112633977333706,9.266564583502878e-06,990.7499999999986,1105.6899999999982
0.0782,0.3,0.6218,0.0,0.0,0.0,0.0,104.8,2.9549074776059103,8.408004000436692e-06,943.407999999999,1090.3299999999983
0.4999,0.2496,0.2505,0.0,0.0,0.0,0.0,97.0,2.672402989199118,4.265959944407143e-06,1064.3379999999984,1215.4599999999978
0.0,0.3686999999999999,0.6313,0.0,0.0,0.0,0.0,109.98000030517578,2.8865650689601896,8.046036080660143e-06,938.727999999999,1089.8399999999983
0.2498999999999999,0.2501,0.5,0.0,0.0,0.0,0.0,104.0,2.876920001506805,9.063795825322469e-06,1063.5479999999984,1097.5799999999983
0.6,0.0,0.4,0.0,0.0,0.0,0.0,88.63999938964844,2.783338511784871,8.4e-06,923.349999999999,1204.309999999998
0.6,0.1,0.3,0.0,0.0,0.0,0.0,88.73999938964843,2.7585387189804567,6.2e-06,995.9199999999988,1153.139999999998
0.6,0.15,0.25,0.0,0.0,0.0,0.0,88.81999969482422,2.643647941893056,5.4e-06,1048.8799999999983,1162.209999999998
0.6,0.2,0.2,0.0,0.0,0.0,0.0,95.04000091552734,2.607200703707404,4.6e-06,1063.5479999999984,1163.999999999998
0.6,0.225,0.175,0.0,0.0,0.0,0.0,95.04000091552734,2.6024899661540983,4.3e-06,1066.4479999999985,1172.519999999998
1.0,0.0,0.0,0.0,0.0,0.0,0.0,72.11999969482422,2.2043758322671154,4.759186387871155e-07,1324.5052652776355,1852.2699999999968
1.0,0.0,0.0,0.0,0.0,0.0,0.0,72.11999969482422,2.2043758322671154,4.759186387871155e-07,1343.15,1852.2699999999968
0.6333,0.1115,0.1118,0.1434,0.0,0.0,0.0,85.6,2.56229497551918,4.137830063247679e-06,996.433333333332,1198.504999999998
0.7606,0.1259,0.0935,0.0,0.02,0.0,0.0,85.28000030517578,2.4679999351501465,3.3400001525878903e-06,1090.15,1271.8199999999977
0.5794420557944207,0.0892910708929107,0.1305869413058694,0.1303869613038696,0.0,0.0702929707029297,0.0,83.4,2.5460000038146973,4.6e-06,934.15,1167.019999999998
1.0,0.0,0.0,0.0,0.0,0.0,0.0,72.11999969482422,2.2043758322671154,4.759186387871155e-07,1324.5052652776355,1852.2699999999968
1.0,0.0,0.0,0.0,0.0,0.0,0.0,72.11999969482422,2.2043758322671154,4.759186387871155e-07,1324.5052652776355,1852.2699999999968
1.0,0.0,0.0,0.0,0.0,0.0,0.0,72.11999969482422,2.2043758322671154,4.759186387871155e-07,1324.5052652776355,1852.2699999999968
1.0,0.0,0.0,0.0,0.0,0.0,0.0,72.11999969482422,2.2043758322671154,4.759186387871155e-07,1324.5052652776355,1852.2699999999968
1.0,0.0,0.0,0.0,0.0,0.0,0.0,72.11999969482422,2.2043758322671154,4.759186387871155e-07,1324.5052652776355,1852.2699999999968
1.0,0.0,0.0,0.0,0.0,0.0,0.0,72.11999969482422,2.2043758322671154,4.759186387871155e-07,1324.5052652776355,1852.2699999999968
0.0,0.0,0.0,0.0,0.0,1.0,0.0,18.04000015258789,1.8339999914169312,1.4851332023690968e-05,559.820000000001,634.650000000001
0.0,0.0,0.0,0.0,0.0,1.0,0.0,18.04000015258789,1.7970000505447388,1.4851332023690968e-05,559.820000000001,634.650000000001
0.0,0.0,0.0,0.0,0.0,0.9,0.1,17.860000228881837,2.3940000534057617,1.3730606659952795e-05,557.6200000000009,825.6919999999996
0.0,0.0,0.0,0.0,0.0,0.8,0.2,19.4,2.930000066757202,1.2129333333333333e-05,557.6200000000009,892.4629999999992
0.0,0.0,0.0,0.0,0.0,0.7,0.3,32.099999237060544,3.4059998989105225,1.2714133333333326e-05,664.050000000001,894.3129999999993
0.0,0.0,0.0,0.0,0.0,0.6,0.4,43.93999938964844,3.99399995803833,1.3866000000000018e-05,726.3200000000004,896.3829999999994
0.0,0.0,0.0,0.0,0.0,0.5,0.5,84.76000061035157,4.36899995803833,1.4481000000000006e-05,713.3500000000005,904.8829999999994
0.0,0.0,0.0,0.0,0.0,0.4,0.6,73.8,4.473999977111816,1.4930999999999998e-05,713.9200000000004,906.4029999999993
0.0,0.0,0.0,0.0,0.0,0.3,0.7,73.8,4.7129998207092285,1.762399999999998e-05,713.3600000000005,926.3029999999992
0.0,0.0,0.0,0.0,0.0,0.2,0.8,75.0,4.88700008392334,1.8141849999999976e-05,708.9500000000004,917.7929999999992
0.0,0.0,0.0,0.0,0.0,0.1,0.9,81.43999938964843,5.072999954223633,1.8485716666666668e-05,731.7100000000005,912.0929999999992
0.0,0.0,0.0,0.0,0.0,0.0,1.0,86.21999969482422,5.053999900817871,1.8648866666666653e-05,672.7600000000009,910.2729999999991
0.0,0.3367,0.6633,0.0,0.0,0.0,0.0,102.72000122070312,2.898260090351105,8.262500068664557e-06,938.727999999999,1089.8399999999983
1.0,0.0,0.0,0.0,0.0,0.0,0.0,72.11999969482422,2.2043758322671154,4.759186387871155e-07,1324.5052652776355,1852.2699999999968
0.0,0.0,0.265,0.0,0.0,0.735,0.0,83.61999969482422,2.380000114440918,6.096250463485716e-06,644.310000000001,943.7539999999988
0.0,0.0,0.3,0.0,0.0,0.7,0.0,88.91999969482421,2.490000009536743,5.825776349585392e-06,708.9600000000005,946.1973333333322
0.0,0.0,0.35,0.0,0.0,0.65,0.0,88.91999969482421,2.569999933242798,6.027772266451517e-06,766.1000000000001,951.2833333333324
0.0,0.0,0.4,0.0,0.0,0.6,0.0,92.61999969482422,2.630000114440918,7.189033779525752e-06,769.8800000000001,951.9433333333324
1.0,0.0,0.0,0.0,0.0,0.0,0.0,72.11999969482422,2.2043758322671154,4.759186387871155e-07,1324.5052652776355,1852.2699999999968
1.0,0.0,0.0,0.0,0.0,0.0,0.0,72.11999969482422,2.200999975204468,4.759186387871155e-07,1324.5052652776355,1852.2699999999968
1.0,0.0,0.0,0.0,0.0,0.0,0.0,72.11999969482422,2.1989998817443848,4.759186387871155e-07,1324.5052652776355,1852.2699999999968
1.0,0.0,0.0,0.0,0.0,0.0,0.0,72.11999969482422,2.2043758322671154,3.911990642547608e-07,1324.5052652776355,1852.2699999999968
1.0,0.0,0.0,0.0,0.0,0.0,0.0,72.11999969482422,2.2043758322671154,5.062977313995361e-07,1324.5052652776355,1852.2699999999968
0.0,0.0137,0.0,0.0,0.0,0.9863,0.0,18.04000015258789,1.842850945199157,1.4851332023690968e-05,559.820000000001,634.650000000001
0.0,0.0277,0.0,0.0,0.0,0.9723,0.0,18.04000015258789,1.8703714902924409,1.479454359704326e-05,649.880000000001,634.650000000001
0.0575,0.0,0.0,0.0,0.0,0.9425,0.0,18.6,1.865365429894095,1.400413554240624e-05,555.7800000000009,634.650000000001
0.1141,0.0,0.0,0.0,0.0,0.8859,0.0,20.559999847412108,1.866849803816704,1.330331311543782e-05,615.810000000001,830.4119999999996
0.1698,0.0,0.0,0.0,0.0,0.8301999999999999,0.0,21.979999923706053,1.8876966710885368,1.1276689975738524e-05,631.160000000001,833.6219999999995
0.0,0.0,0.0,0.0,0.0,1.0,0.0,18.04000015258789,1.842850945199157,1.4851332023690968e-05,559.820000000001,634.650000000001
0.0575,0.0,0.0,0.0,0.0,0.9425,0.0,18.6,1.865365429894095,1.400413554240624e-05,555.7800000000009,634.650000000001
0.1141,0.0,0.0,0.0,0.0,0.8859,0.0,20.559999847412108,1.866849803816704,1.330331311543782e-05,615.810000000001,830.4119999999996
0.1698,0.0,0.0,0.0,0.0,0.8301999999999999,0.0,21.979999923706053,1.8876966710885368,1.1276689975738524e-05,631.160000000001,833.6219999999995
0.0,0.0137,0.0,0.0,0.0,0.9863,0.0,18.04000015258789,1.842850945199157,1.4851332023690968e-05,559.820000000001,634.650000000001
0.0,0.0277,0.0,0.0,0.0,0.9723,0.0,18.04000015258789,1.8703714902924409,1.479454359704326e-05,649.880000000001,634.650000000001
1.0,0.0,0.0,0.0,0.0,0.0,0.0,72.11999969482422,2.2070000171661377,4.759186387871155e-07,1324.5052652776355,1852.2699999999968
0.3691369136913691,0.2680268026802681,0.3628362836283628,0.0,0.0,0.0,0.0,98.5,2.7980000972747803,5.934374999999999e-06,1073.15,1131.6299999999983
0.0,0.0137,0.0,0.0,0.0,0.9863,0.0,18.04000015258789,1.842850945199157,1.4851332023690968e-05,559.820000000001,634.650000000001
0.0,0.0277,0.0,0.0,0.0,0.9723,0.0,18.04000015258789,1.8703714902924409,1.479454359704326e-05,649.880000000001,634.650000000001
0.6605,0.3395,0.0,0.0,0.0,0.0,0.0,103.63999938964844,2.559999942779541,2.6554000021616603e-06,1075.9479999999985,1256.2099999999978
0.9723,0.0024,0.0,0.0,0.0,0.0253,0.0,66.13999938964844,2.1864050543308258,7.635120631188578e-07,1187.0288201700243,1825.0699999999968
0.4432999999999999,0.0289999999999999,0.5277000000000001,0.0,0.0,0.0,0.0,92.2,2.9111574198639287,1.090104286346436e-05,952.6299999999987,1110.2599999999982
0.4343434343434343,0.0284028402840284,0.4653465346534653,0.0719071907190719,0.0,0.0,0.0,91.75999908447264,2.908670025467873,9.682142899286186e-06,945.629999999999,1113.899999999998
0.4257,0.0279,0.4054,0.141,0.0,0.0,0.0,95.76000061035155,2.893769989013672,8.647875007629397e-06,947.6799999999988,1103.6499999999983
0.4174417441744175,0.0273027302730273,0.3478347834783478,0.2074207420742074,0.0,0.0,0.0,99.6,2.9088699889183043,8.395701879228865e-06,951.0299999999988,1078.4199999999983
0.3529352935293529,0.0277027702770277,0.479047904790479,0.1403140314031403,0.0,0.0,0.0,92.42000122070311,2.9245633389552435,1.0199583384195967e-05,947.6799999999988,1075.3499999999983
1.0,0.0,0.0,0.0,0.0,0.0,0.0,72.11999969482422,2.2043758322671154,4.130000114440918e-07,1324.5052652776355,1852.2699999999968
0.4171,0.0733999999999999,0.3207,0.1888,0.0,0.0,0.0,98.7,2.87955982875824,7.142415042877199e-06,986.3499999999988,1084.8499999999983
0.4804,0.1061999999999999,0.1769,0.2365,0.0,0.0,0.0,100.46000061035156,2.810122301313328,6.005742864263628e-06,992.8399999999988,1151.649999999998
0.3712,0.0814,0.368,0.1794,0.0,0.0,0.0,94.4199996948242,2.924549962282181,7.64181212615967e-06,988.1099999999986,1068.6899999999982
0.3550999999999999,0.0864,0.3693,0.1892,0.0,0.0,0.0,97.23999938964845,2.936519967913628,7.70416212463379e-06,988.3499999999988,1070.4199999999983
0.54,0.0,0.36,0.1,0.0,0.0,0.0,88.51999969482422,2.817370524684588,8.573743345387774e-06,919.0499999999988,1166.509999999998
0.5,0.0,0.3329999999999999,0.1669999999999999,0.0,0.0,0.0,99.1,2.831849526138017,8.438649958801264e-06,925.519999999999,1131.909999999998
0.5977,0.0989,0.3034,0.0,0.0,0.0,0.0,88.73999938964843,2.729073637455229,6.041719980748494e-06,995.8899999999988,1149.2699999999982
0.5433,0.0984999999999999,0.3582,0.0,0.0,0.0,0.0,90.16000061035156,2.7584194391965866,7.132650032043453e-06,995.8899999999988,1153.3299999999979
0.457,0.0978999999999999,0.4451,0.0,0.0,0.0,0.0,93.04000091552734,2.859738632440567,8.204233329772953e-06,996.6099999999986,1120.689999999998
0.3823,0.0974,0.5203,0.0,0.0,0.0,0.0,93.66000213623047,2.9156687268217407,8.833710546838672e-06,996.6099999999986,1093.9799999999982
0.7264,0.1341999999999999,0.1394,0.0,0.0,0.0,0.0,85.61999969482422,2.5071529100338616,3.858604589734757e-06,1045.6999999999985,1272.6499999999976
0.5796579657965797,0.1328132813281328,0.2875287528752875,0.0,0.0,0.0,0.0,88.47999877929688,2.6261330564022063,5.670646620496114e-06,1012.8699999999984,1168.289999999998
0.5018,0.1321,0.3661,0.0,0.0,0.0,0.0,93.92000122070311,2.780137018629483,6.812673482894896e-06,1013.5099999999984,1172.969999999998
0.4139,0.1313,0.4548,0.0,0.0,0.0,0.0,93.5000015258789,2.8724866528113684,7.32055903908866e-06,1011.1299999999984,1128.5599999999981
0.3594359435943594,0.1308130813081308,0.5097509750975098,0.0,0.0,0.0,0.0,93.5000015258789,2.9157733809947968,8.647544445788672e-06,1011.6699999999986,1104.6099999999983
0.5867,0.1761,0.2372,0.0,0.0,0.0,0.0,93.76000061035155,2.6345950331687926,5.019173304621381e-06,1063.6279999999983,1164.819999999998
