Repository: JiaQianZhu/ML_glass

This section contains all the datasets used in the experiment. 
Under the 'raw' folder, you will find the original dataset we collected from the SciGlass database via a Python module named GlassPy (https://github.com/drcassar/glasspy). 
Under the 'clean' folder, you will find the individual datasets of five properties and final dataset for joint prediction both after completion.
We also mannually gathered a small dataset (~50 entries) of compositions released by Corning Incorporated (US 2020/0339468 A1), all of which were unseen during the training period. This dataset is named 'US_patent_data.csv'.

File: (a-d) Datasets/clean/dataset_completed.csv (part 14 of 31)
SiO2,Al2O3,CaO,MgO,SrO,B2O3,Sb2O3,YoungModulus,Density293K,CTEbelowTg,Tstrain,Tsoft
0.4722472247224722,0.1747174717471747,0.353035303530353,0.0,0.0,0.0,0.0,97.14000091552734,2.770440530339877,6.634600168155491e-06,1062.7779999999984,1167.049999999998
0.4157,0.1741,0.4102,0.0,0.0,0.0,0.0,96.54000091552734,2.823863998413086,7.008866820653285e-06,1062.7779999999984,1132.5599999999981
0.3596,0.1734,0.467,0.0,0.0,0.0,0.0,96.56000061035157,2.865419991016388,8.436994027165003e-06,1063.9879999999985,1107.8799999999983
0.5105,0.0,0.0455999999999999,0.4439,0.0,0.0,0.0,104.5800003051758,2.709930000305176,7.332066680399583e-06,876.7599999999993,1128.119999999998
0.5197999999999999,0.0,0.0928,0.3874,0.0,0.0,0.0,101.23999938964845,2.715569999217987,7.738866691080736e-06,876.6199999999993,1123.689999999998
0.5294,0.0,0.1418,0.3288,0.0,0.0,0.0,102.23999938964845,2.7530800199508665,7.441700044059757e-06,876.0599999999993,1121.369999999998
0.5394,0.0,0.1926,0.268,0.0,0.0,0.0,100.95999908447266,2.7653153864542643,7.496000020408627e-06,875.9999999999993,1139.9999999999982
0.5604439556044396,0.0,0.3002699730026997,0.1392860713928607,0.0,0.0,0.0,90.26000061035155,2.7441640611218685,8.227497147333052e-06,920.329999999999,1169.7599999999982
0.5832999999999999,0.0,0.4167,0.0,0.0,0.0,0.0,88.58000030517579,2.7966284626010185,9.405398569197888e-06,923.349999999999,1206.199999999998
0.4155,0.0,0.089,0.4955,0.0,0.0,0.0,106.18000030517578,2.7443999791145326,7.847850033569345e-06,877.6899999999993,1095.0199999999982
0.4305,0.0,0.1845,0.385,0.0,0.0,0.0,102.23999938964845,2.828287973880768,7.88770004196168e-06,876.9299999999993,1088.2599999999984
0.4465999999999999,0.0,0.2871,0.2663,0.0,0.0,0.0,101.4199996948242,2.86352034787337,8.675199980926518e-06,924.749999999999,1086.6899999999982
0.4639999999999999,0.0,0.3977,0.1383,0.0,0.0,0.0,95.0800003051758,2.8833700037002563,8.90086833165487e-06,921.349999999999,1107.2799999999982
0.4828,0.0,0.5172,0.0,0.0,0.0,0.0,93.3,2.9162942242906205,1.034948342793783e-05,922.479999999999,1132.609999999998
0.0,0.3103,0.6897,0.0,0.0,0.0,0.0,100.32000122070312,3.245835692882538,8.280344441731768e-06,938.727999999999,1089.6399999999983
0.0,0.402,0.598,0.0,0.0,0.0,0.0,112.2,2.7980764228597512,8.174463501161244e-06,938.727999999999,1089.8399999999983
0.6033999999999999,0.1006,0.2196,0.0763999999999999,0.0,0.0,0.0,89.2,2.667282544204167,5.447651668930053e-06,984.5399999999988,1165.539999999998
0.0,0.0,0.0,0.0,0.0,1.0,0.0,18.04000015258789,1.842850945199157,1.4851332023690968e-05,559.820000000001,634.650000000001
0.0,0.0,0.3332,0.0,0.0,0.6668000000000001,0.0,88.91999969482421,2.5000500011444093,5.856096702602933e-06,723.8200000000003,949.239999999999
0.0,0.0,0.4111999999999999,0.0,0.0,0.5888,0.0,91.53999938964844,2.7112180567923043,7.077463772201534e-06,769.5500000000002,958.2366666666657
0.0,0.0,0.4999,0.0,0.0,0.5001,0.0,95.13999938964844,2.7813677434552284,7.937557469685872e-06,766.0300000000002,955.8066666666659
0.0,0.0,0.5686,0.0,0.0,0.4314,0.0,98.13999938964844,2.8024182969331743,9.298928089141844e-06,765.7400000000001,956.976666666666
0.0,0.0,0.6028,0.0,0.0,0.3972,0.0,98.13999938964844,2.8039000421762466,9.823228073120117e-06,765.6500000000001,956.6666666666658
0.0,0.0,0.6667000000000001,0.0,0.0,0.3333,0.0,94.33999938964844,2.788320124745369,1.017092806243897e-05,765.6300000000001,965.6199999999991
0.0,0.0,0.6881999999999999,0.0,0.0,0.3118,0.0,94.33999938964844,2.8048653870821,1.0307294722239182e-05,764.8300000000002,995.9186666666657
0.0,0.0,0.6975,0.0,0.0,0.3025,0.0,93.55999908447264,2.8095579105615616,1.0631068712870282e-05,764.8300000000002,1011.2886666666656
0.6,0.0,0.4,0.0,0.0,0.0,0.0,88.63999938964844,2.783338511784871,8.152309126984125e-06,923.349999999999,1204.309999999998
0.4545454545454545,0.0909090909090909,0.4545454545454545,0.0,0.0,0.0,0.0,93.04000091552734,2.8856366653045016,7.889783315658571e-06,995.8899999999988,1118.159999999998
0.0,0.0,0.4,0.0,0.0,0.6,0.0,92.61999969482422,2.783194111813972,7.189033779525752e-06,769.8800000000001,951.9433333333324
0.0,0.0,0.4443999999999999,0.0,0.0,0.5556,0.0,91.53999938964844,2.7219582011699672,7.524510125732422e-06,769.5500000000002,960.1166666666657
1.0,0.0,0.0,0.0,0.0,0.0,0.0,72.11999969482422,2.2043758322671154,4.1307015419006346e-07,1324.5052652776355,1852.2699999999968
1.0,0.0,0.0,0.0,0.0,0.0,0.0,72.11999969482422,2.2043758322671154,4.502999782562256e-07,1324.5052652776355,1852.2699999999968
0.4991499149914991,0.0903090309030903,0.4105410541054105,0.0,0.0,0.0,0.0,93.94000091552736,2.8133946490592256,8.001787260818485e-06,996.6999999999988,1146.359999999998
0.2988,0.317,0.3842,0.0,0.0,0.0,0.0,103.6,2.819994244337082,6.910454972021918e-06,1063.4179999999983,1113.5699999999983
0.2904709529047096,0.2738726127387261,0.4356564343565643,0.0,0.0,0.0,0.0,101.1,2.8404305636882783,7.767477234522502e-06,1063.4179999999983,1112.0199999999982
0.2825,0.2330999999999999,0.4844,0.0,0.0,0.0,0.0,97.3,2.7835199999809266,9.58192108384086e-06,1065.5979999999984,1100.8199999999983
0.638,0.16,0.101,0.101,0.0,0.0,0.0,92.0999984741211,2.5899999141693115,3.8e-06,1058.283666666665,1215.242499999998
0.4446,0.0582,0.4235,0.0737,0.0,0.0,0.0,95.76000061035155,2.864656646649043,8.552401191711422e-06,980.8899999999988,1115.4999999999982
0.4857485748574858,0.0572057205720572,0.3122312231223122,0.1448144814481448,0.0,0.0,0.0,98.0800003051758,2.799217284917832,7.782658337910975e-06,982.9399999999988,1148.4799999999982
0.2874,0.0565,0.5133,0.1427999999999999,0.0,0.0,0.0,93.32000122070312,2.914450013637542,9.661137216356068e-06,982.9399999999988,1065.4199999999985
1.0,0.0,0.0,0.0,0.0,0.0,0.0,72.11999969482422,2.203000068664551,4.759186387871155e-07,1324.5052652776355,1852.2699999999968
1.0,0.0,0.0,0.0,0.0,0.0,0.0,72.11999969482422,2.2043758322671154,4.759186387871155e-07,1324.5052652776355,1852.2699999999968
1.0,0.0,0.0,0.0,0.0,0.0,0.0,72.11999969482422,2.200999975204468,4.759186387871155e-07,1324.5052652776355,1852.2699999999968
1.0,0.0,0.0,0.0,0.0,0.0,0.0,72.11999969482422,2.2043758322671154,4.759186387871155e-07,1324.5052652776355,1852.2699999999968
1.0,0.0,0.0,0.0,0.0,0.0,0.0,72.11999969482422,2.200999975204468,4.759186387871155e-07,1324.5052652776355,1852.2699999999968
1.0,0.0,0.0,0.0,0.0,0.0,0.0,72.11999969482422,2.2043758322671154,4.759186387871155e-07,1324.5052652776355,1852.2699999999968
1.0,0.0,0.0,0.0,0.0,0.0,0.0,72.11999969482422,2.203000068664551,4.759186387871155e-07,1324.5052652776355,1852.2699999999968
1.0,0.0,0.0,0.0,0.0,0.0,0.0,72.11999969482422,2.20199990272522,4.759186387871155e-07,1324.5052652776355,1852.2699999999968
1.0,0.0,0.0,0.0,0.0,0.0,0.0,72.11999969482422,2.2043758322671154,4.759186387871155e-07,1324.5052652776355,1852.2699999999968
1.0,0.0,0.0,0.0,0.0,0.0,0.0,72.11999969482422,2.2039999961853027,4.759186387871155e-07,1324.5052652776355,1852.2699999999968
0.6,0.1,0.3,0.0,0.0,0.0,0.0,86.19999694824219,2.6700000762939453,6.269633332443237e-06,995.9199999999988,1153.139999999998
0.3782378237823782,0.0557055705570557,0.3546354635463546,0.2114211421142114,0.0,0.0,0.0,97.03999938964844,2.9435499835014345,7.998730236671087e-06,986.1299999999987,1066.8599999999983
0.2893,0.0731,0.2953,0.3423,0.0,0.0,0.0,109.2,2.923929989337921,6.541126673253373e-06,986.1499999999988,1050.9599999999984
1.0,0.0,0.0,0.0,0.0,0.0,0.0,72.11999969482422,2.2043758322671154,5.495712280273437e-07,1324.5052652776355,1852.2699999999968
0.0,0.5,0.5,0.0,0.0,0.0,0.0,112.0,2.880000114440918,8.02065804433066e-06,938.727999999999,1089.8399999999983
0.1957,0.2415,0.5525,0.0103,0.0,0.0,0.0,104.6,2.904260076681773,8.451950068155931e-06,1019.5179999999986,1090.8899999999983
0.0,0.36,0.64,0.0,0.0,0.0,0.0,106.74000091552736,2.868426684538524,8.509950033823647e-06,938.727999999999,1089.8399999999983
0.0,0.0,0.0,0.5,0.0,0.5,0.0,94.31999969482422,2.5105757026502062,5.81961231168111e-06,753.8200000000002,957.3729999999989
0.5585441455854415,0.208979102089791,0.0,0.2324767523247675,0.0,0.0,0.0,101.46000061035156,2.6277999830245973,3.483390281804403e-06,1040.95657142857,1139.669999999998
0.5585441455854415,0.208979102089791,0.0,0.2324767523247675,0.0,0.0,0.0,101.46000061035156,2.6277999830245973,3.483390281804403e-06,1040.95657142857,1139.669999999998
0.5832999999999999,0.0,0.4167,0.0,0.0,0.0,0.0,88.58000030517579,2.7966284626010185,9.405398569197888e-06,923.349999999999,1206.199999999998
1.0,0.0,0.0,0.0,0.0,0.0,0.0,76.0,2.2043758322671154,4.759186387871155e-07,1324.5052652776355,1852.2699999999968
1.0,0.0,0.0,0.0,0.0,0.0,0.0,72.11999969482422,2.2043758322671154,4.759186387871155e-07,1324.5052652776355,1852.2699999999968
1.0,0.0,0.0,0.0,0.0,0.0,0.0,72.11999969482422,2.2043758322671154,4.759186387871155e-07,1324.5052652776355,1852.2699999999968
1.0,0.0,0.0,0.0,0.0,0.0,0.0,72.11999969482422,2.2043758322671154,4.759186387871155e-07,1324.5052652776355,1852.2699999999968
1.0,0.0,0.0,0.0,0.0,0.0,0.0,72.11999969482422,2.2043758322671154,6.040816307067871e-07,1324.5052652776355,1852.2699999999968
1.0,0.0,0.0,0.0,0.0,0.0,0.0,72.11999969482422,2.2043758322671154,4.759186387871155e-07,1324.5052652776355,1852.2699999999968
0.5485,0.1005,0.351,0.0,0.0,0.0,0.0,90.16000061035156,2.753241667151451,6.938116660690303e-06,996.8999999999988,1157.189999999998
0.4165,0.0907,0.4928,0.0,0.0,0.0,0.0,93.4800018310547,2.865862319205489,9.401146197406823e-06,996.0899999999988,1109.6399999999983
1.0,0.0,0.0,0.0,0.0,0.0,0.0,72.11999969482422,2.203000068664551,4.759186387871155e-07,1324.5052652776355,1852.2699999999968
1.0,0.0,0.0,0.0,0.0,0.0,0.0,72.11999969482422,2.2043758322671154,4.759186387871155e-07,1324.5052652776355,1852.2699999999968
0.0,0.0,0.0,0.0,0.0,0.0,1.0,86.21999969482422,5.12881003992967,1.8648866666666653e-05,672.7600000000009,910.2729999999991
0.5332,0.12,0.0,0.3468,0.0,0.0,0.0,104.4,2.664080066680908,4.9488637577692684e-06,1014.9599999999986,1137.659999999998
0.2918291829182918,0.2006200620062006,0.0,0.5075507550755076,0.0,0.0,0.0,105.6,2.8032975232601167,4.358342066446943e-06,1038.60057142857,1087.2429999999983
0.3312,0.1895,0.0,0.4793,0.0,0.0,0.0,105.6,2.7841975235939027,4.289775669733685e-06,1038.60057142857,1096.1629999999982
0.5302,0.1331,0.0,0.3367,0.0,0.0,0.0,104.8,2.655650081634521,4.763726340611772e-06,1016.2499999999984,1144.849999999998
0.5905,0.1159999999999999,0.0,0.2935,0.0,0.0,0.0,98.6,2.605371268932093,3.904919098481675e-06,1015.5299999999984,1170.087499999998
0.2682731726827317,0.1317868213178682,0.0,0.5999400059994001,0.0,0.0,0.0,107.4,2.804989992380142,4.816290807024643e-06,1014.9766666666652,1074.9829999999984
0.3198999999999999,0.2827,0.0,0.3974,0.0,0.0,0.0,103.8,2.779708352486292,4.723285161463419e-06,1038.08057142857,1119.4329999999982
0.3972,0.0966,0.0,0.5062,0.0,0.0,0.0,108.4,2.790216483811538,5.2504882960183305e-06,990.7099999999988,1082.3829999999982
0.3975,0.1411,0.0,0.4614,0.0,0.0,0.0,105.6,2.779990010261536,4.544131987362819e-06,1018.4533333333318,1109.3329999999983
0.4253,0.1454,0.0,0.4293,0.0,0.0,0.0,105.6,2.756210007667541,4.288376847221744e-06,1019.1199999999984,1130.9999999999982
0.4285428542854285,0.1557155715571557,0.0,0.4157415741574157,0.0,0.0,0.0,105.6,2.756715018749237,4.40824502849579e-06,1060.7055714285698,1122.879999999998
0.4255,0.1787,0.0,0.3958,0.0,0.0,0.0,105.8,2.756974503040313,4.536158027203877e-06,1040.56657142857,1124.669999999998
0.4609,0.2238,0.0,0.3153,0.0,0.0,0.0,107.6,2.724409966468811,4.352901365997678e-06,1039.6965714285698,1151.419999999998
0.4784,0.2335,0.0,0.2880999999999999,0.0,0.0,0.0,107.4,2.703259975910187,4.252919632929845e-06,1041.3765714285698,1181.029999999998
0.4196999999999999,0.2116,0.0,0.3686999999999999,0.0,0.0,0.0,103.0,2.756401983737945,4.311229981104531e-06,1040.51657142857,1134.2799999999982
0.3613638636136386,0.171982801719828,0.0,0.4666533346665333,0.0,0.0,0.0,105.6,2.782690014839172,4.364074036280317e-06,1040.6765714285698,1093.9329999999982
0.3493,0.1931,0.0,0.4576,0.0,0.0,0.0,105.6,2.7866875314712525,4.295875668207807e-06,1040.51657142857,1096.1629999999982
0.3964,0.2096,0.0,0.3939999999999999,0.0,0.0,0.0,104.6,2.780938373009364,4.485644879150392e-06,1040.00657142857,1118.2329999999981
0.2961,0.1646,0.0,0.5393,0.0,0.0,0.0,107.4,2.802129999399185,4.384674044291182e-06,1038.88057142857,1081.2429999999983
0.2952,0.1796,0.0,0.5252,0.0,0.0,0.0,105.6,2.801677504777908,4.416301027933759e-06,1039.16057142857,1083.1729999999984
0.2952,0.2009,0.0,0.5039,0.0,0.0,0.0,105.6,2.8032975232601167,4.358342066446943e-06,1038.60057142857,1088.7129999999984
0.5008,0.0666,0.0,0.4326,0.0,0.0,0.0,107.6,2.700952271819115,5.923103289349874e-06,987.0299999999988,1146.0199999999982
0.551044895510449,0.1116888311168883,0.0,0.3372662733726627,0.0,0.0,0.0,101.8,2.622950041294098,4.260234208679199e-06,1008.4899999999984,1160.419999999998
0.507950795079508,0.1279127912791279,0.0,0.3641364136413641,0.0,0.0,0.0,104.8,2.671010046005249,4.776242111714682e-06,1014.7299999999984,1154.319999999998
0.5101,0.1442,0.0,0.3457,0.0,0.0,0.0,104.4,2.6923400592803954,4.399073994636536e-06,1019.5799999999986,1190.459999999998
0.537,0.1632999999999999,0.0,0.2996999999999999,0.0,0.0,0.0,102.0,2.634320042133332,4.147415264765421e-06,1040.99657142857,1137.5399999999981
0.4681,0.1234,0.0,0.4085,0.0,0.0,0.0,105.4,2.743019976615906,5.185791563883697e-06,1014.6399999999984,1135.7799999999982
0.4293,0.0801,0.0,0.4906,0.0,0.0,0.0,108.4,2.772472260932128,5.680888249860493e-06,987.6599999999988,1099.9899999999982
0.4443,0.1094999999999999,0.0,0.4462,0.0,0.0,0.0,107.4,2.770440049171448,5.576266573143006e-06,1000.3699999999986,1108.3499999999983
0.4472,0.1301,0.0,0.4227,0.0,0.0,0.0,105.6,2.7589299964904783,5.105076604103324e-06,1014.6566666666652,1115.4099999999983
0.4573,0.1339,0.0,0.4088,0.0,0.0,0.0,105.6,2.7584699845314025,5.130379259386931e-06,1016.2499999999984,1116.8099999999981
0.4689,0.1639,0.0,0.3671999999999999,0.0,0.0,0.0,103.0,2.724539976119995,4.31566256175268e-06,1040.1665714285698,1152.439999999998
0.4735473547354736,0.172017201720172,0.0,0.3544354435443544,0.0,0.0,0.0,104.6,2.715159978866577,4.237139005869908e-06,1040.1665714285698,1166.3599999999979
0.4643535646435356,0.1940805919408059,0.0,0.3415658434156584,0.0,0.0,0.0,103.4,2.727349967956543,4.130178312828424e-06,1040.00657142857,1146.0499999999981
0.4985,0.209,0.0,0.2925,0.0,0.0,0.0,107.4,2.6977200388908384,3.8450909242629965e-06,1040.79657142857,1183.519999999998
0.0,0.2823,0.7177,0.0,0.0,0.0,0.0,98.52000122070312,2.581010382175445,8.605730379334707e-06,938.727999999999,1089.2399999999982
0.0,0.2975,0.7025,0.0,0.0,0.0,0.0,98.52000122070312,2.813540096282959,8.49307444822523e-06,938.727999999999,1089.6399999999983
0.0,0.306,0.6940000000000001,0.0,0.0,0.0,0.0,98.52000122070312,2.8096200942993166,8.352611122385655e-06,938.727999999999,1089.6399999999983
0.0,0.3137999999999999,0.6862,0.0,0.0,0.0,0.0,100.32000122070312,3.427225685119629,8.245444432576495e-06,938.727999999999,1089.6399999999983
0.0,0.3547999999999999,0.6452,0.0,0.0,0.0,0.0,106.74000091552736,2.904810025691986,8.462600056966143e-06,938.727999999999,1089.8399999999983
0.0,0.3847,0.6153,0.0,0.0,0.0,0.0,112.2,2.8590154562431667,7.951712286613103e-06,938.727999999999,1089.8399999999983
0.0,0.4317,0.5683,0.0,0.0,0.0,0.0,112.2,3.6116279621918994,7.84790806727031e-06,938.727999999999,1089.8399999999983
0.1315,0.2014999999999999,0.667,0.0,0.0,0.0,0.0,100.6,3.0230498169263207,8.44236236248016e-06,1005.1979999999986,1079.056666666665
0.1341999999999999,0.2307,0.6351,0.0,0.0,0.0,0.0,106.0,3.0273278404076893,8.178868210728958e-06,1007.7679999999986,1079.9999999999984
0.1389,0.2809,0.5802,0.0,0.0,0.0,0.0,107.0,3.054637525152593,8.445358311335248e-06,1005.5879999999986,1090.2399999999982
0.1427,0.3223,0.535,0.0,0.0,0.0,0.0,108.6,3.033557152748108,7.739221646944684e-06,1005.5879999999986,1090.7399999999982
0.0715,0.3313,0.5972,0.0,0.0,0.0,0.0,103.76000061035155,2.9424403909388035,8.389555858884543e-06,938.3279999999992,1090.5299999999982
0.243,0.2030999999999999,0.5539000000000001,0.0,0.0,0.0,0.0,103.5800003051758,2.8995850646495818,8.713113684590663e-06,1063.0279999999984,1086.646666666665
0.1848,0.2023,0.6129,0.0,0.0,0.0,0.0,104.2,2.94036981399854,8.106814068031304e-06,1017.0379999999984,1079.956666666665
0.4077,0.2059,0.3864,0.0,0.0,0.0,0.0,100.68000030517578,2.797647999167442,7.248039971542356e-06,1064.6079999999984,1135.179999999998
0.2743725627437257,0.1796820317968203,0.5459454054594541,0.0,0.0,0.0,0.0,99.78000030517578,2.8909600512186686,8.706913680013026e-06,1062.2479999999985,1095.7399999999982
0.2526,0.245,0.5024000000000001,0.0,0.0,0.0,0.0,101.78000030517578,2.879790015220642,9.070775825627643e-06,1063.5479999999984,1097.5799999999983
0.1113,0.3358,0.5529,0.0,0.0,0.0,0.0,109.8,3.302423021316528,7.485716633097332e-06,1005.5879999999986,1090.5299999999982
0.6353,0.0,0.3646999999999999,0.0,0.0,0.0,0.0,87.65999908447266,2.677005445957184,7.71132383546375e-06,923.829999999999,1251.3716666666646
0.0,0.4331,0.5669,0.0,0.0,0.0,0.0,112.2,3.0611879797776544,7.84790806727031e-06,938.727999999999,1089.8399999999983
0.0,0.3571,0.6429,0.0,0.0,0.0,0.0,106.74000091552736,2.870636679331462,8.541500050862627e-06,938.727999999999,1089.8399999999983
0.0,0.3571,0.6429,0.0,0.0,0.0,0.0,106.74000091552736,2.870636679331462,8.541500050862627e-06,938.727999999999,1089.8399999999983
0.6868000000000001,0.1557,0.0,0.1575,0.0,0.0,0.0,82.69999694824219,2.484595018625259,2.9357016603469843e-06,1035.15,1255.1299999999978
0.4422999999999999,0.0711,0.4416,0.045,0.0,0.0,0.0,93.04000091552734,2.873169994354248,8.548933329264323e-06,981.9999999999986,1109.8699999999983
0.4386438643864386,0.1349134913491349,0.4264426442644264,0.0,0.0,0.0,0.0,96.82000122070312,2.8353299736976623,7.389705372147336e-06,1013.9299999999986,1134.9999999999982
1.0,0.0,0.0,0.0,0.0,0.0,0.0,72.11999969482422,2.2043758322671154,4.759186387871155e-07,1324.5052652776355,1852.2699999999968
1.0,0.0,0.0,0.0,0.0,0.0,0.0,72.5999984741211,2.200000047683716,5.519999980926514e-07,1324.5052652776355,1852.2699999999968
1.0,0.0,0.0,0.0,0.0,0.0,0.0,74.0,2.219000101089477,4.759186387871155e-07,1363.15,1852.2699999999968
1.0,0.0,0.0,0.0,0.0,0.0,0.0,73.69999694824219,2.220000028610229,4.759186387871155e-07,1403.15,1852.2699999999968
0.4802480248024803,0.1839183918391839,0.1133113311331133,0.2225222522252225,0.0,0.0,0.0,100.73999938964845,2.751479295989286,4.992126842357998e-06,1037.1679999999983,1168.169999999998
0.2081791820817918,0.1226877312268773,0.6691330866913309,0.0,0.0,0.0,0.0,101.01999969482422,2.7665876787503563,8.4496723838352e-06,1010.7399999999984,1066.206666666665
0.4226422642264226,0.1245124512451245,0.4528452845284529,0.0,0.0,0.0,0.0,93.5000015258789,2.870326640089353,7.305784041377476e-06,1010.0399999999986,1125.5699999999981
0.6437,0.1264,0.2299,0.0,0.0,0.0,0.0,85.54000091552734,2.622586448589961,5.018428341166183e-06,1008.9999999999986,1235.7099999999978
0.0348,0.294,0.6712,0.0,0.0,0.0,0.0,100.32000122070312,2.841198947429657,8.80645502764384e-06,938.087999999999,1089.6399999999983
0.0,0.0,0.0,0.0,0.0,1.0,0.0,18.04000015258789,1.842850945199157,1.4851332023690968e-05,559.820000000001,634.650000000001
0.0,0.0,0.0,0.2749,0.0,0.7251000000000001,0.0,63.819999313354494,2.2543871184190114,6.199948954010002e-06,691.3100000000006,946.992999999999
0.0,0.0,0.0,0.4254,0.0,0.5746,0.0,92.45999908447266,2.4188217133283616,6.079790634918207e-06,754.3000000000002,955.4729999999988
0.0,0.0,0.0,0.5143,0.0,0.4857,0.0,94.31999969482422,2.4932490275927948,5.972856303660074e-06,753.8200000000002,957.3729999999989
0.0,0.0,0.0,0.5557,0.0,0.4443,0.0,98.4199996948242,2.5101847338335856,5.956232961146033e-06,754.4600000000002,959.2229999999988
0.0,0.0,0.0,0.5954,0.0,0.4046,0.0,99.01999969482422,2.514584772552763,6.248167297236122e-06,755.4400000000002,959.4129999999989
0.0,0.0,0.0,0.6333,0.0,0.3667,0.0,99.01999969482422,2.5567847577390217,6.29200397605896e-06,756.6400000000001,959.1429999999989
0.0,0.0,0.0,0.6786,0.0,0.3214,0.0,99.01999969482422,2.59858143564633,6.478557316970825e-06,755.7500000000001,989.3729999999987
0.0,0.0,0.0,0.6607999999999999,0.0,0.3392,0.0,99.01999969482422,2.589024761483783,6.274157315444947e-06,756.6400000000001,967.2429999999989
0.0,0.0,0.0,0.7215,0.0,0.2785,0.0,99.01999969482422,2.6332965765453524,7.114723984909057e-06,755.4700000000001,1039.5429999999985
0.0,0.0,0.0,0.7544,0.0,0.2455999999999999,0.0,99.01999969482422,2.639556574628468,7.489743993759155e-06,750.9500000000002,1053.3329999999985
0.0,0.0,0.0,0.7624,0.0,0.2376,0.0,99.01999969482422,2.6398565743423648,7.511134992599488e-06,749.3400000000001,1053.3329999999985
0.0,0.0,0.0,0.8012,0.0,0.1987999999999999,0.0,99.01999969482422,2.673324397907371,8.73893399620056e-06,750.7800000000002,1057.1829999999984
0.0,0.0,0.0,0.8088,0.0,0.1912,0.0,99.01999969482422,2.673324397907371,8.73893399620056e-06,750.7800000000002,1056.2229999999984
0.0,0.0,0.0,0.8236,0.0,0.1764,0.0,99.01999969482422,2.673324397907371,8.73893399620056e-06,752.1400000000001,1053.1229999999985
0.72,0.14,0.0,0.0,0.14,0.0,0.0,81.6,2.784119956493378,4.169656825801303e-06,1091.15,1267.9299999999976
0.72,0.09,0.0,0.0,0.19,0.0,0.0,83.2,2.832169988155365,5.220556685829162e-06,1006.15,1262.0599999999977
0.66,0.22,0.0,0.0,0.12,0.0,0.0,86.51999969482422,2.7365300107002257,3.3734950293858854e-06,1089.15,1254.5199999999977
0.66,0.17,0.0,0.0,0.17,0.0,0.0,82.6,2.818780016899109,4.3144082593917774e-06,1083.15,1252.8599999999979
0.66,0.12,0.0,0.0,0.22,0.0,0.0,81.8,2.9108300232887268,6.001049977874756e-06,1012.15,1249.5859523809504
0.6,0.25,0.0,0.0,0.15,0.0,0.0,86.98000030517578,2.8342800092697145,4.963519606590272e-06,1086.15,1203.049999999998
0.6,0.15,0.0,0.0,0.25,0.0,0.0,81.51999969482422,3.002848342895508,5.9663916533788e-06,1030.15,1191.229999999998
0.72,0.14,0.0,0.14,0.0,0.0,0.0,92.81999969482422,2.464639959335327,2.869274751381647e-06,1054.15,1268.0499999999977
0.72,0.09,0.0,0.19,0.0,0.0,0.0,90.11999969482422,2.478130030632019,4.086475212256119e-06,1038.15,1266.2199999999978
0.66,0.17,0.0,0.17,0.0,0.0,0.0,86.23999938964843,2.555722463726997,2.998889929421746e-06,1045.15,1251.1999999999978
0.66,0.12,0.0,0.22,0.0,0.0,0.0,93.72000122070312,2.516564491868019,3.5021057304382325e-06,1026.15,1247.7492857142836
0.6,0.2,0.0,0.2,0.0,0.0,0.0,98.86000061035156,2.625049188559017,3.24149571852911e-06,1034.15,1153.7274999999981
0.6,0.15,0.0,0.25,0.0,0.0,0.0,96.12000122070312,2.591919916332714,3.69033153025309e-06,1022.15,1167.247499999998
0.5008,0.1208,0.0,0.3784,0.0,0.0,0.0,104.4,2.6589300298690794,4.732077322642009e-06,1014.9599999999986,1143.179999999998
0.5203,0.2189999999999999,0.0,0.2607,0.0,0.0,0.0,106.6,2.6649200677871705,3.9499135526021296e-06,1040.77657142857,1151.339999999998
0.4018598140185981,0.1263873612638736,0.0,0.4717528247175283,0.0,0.0,0.0,107.4,2.775610017776489,4.753424462936043e-06,1015.3499999999984,1091.6029999999982
0.504,0.3136,0.0,0.1824,0.0,0.0,0.0,102.2,2.6730117162068683,4.1876592909494994e-06,1042.52657142857,1223.4599999999978
0.54005400540054,0.1067106710671067,0.0279027902790279,0.3253325332533253,0.0,0.0,0.0,101.8,2.623473377625148,4.820288410495577e-06,995.4266666666654,1157.179999999998
0.4459,0.0909,0.0263,0.4368999999999999,0.0,0.0,0.0,108.6,2.748899998664856,5.550493053009401e-06,985.6499999999988,1108.3499999999983
0.495,0.1457,0.0133,0.346,0.0,0.0,0.0,104.4,2.688389971256256,3.7941747746149694e-06,1017.3966666666652,1196.889999999998
0.5488000000000001,0.2098,0.0703,0.1711,0.0,0.0,0.0,95.4,2.6614500212669374,3.96023923301697e-06,1042.091333333332,1174.439999999998
0.4986,0.1468,0.0363,0.3183,0.0,0.0,0.0,104.6,2.688390030860901,4.446081566111242e-06,1019.789333333332,1195.0799999999979
0.4063406340634063,0.1678167816781678,0.0869086908690869,0.3389338933893389,0.0,0.0,0.0,104.2,2.7658700132369995,5.033114650853477e-06,1036.4179999999983,1118.3999999999983
0.5643,0.1311,0.0571,0.2475,0.0,0.0,0.0,92.88000030517578,2.6091566459337865,4.342417732111612e-06,1004.5799999999988,1133.109999999998
0.4488,0.1469,0.1069,0.2974,0.0,0.0,0.0,102.6,2.780892846924918,5.2652459516706895e-06,1024.9159999999986,1139.139999999998
0.3894389438943894,0.1434143414341434,0.1043104310431042,0.3628362836283628,0.0,0.0,0.0,105.0,2.8100399446487425,4.996556668744768e-06,1013.143333333332,1114.2799999999982
0.4886999999999999,0.1152,0.1047,0.2914,0.0,0.0,0.0,101.36000061035156,2.7314383204788952,5.660641670544945e-06,1006.2699999999988,1162.139999999998
0.4295,0.1125,0.1023,0.3557,0.0,0.0,0.0,105.0,2.796859977245331,5.77111261965434e-06,1001.4599999999988,1107.2699999999982
0.3191,0.1075,0.0977,0.4757,0.0,0.0,0.0,107.2,2.801969995498657,5.597979270935058e-06,994.5099999999989,1080.9099999999983
0.5269473052694731,0.0846915308469153,0.1026897310268973,0.2856714328567143,0.0,0.0,0.0,98.6,2.710740022659302,5.9465500022888175e-06,984.9699999999988,1145.599999999998
0.4681,0.0827,0.1003,0.3489,0.0,0.0,0.0,105.0,2.7735399866104125,6.140208328247076e-06,985.7099999999988,1133.7799999999982
0.5052,0.0541,0.0984,0.3423,0.0,0.0,0.0,99.43999938964843,2.7366140128771463,6.638149975776671e-06,984.4999999999986,1150.369999999998
0.4491449144914491,0.0529052905290529,0.0962096209620962,0.4017401740174017,0.0,0.0,0.0,103.7,2.7636899876594545,6.711509971300764e-06,984.4999999999986,1099.3299999999983
0.3975397539753975,0.1464146414641464,0.1597159715971597,0.2963296329632963,0.0,0.0,0.0,108.6,2.8285362243652346,5.134518309293472e-06,1016.883333333332,1121.0599999999981
0.3253,0.1096,0.1494,0.4157,0.0,0.0,0.0,109.8,2.8378099846839904,5.927222991943361e-06,994.3199999999988,1080.2399999999982
0.2726,0.1071,0.1461,0.4742,0.0,0.0,0.0,110.0,2.8520699763298034,5.893976304372151e-06,994.3199999999988,1073.2799999999984
0.4774,0.0843999999999999,0.1535,0.2847,0.0,0.0,0.0,103.96000061035156,2.810091263664749,6.259436669540409e-06,985.6999999999988,1135.7499999999982
0.2901,0.1424,0.2072,0.3603,0.0,0.0,0.0,109.8,2.8656933127509223,5.811108357365926e-06,1012.6166666666652,1086.3399999999983
0.2361,0.1391,0.2024,0.4224,0.0,0.0,0.0,109.8,2.863583313094245,5.63996896673838e-06,1011.8166666666652,1066.0199999999984
0.3318,0.1117,0.2032,0.3533,0.0,0.0,0.0,109.8,2.8575533209906685,6.2466666749318445e-06,1000.9099999999988,1079.4299999999982
0.2668,0.0786,0.1906,0.4639999999999999,0.0,0.0,0.0,109.8,2.8566699838638305,6.28416798623403e-06,984.7399999999986,1057.5199999999984
0.3056694330566943,0.0514948505149485,0.1871812818718128,0.4556544345565443,0.0,0.0,0.0,109.6,2.853119990825653,6.956624996248886e-06,984.0199999999988,1071.5899999999983
0.354,0.149,0.2709,0.2261,0.0,0.0,0.0,102.8,2.906647901648567,5.9095933668772364e-06,1025.9399999999985,1087.9599999999982
0.2409,0.1419,0.2581,0.3591,0.0,0.0,0.0,109.8,2.902318516969681,5.97866002502441e-06,1014.4766666666652,1066.5399999999984
0.3963,0.1168,0.2653999999999999,0.2214999999999999,0.0,0.0,0.0,100.31999969482422,2.864542865071978,6.308411694780988e-06,1006.5599999999988,1079.7899999999981
0.2309,0.1088,0.2473,0.413,0.0,0.0,0.0,109.8,2.899589993953705,6.180321682866415e-06,995.5299999999988,1044.3799999999985
0.2719,0.0801,0.2427,0.4053,0.0,0.0,0.0,109.8,2.878459997177124,6.270883339500426e-06,987.4299999999988,1040.0699999999983
0.4185999999999999,0.0548,0.2492,0.2774,0.0,0.0,0.0,107.4,2.8784624000995875,7.192474936803181e-06,986.1299999999987,1059.1499999999985
0.3638,0.0536,0.2435999999999999,0.3389999999999999,0.0,0.0,0.0,109.0,2.882076682249705,7.365008273124696e-06,986.1299999999987,1047.0999999999983
0.3114,0.0524,0.2382999999999999,0.3979,0.0,0.0,0.0,109.6,2.869283331500159,7.3499582920074495e-06,986.1299999999987,1048.1999999999985
0.5529,0.0542999999999999,0.0494,0.3434,0.0,0.0,0.0,101.6,2.626789903345562,5.340047908761764e-06,983.6299999999987,1157.2599999999982
0.4956,0.0530999999999999,0.0483,0.4029999999999999,0.0,0.0,0.0,106.6,2.724125012755394,6.306816638628643e-06,984.5599999999988,1147.0399999999981
0.5768423157684232,0.084991500849915,0.0514948505149485,0.2866713328667133,0.0,0.0,0.0,98.68000030517578,2.6085123803618147,4.500607192272611e-06,985.0399999999988,1172.769999999998
0.5394539453945395,0.1156115611561156,0.0525052505250525,0.2924292429242924,0.0,0.0,0.0,100.4,2.632145039439201,4.897771002569656e-06,1004.0799999999988,1144.3099999999981
0.4789,0.1128999999999999,0.0513,0.3569,0.0,0.0,0.0,104.4,2.716619980335236,5.460722612944105e-06,1000.6299999999987,1139.669999999998
0.4396439643964396,0.1439143914391439,0.0523052305230523,0.3641364136413641,0.0,0.0,0.0,103.8,2.7297400212287903,5.092299384993603e-06,1011.0466666666651,1130.579999999998
0.4444444444444444,0.1247124712471247,0.4308430843084308,0.0,0.0,0.0,0.0,96.82000122070312,2.8328400325775145,7.520047019449873e-06,1010.0399999999986,1124.0699999999981
0.4547,0.0913,0.4539999999999999,0.0,0.0,0.0,0.0,93.04000091552734,2.8856466645797094,7.889783315658571e-06,995.8899999999988,1118.159999999998
0.3666,0.0584,0.5307,0.0443,0.0,0.0,0.0,92.4000015258789,2.936825048327446,9.84817187717983e-06,981.8899999999988,1082.3199999999983
0.3236,0.0894,0.5418000000000001,0.0452,0.0,0.0,0.0,93.66000213623047,2.926060043970744,8.821031112652736e-06,985.2199999999988,1079.3499999999983
1.0,0.0,0.0,0.0,0.0,0.0,0.0,72.11999969482422,2.2070000171661377,4.759186387871155e-07,1324.5052652776355,1852.2699999999968
1.0,0.0,0.0,0.0,0.0,0.0,0.0,72.80000305175781,2.2043758322671154,4.759186387871155e-07,1324.5052652776355,1852.2699999999968
1.0,0.0,0.0,0.0,0.0,0.0,0.0,72.11999969482422,2.2043758322671154,4.686466217041016e-07,1324.5052652776355,1852.2699999999968
1.0,0.0,0.0,0.0,0.0,0.0,0.0,73.0,2.2043758322671154,4.759186387871155e-07,1324.5052652776355,1852.2699999999968
1.0,0.0,0.0,0.0,0.0,0.0,0.0,72.11999969482422,2.2043758322671154,4.759186387871155e-07,1324.5052652776355,1852.2699999999968
0.5,0.0,0.5,0.0,0.0,0.0,0.0,93.3,2.896084471613477,9.285800036112469e-06,922.479999999999,1131.949999999998
0.5651434856514349,0.0920907909209079,0.2105789421057894,0.0602939706029397,0.0,0.0718928107189281,0.0,87.71999969482422,2.62460999250412,5.715906641070047e-06,930.259999999999,1143.849999999998
0.5481548154815482,0.0871087108710871,0.2106210621062106,0.0608060806080608,0.0,0.0933093309330933,0.0,87.71999969482422,2.6136050033569336,5.655134984079998e-06,927.309999999999,1134.369999999998
0.599040095990401,0.0923907609239076,0.2093790620937906,0.0603939606039396,0.0,0.0387961203879612,0.0,88.61999969482422,2.63401105030989,5.659934993934633e-06,945.059999999999,1141.7499999999982
0.5318,0.119,0.2137,0.0612,0.0,0.0742999999999999,0.0,89.51999969482422,2.6515162920951845,5.6049785548618895e-06,949.6099999999988,1154.459999999998
0.5505,0.1045,0.2105,0.062,0.0,0.0725,0.0,87.71999969482422,2.659048335552216,5.506645220892773e-06,931.7999999999988,1159.429999999998
0.5774577457745774,0.0802080208020802,0.2085208520852085,0.0617061706170617,0.0,0.0721072107210721,0.0,87.81999969482422,2.616762851874034,5.6535016354242935e-06,920.0599999999991,1116.899999999998
0.5572,0.0681,0.2114,0.0594,0.0,0.1039,0.0,87.71999969482422,2.6071933269500733,5.689998302841186e-06,916.1199999999992,1123.2099999999982
0.5591,0.0797,0.2102,0.0608,0.0,0.0902,0.0,87.71999969482422,2.597373330593109,5.645081639353432e-06,913.3599999999992,1121.119999999998
0.5833583358335833,0.1053105310531053,0.2128212821282128,0.0608060806080608,0.0,0.0377037703770377,0.0,89.51999969482422,2.638012538978032,5.633320217904591e-06,946.389999999999,1160.559999999998
0.5696430356964304,0.1181881811818818,0.212978702129787,0.0610938906109389,0.0,0.0380961903809619,0.0,89.51999969482422,2.637053987979889,5.4876702131997975e-06,958.2199999999988,1159.419999999998
0.5851,0.1214,0.2164,0.0,0.0,0.0771,0.0,88.17999877929688,2.5835402846336364,5.157359981791179e-06,961.343333333332,1165.079999999998
0.5424457554244575,0.0662933706629337,0.2001799820017998,0.1194880511948805,0.0,0.0715928407159284,0.0,88.6,2.6718299984931946,6.219498341369628e-06,918.7799999999992,1136.609999999998
0.5542445755424458,0.0910908909109089,0.2061793820617938,0.0930906909309069,0.0,0.0553944605539446,0.0,89.46000061035156,2.6286849975585938,5.75800260484786e-06,936.119999999999,1165.699999999998
0.5471,0.0897,0.2101,0.1168,0.0,0.0363,0.0,91.88000030517578,2.6920333337783813,5.956124284789674e-06,948.509999999999,1155.589999999998
0.5506,0.091,0.1674,0.1198,0.0,0.0712,0.0,83.81999969482422,2.643268322944641,5.164035951532635e-06,930.219999999999,1165.619999999998
0.5549999999999999,0.0917999999999999,0.1883999999999999,0.0914999999999999,0.0,0.0732999999999999,0.0,84.81999969482422,2.596259994506836,5.467249277541749e-06,930.459999999999,1168.009999999998
0.5644435556444356,0.0932906709329067,0.2332766723327667,0.0338966103389661,0.0,0.0750924907509249,0.0,88.11999969482422,2.628529987335205,5.7293016237258894e-06,930.719999999999,1142.949999999998
0.5726000000000001,0.095,0.2572,0.0,0.0,0.0752,0.0,81.4999984741211,2.616230009794235,5.598979957962033e-06,931.6699999999988,1137.879999999998
0.5562,0.0911999999999999,0.2528,0.0619,0.0,0.0379,0.0,89.77999877929688,2.6768600010871886,5.95959663359324e-06,942.409999999999,1121.369999999998
0.5683,0.1058,0.19,0.0624,0.0,0.0735,0.0,86.33999938964844,2.5905539727211,5.276920220829192e-06,932.019999999999,1157.969999999998
0.5733573357335734,0.1199119911991199,0.1684168416841684,0.0641064106410641,0.0,0.0742074207420742,0.0,87.21999969482422,2.5755439805984497,4.8189607135227735e-06,954.5859999999988,1166.9899999999982
0.5492,0.067,0.2491,0.0621,0.0,0.0726,0.0,88.91999816894531,2.6699499924977625,6.343899967575073e-06,918.5099999999992,1101.5699999999983
0.5186481351864813,0.0927907209279072,0.2531746825317468,0.0644935506449355,0.0,0.0708929107089291,0.0,92.61999969482422,2.678147609763676,6.230387116395859e-06,930.259999999999,1126.2399999999982
0.5426,0.0928,0.2314999999999999,0.063,0.0,0.0701,0.0,87.6,2.6575099873542785,5.8561737792605454e-06,931.4299999999988,1141.2899999999981
0.5821000000000001,0.0936999999999999,0.1889,0.0636,0.0,0.0717,0.0,85.61999969482422,2.5860628535634,5.4571983140945454e-06,932.4299999999988,1152.119999999998
0.5877412258774123,0.0935906409359064,0.2108789121087891,0.033996600339966,0.0,0.0737926207379262,0.0,88.38000030517578,2.616254839102427,5.5584599676768e-06,932.659999999999,1151.5399999999981
0.6169,0.0955,0.2134,0.0,0.0,0.0742,0.0,86.47999877929688,2.5616691115498544,5.18508285835811e-06,934.009999999999,1153.7399999999982
0.3952395239523952,0.0488048804880488,0.528052805280528,0.0279027902790279,0.0,0.0,0.0,92.4000015258789,2.9347690628767014,1.0815269997133528e-05,981.9599999999988,1093.0199999999982
0.3760623937606239,0.0501949805019498,0.5471452854714529,0.0265973402659734,0.0,0.0,0.0,92.4000015258789,2.934187658877342,1.1173119994081768e-05,982.0099999999989,1082.0899999999983
0.3305330533053305,0.0501050105010501,0.4138413841384138,0.2055205520552055,0.0,0.0,0.0,97.1,2.937763312061628,8.597681678136192e-06,986.2899999999988,1064.1399999999985
0.3856,0.0516999999999999,0.4492,0.1134999999999999,0.0,0.0,0.0,92.42000122070311,2.918336709539096,9.30278399302165e-06,980.9899999999986,1084.3999999999983
0.3493,0.0475,0.4362,0.1669999999999999,0.0,0.0,0.0,97.7,2.916206662456194,9.148043408966068e-06,986.8999999999988,1076.5299999999982
0.3535,0.0466,0.4593,0.1406,0.0,0.0,0.0,92.64000091552734,2.92472001183033,9.575940061442058e-06,982.9399999999988,1076.5299999999982
0.3402,0.0451,0.4750999999999999,0.1396,0.0,0.0,0.0,93.32000122070312,2.925093336304029,9.943668373107912e-06,982.9399999999988,1076.4699999999982
0.8679000000000001,0.0317,0.0111,0.0,0.0,0.0892999999999999,0.0,63.14000015258789,2.1903799533843995,1.5e-06,1010.2134343434328,1742.5899999999967
0.9125,0.0,0.0,0.0,0.0,0.0875,0.0,63.14000015258789,2.156369926929474,1.5e-06,1177.474554428027,1826.169999999997
0.8625,0.03,0.0,0.0,0.0,0.1075,0.0,63.14000015258789,2.1844899463653564,1e-06,1007.2334343434328,1719.7899999999968
0.8747,0.017,0.0,0.0,0.0,0.1083,0.0,63.14000015258789,2.180799946784973,1.6e-06,962.0434343434332,1819.9699999999968
0.8640000000000001,0.0243999999999999,0.0,0.0,0.0,0.1116,0.0,63.14000015258789,2.180489945411682,1.2999999999999998e-06,997.5434343434328,1753.2999999999968
0.7853,0.0773,0.0,0.0,0.0,0.1374,0.0,69.83999938964844,2.250749990940094,2.1e-06,986.0299999999988,1265.5699999999977
0.7741,0.0245,0.0445,0.0,0.0,0.1568999999999999,0.0,66.17999954223633,2.2410999965667724,2.3e-06,990.523434343433,1275.4299999999976
0.8180000000000001,0.0246,0.0,0.0,0.0,0.1574,0.0,65.17999954223633,2.189649990797043,1.8e-06,994.8234343434328,1275.7166666666642
0.8104,0.0067,0.0,0.0,0.0,0.1828999999999999,0.0,57.8,2.186739984750748,2.3e-06,950.6434343434332,1348.0666666666643
0.7198280171982802,0.0080991900809919,0.0,0.0,0.0,0.272072792720728,0.0,62.47999954223633,2.10144904756546,3e-06,837.3599999999994,1343.4766666666642
0.7149,0.0,0.0,0.0,0.0,0.2851,0.0,57.07999954223633,2.152080949068069,2.6e-06,837.3599999999994,1296.3566666666643
0.6,0.0,0.4,0.0,0.0,0.0,0.0,88.63999938964844,2.783338511784871,8.152309126984125e-06,923.349999999999,1204.309999999998
0.5,0.0,0.5,0.0,0.0,0.0,0.0,93.3,2.896084471613477,9.285800036112469e-06,922.479999999999,1131.949999999998
0.52,0.0,0.0,0.48,0.0,0.0,0.0,106.4,2.7216900082429247,7.326600010681156e-06,879.8499999999992,1122.869999999998
0.5,0.0,0.25,0.25,0.0,0.0,0.0,101.4199996948242,2.841282606480959,7.812014285905018e-06,921.029999999999,1066.9799999999984
0.65,0.09,0.26,0.0,0.0,0.0,0.0,85.8,2.621999979019165,5.253455071194964e-06,996.3599999999986,1219.354999999998
0.65,0.05,0.3,0.0,0.0,0.0,0.0,81.19999847412109,2.6419999599456787,5.681275070381164e-06,989.4499999999988,1209.3966666666647
0.58,0.09,0.33,0.0,0.0,0.0,0.0,88.73999938964843,2.720999956130981,6.765588336181645e-06,995.9799999999988,1144.609999999998
0.53,0.09,0.38,0.0,0.0,0.0,0.0,90.38000030517578,2.76200008392334,7.834311212031048e-06,995.9799999999988,1144.579999999998
1.0,0.0,0.0,0.0,0.0,0.0,0.0,72.11999969482422,2.2043758322671154,-7.214444637298584e-07,1324.5052652776355,1852.2699999999968
1.0,0.0,0.0,0.0,0.0,0.0,0.0,72.11999969482422,2.200000047683716,5e-07,1324.5052652776355,1852.2699999999968
1.0,0.0,0.0,0.0,0.0,0.0,0.0,72.11999969482422,2.2043758322671154,6.48402452468872e-07,1324.5052652776355,1852.2699999999968
1.0,0.0,0.0,0.0,0.0,0.0,0.0,72.11999969482422,2.20199990272522,4.759186387871155e-07,1324.5052652776355,1852.2699999999968
1.0,0.0,0.0,0.0,0.0,0.0,0.0,81.0,2.2043758322671154,4.759186387871155e-07,1324.5052652776355,1852.2699999999968
1.0,0.0,0.0,0.0,0.0,0.0,0.0,72.11999969482422,2.2043758322671154,4.759186387871155e-07,1324.5052652776355,1852.2699999999968
1.0,0.0,0.0,0.0,0.0,0.0,0.0,72.11999969482422,2.2043758322671154,4.759186387871155e-07,1324.5052652776355,1852.2699999999968
1.0,0.0,0.0,0.0,0.0,0.0,0.0,72.11999969482422,2.2043758322671154,4.759186387871155e-07,1324.5052652776355,1852.2699999999968
1.0,0.0,0.0,0.0,0.0,0.0,0.0,72.11999969482422,2.2043758322671154,4.759186387871155e-07,1324.5052652776355,1852.2699999999968
1.0,0.0,0.0,0.0,0.0,0.0,0.0,72.11999969482422,2.2043758322671154,4.759186387871155e-07,1324.5052652776355,1852.2699999999968
1.0,0.0,0.0,0.0,0.0,0.0,0.0,72.11999969482422,2.2043758322671154,4.759186387871155e-07,1324.5052652776355,1852.2699999999968
1.0,0.0,0.0,0.0,0.0,0.0,0.0,72.11999969482422,2.2043758322671154,4.759186387871155e-07,1324.5052652776355,1852.2699999999968
1.0,0.0,0.0,0.0,0.0,0.0,0.0,72.11999969482422,2.194999933242798,4.759186387871155e-07,1324.5052652776355,1852.2699999999968
1.0,0.0,0.0,0.0,0.0,0.0,0.0,72.11999969482422,2.2043758322671154,4.759186387871155e-07,1324.5052652776355,1852.2699999999968
1.0,0.0,0.0,0.0,0.0,0.0,0.0,72.11999969482422,2.2100000381469727,4.759186387871155e-07,1324.5052652776355,1852.2699999999968
0.0,0.0,0.25,0.125,0.0,0.625,0.0,88.91999969482421,2.463830591738224,6.345545189412432e-06,764.7000000000002,947.1299999999989
0.3144685531446855,0.1640835916408359,0.336966303369663,0.1844815518448155,0.0,0.0,0.0,97.23999938964845,2.9088003110090885,7.048767074584962e-06,1035.3419999999987,1095.2399999999982
0.3032303230323032,0.1848184818481848,0.324932493249325,0.187018701870187,0.0,0.0,0.0,100.51999969482422,2.914377978722255,6.893792734091622e-06,1035.161999999999,1104.5199999999982
