Repository: JiaQianZhu/ML_glass

This section contains all the datasets used in the experiment. 
Under the 'raw' folder, you will find the original dataset we collected from the SciGlass database via a Python module named GlassPy (https://github.com/drcassar/glasspy). 
Under the 'clean' folder, you will find the individual datasets of five properties and final dataset for joint prediction both after completion.
We also mannually gathered a small dataset (~50 entries) of compositions released by Corning Incorporated (US 2020/0339468 A1), all of which were unseen during the training period. This dataset is named 'US_patent_data.csv'.

File: (a-d) Datasets/clean/dataset_completed.csv (part 15 of 31)
SiO2,Al2O3,CaO,MgO,SrO,B2O3,Sb2O3,YoungModulus,Density293K,CTEbelowTg,Tstrain,Tsoft
0.3867613238676132,0.0865913408659134,0.3514648535146485,0.1751824817518248,0.0,0.0,0.0,96.15999908447266,2.9103499603271485,7.542398609524686e-06,988.3499999999988,1076.4399999999982
0.375,0.1052,0.3423,0.1775,0.0,0.0,0.0,97.77999877929688,2.9029619736671446,7.500155016581222e-06,994.5499999999988,1078.0999999999983
0.3639,0.1244,0.3318,0.1799,0.0,0.0,0.0,97.77999877929688,2.893011984348297,7.085742541885379e-06,1007.8499999999988,1084.1499999999983
0.3289,0.1852,0.2985,0.1874,0.0,0.0,0.0,97.83999938964844,2.913169386545817,6.288033764139809e-06,1035.161999999999,1104.5199999999982
0.4097,0.1055,0.3069,0.1779,0.0,0.0,0.0,97.43999938964843,2.8848553223609925,6.875745037078855e-06,994.5499999999988,1105.5599999999984
0.397,0.1247,0.298,0.1803,0.0,0.0,0.0,97.97999877929688,2.89137900018692,6.354770353571574e-06,1007.6799999999988,1096.5399999999981
0.3717,0.1646999999999999,0.2784,0.1852,0.0,0.0,0.0,97.97999877929688,2.887823512707438,6.045298368708292e-06,1036.1419999999987,1100.9299999999982
0.306,0.1419,0.3278,0.2243,0.0,0.0,0.0,100.51999969482422,2.934119980335236,6.976731805746896e-06,1014.5566666666653,1087.6899999999982
0.2948705129487051,0.1617838216178382,0.315968403159684,0.2273772622737725,0.0,0.0,0.0,100.51999969482422,2.9320433108011885,6.744777183532712e-06,1055.171666666665,1076.8999999999985
0.3431,0.1226999999999999,0.3124,0.2218,0.0,0.0,0.0,100.31999969482422,2.9223899960517885,6.800330856196086e-06,1008.0499999999988,1075.1699999999983
0.3316331633163316,0.1421142114211421,0.3015301530153015,0.2247224722472247,0.0,0.0,0.0,100.31999969482422,2.9397299909591674,6.237800007883706e-06,1014.7466666666652,1092.9299999999982
0.3198,0.1621,0.2903,0.2278,0.0,0.0,0.0,102.43999938964843,2.9230383181571966,5.994283349482218e-06,1055.6276666666652,1086.5499999999984
0.3067,0.1825,0.2799,0.2309,0.0,0.0,0.0,103.71999969482422,2.915145422390529,5.914238346354164e-06,1034.2919999999986,1091.7399999999982
0.3989999999999999,0.0856,0.2988,0.2166,0.0,0.0,0.0,101.23999938964845,2.919630026817322,6.550855021031696e-06,988.1499999999988,1067.0999999999983
0.3864613538646135,0.1040895910408959,0.2900709929007099,0.2193780621937806,0.0,0.0,0.0,100.31999969482422,2.8975200033187867,6.345473346900938e-06,988.7699999999988,1074.3399999999983
0.3737,0.123,0.2811,0.2221999999999999,0.0,0.0,0.0,100.31999969482422,2.9022828572137014,5.993931683794656e-06,1007.2499999999986,1075.4999999999982
0.3615361536153615,0.1424142414241424,0.2708270827082708,0.2252225222522252,0.0,0.0,0.0,100.31999969482422,2.895012897763934,6.026576696650186e-06,1014.7466666666652,1088.2899999999981
0.348,0.1624,0.2614,0.2282,0.0,0.0,0.0,102.8,2.895121232782092,5.859783369064329e-06,1056.737666666665,1083.4799999999982
0.3352,0.1828999999999999,0.2505,0.2314,0.0,0.0,0.0,102.73999938964845,2.9002174710546225,5.727210023180641e-06,1034.2919999999986,1080.4399999999985
0.2643,0.1797,0.2832,0.2728,0.0,0.0,0.0,104.9199996948242,2.9188009913762416,5.9713250141143785e-06,1034.2919999999986,1086.5499999999984
0.3451654834516549,0.0842915708429157,0.3146685331466853,0.2558744125587441,0.0,0.0,0.0,103.71999969482422,2.91914999961853,6.9221166886647554e-06,987.9799999999988,1058.2499999999984
0.3228999999999999,0.1211,0.2935,0.2625,0.0,0.0,0.0,104.51999969482422,2.934569971561432,6.264794999949136e-06,1007.9699999999988,1079.3299999999983
0.3112999999999999,0.1402,0.2825,0.266,0.0,0.0,0.0,104.9199996948242,2.9328484814167024,6.1306333529154445e-06,1013.9066666666652,1092.5199999999982
0.2861,0.18,0.2607,0.2732,0.0,0.0,0.0,104.9199996948242,2.8951438860666183,5.924560018920896e-06,1034.2919999999986,1082.9199999999985
0.3765,0.0844999999999999,0.2826,0.2564,0.0,0.0,0.0,103.71999969482422,2.897928518533707,6.1789366765340135e-06,987.9799999999988,1064.8499999999983
0.3638636136386362,0.1026897310268973,0.2737726227377262,0.2596740325967403,0.0,0.0,0.0,104.51999969482422,2.897126446379556,6.115345012855529e-06,989.6299999999987,1067.3099999999984
0.351964803519648,0.1212878712128787,0.2636736326367363,0.2630736926307369,0.0,0.0,0.0,105.51999969482422,2.8959192174805537,5.880738346417745e-06,1007.9699999999988,1075.1299999999983
0.3387,0.1405,0.2542999999999999,0.2664999999999999,0.0,0.0,0.0,105.51999969482422,2.9002285544872284,5.851060026550291e-06,1013.9066666666652,1081.6399999999985
0.3121,0.1803,0.2339,0.2737,0.0,0.0,0.0,104.71999969482422,2.896113658386564,5.523445029067994e-06,1034.2919999999986,1090.5299999999982
0.4107,0.0552,0.3560999999999999,0.178,0.0,0.0,0.0,96.53999938964844,2.910413303375244,7.969179999287925e-06,986.3299999999988,1097.4699999999982
0.4489,0.0581,0.3795,0.1134999999999999,0.0,0.0,0.0,96.33999938964844,2.8583772587776184,8.220882288869223e-06,980.9899999999986,1103.8199999999983
0.4290429042904291,0.0556055605560556,0.2464246424642464,0.2689268926892689,0.0,0.0,0.0,106.2,2.8748636628786723,7.315191601880388e-06,986.1299999999987,1060.3499999999983
0.4917,0.0576,0.3340999999999999,0.1166,0.0,0.0,0.0,97.0,2.7909323434034987,7.819337331136066e-06,981.0499999999988,1149.629999999998
0.5119,0.0594,0.2573,0.1714,0.0,0.0,0.0,99.7,2.76389756222566,7.548532660929358e-06,985.8799999999987,1125.0299999999982
0.5251525152515252,0.0579057905790579,0.3055305530553056,0.1114111411141114,0.0,0.0,0.0,91.74000091552736,2.745132924795151,7.453673344930013e-06,979.9699999999988,1150.749999999998
0.5102489751024898,0.0567943205679432,0.2196780321967803,0.2132786721327867,0.0,0.0,0.0,102.2,2.8001739805539447,6.971089961242674e-06,982.7799999999988,1112.3299999999983
0.4976,0.0542999999999999,0.1914999999999999,0.2566,0.0,0.0,0.0,104.6,2.8375625888506573,6.604214986610416e-06,984.0199999999988,1123.5399999999981
0.5631,0.0587,0.2694,0.1088,0.0,0.0,0.0,87.0999984741211,2.6645804810523988,6.872918364906308e-06,980.1099999999986,1143.5299999999982
0.5802419758024198,0.0566943305669433,0.1978802119788021,0.1651834816518348,0.0,0.0,0.0,87.61999969482422,2.629352492491404,6.018347684160866e-06,984.0599999999988,1145.0199999999982
0.5461,0.0565,0.1889,0.2085,0.0,0.0,0.0,95.01999969482422,2.746449976762136,6.173497164817081e-06,983.2499999999986,1131.829999999998
0.5514448555144486,0.0548945105489451,0.1270872912708729,0.2665733426657334,0.0,0.0,0.0,98.0,2.7054699834187828,5.907873334439596e-06,983.2599999999989,1152.239999999998
0.9,0.0,0.0,0.0,0.0,0.1,0.0,63.14000015258789,2.154029905796051,1.7198999980290723e-06,1006.2843810356296,1826.169999999997
0.8,0.0,0.0,0.0,0.0,0.2,0.0,57.41999969482422,2.124519944190979,2.977500009536744e-06,971.4613041125529,1347.7666666666642
0.415,0.141,0.444,0.0,0.0,0.0,0.0,96.56000061035157,2.8461299526691444,7.746838990293231e-06,1024.5899999999986,1137.079999999998
0.384,0.205,0.411,0.0,0.0,0.0,0.0,100.7,2.825867524862289,7.475225779978434e-06,1063.6579999999983,1129.8399999999983
0.368,0.238,0.3939999999999999,0.0,0.0,0.0,0.0,101.61999969482422,2.815317999005318,7.2863079237075055e-06,1067.3179999999984,1130.9499999999982
0.417,0.088,0.495,0.0,0.0,0.0,0.0,93.4800018310547,2.8754856537126363,9.046691909160311e-06,993.9699999999988,1106.1899999999982
0.514,0.073,0.413,0.0,0.0,0.0,0.0,89.74000091552735,2.797297842048464,8.051012270355221e-06,989.7299999999988,1141.409999999998
0.585,0.062,0.353,0.0,0.0,0.0,0.0,89.51999969482422,2.7487799954414367,7.161268375905354e-06,987.7099999999988,1135.669999999998
0.528,0.088,0.384,0.0,0.0,0.0,0.0,89.93999938964843,2.76576630921307,7.86121119829814e-06,993.2499999999986,1144.7199999999982
0.4029999999999999,0.076,0.521,0.0,0.0,0.0,0.0,92.4000015258789,2.9182910703023275,8.833710546838672e-06,991.8199999999988,1090.9199999999983
0.43,0.14,0.43,0.0,0.0,0.0,0.0,96.4000015258789,2.835989965200424,7.340755362319949e-06,1024.4599999999984,1136.2199999999982
0.4192580741925807,0.1364863513648635,0.4192580741925807,0.024997500249975,0.0,0.0,0.0,96.82000122070312,2.840254834095637,7.478291246559508e-06,1011.2399999999984,1134.589999999998
0.3927,0.1278999999999999,0.3927,0.0866999999999999,0.0,0.0,0.0,96.26000061035155,2.877019493977229,7.882627996953325e-06,1005.9699999999988,1116.9699999999982
0.43,0.14,0.43,0.0,0.0,0.0,0.0,96.4000015258789,2.835989965200424,7.340755362319949e-06,1024.4599999999984,1136.2199999999982
0.715,0.129,0.0,0.156,0.0,0.0,0.0,92.81999969482422,2.4760000705718994,2.9600000381469725e-06,1046.55557142857,1263.9499999999978
0.25,0.25,0.5,0.0,0.0,0.0,0.0,104.0,2.876920001506805,9.070775825627643e-06,1063.5479999999984,1097.5799999999983
0.2298,0.2837,0.4865,0.0,0.0,0.0,0.0,106.0,2.8635799741744994,9.400099514461692e-06,1063.4179999999983,1097.8299999999983
0.2194,0.301,0.4796,0.0,0.0,0.0,0.0,106.0,2.864719967842102,8.438679981867477e-06,1063.4179999999983,1091.4399999999982
0.2087,0.3188,0.4725,0.0,0.0,0.0,0.0,106.0,2.928809926509857,7.781961636543282e-06,1063.4179999999983,1091.6399999999983
0.1979,0.3369,0.4652,0.0,0.0,0.0,0.0,108.0,2.8635499763488768,8.266646671295173e-06,1063.4179999999983,1091.6399999999983
0.5249,0.0282,0.3186,0.1283,0.0,0.0,0.0,92.42000122070311,2.778400002717972,8.421446665445964e-06,945.139999999999,1148.599999999998
0.4844,0.0281,0.3596,0.1278999999999999,0.0,0.0,0.0,97.68000030517578,2.862500030994416,8.524309997558592e-06,946.159999999999,1152.229999999998
0.4519451945194519,0.028002800280028,0.3924392439243925,0.1276127612761276,0.0,0.0,0.0,96.86000061035156,2.8678155982494355,8.766475006103514e-06,946.159999999999,1107.3099999999981
0.5166000000000001,0.0277,0.2733,0.1824,0.0,0.0,0.0,100.48000030517578,2.777664358774821,8.253157119968959e-06,950.0499999999988,1136.579999999998
0.4767,0.0277,0.3137,0.1819,0.0,0.0,0.0,99.6,2.8372691766421,8.300979972839358e-06,951.0699999999988,1126.639999999998
0.4448,0.0276,0.3461,0.1815,0.0,0.0,0.0,99.6,2.8665599926312764,8.317308545793805e-06,951.0699999999988,1090.4199999999983
0.5413,0.0274,0.196,0.2353,0.0,0.0,0.0,101.4199996948242,2.7595300126075744,7.31955005677541e-06,948.389999999999,1114.199999999998
0.4693530646935306,0.0271972802719728,0.2692730726927307,0.2341765823417658,0.0,0.0,0.0,101.4199996948242,2.819304202079773,8.152860474359423e-06,950.8699999999988,1100.4999999999982
0.4379,0.0272,0.3013,0.2336,0.0,0.0,0.0,101.4199996948242,2.8823400020599363,8.380623318990076e-06,950.8699999999988,1075.9399999999982
0.4085,0.0271,0.3312,0.2332,0.0,0.0,0.0,101.4199996948242,2.8821900248527528,8.667373313903809e-06,950.8699999999988,1061.5799999999983
0.5330533053305331,0.0269026902690269,0.1538153815381538,0.2862286228622862,0.0,0.0,0.0,103.05999908447264,2.7399740157127384,7.562250028800963e-06,948.269999999999,1139.7599999999982
0.5008,0.0269,0.1867,0.2855999999999999,0.0,0.0,0.0,103.15999908447266,2.8083025115728377,7.539450016212464e-06,949.119999999999,1139.329999999998
0.4622,0.0268,0.2262,0.2848,0.0,0.0,0.0,103.61999969482422,2.8345549952983857,8.179333334668477e-06,948.859999999999,1079.1599999999985
0.4041595840415958,0.0266973302669733,0.2854714528547145,0.2836716328367163,0.0,0.0,0.0,103.61999969482422,2.8817085211277007,8.752149967193606e-06,950.8699999999988,1071.4399999999982
0.4311999999999999,0.0268,0.2578,0.2842,0.0,0.0,0.0,103.61999969482422,2.850254166735543,8.468366650644939e-06,950.8699999999988,1079.9599999999984
0.0,0.0,0.0,0.0,0.5,0.5,0.0,79.76000061035157,3.421618817607562,9.775141647720333e-06,719.9600000000006,943.542999999999
0.0,0.0526,0.0,0.0,0.4736999999999999,0.4736999999999999,0.0,79.76000061035157,3.3910000324249268,9.13000030517578e-06,809.4599999999997,949.012999999999
0.0,0.1111111111111111,0.0,0.0,0.4444444444444444,0.4444444444444444,0.0,77.62000122070313,3.2880001068115234,8.269999694824218e-06,814.1799999999997,949.492999999999
0.0,0.1428857114288571,0.0,0.0,0.4285571442855714,0.4285571442855714,0.0,77.62000122070313,3.355574358940124,8.551244967397063e-06,830.4999999999995,954.6329999999989
0.0,0.1764823517648235,0.0,0.0,0.4117588241175883,0.4117588241175883,0.0,77.62000122070313,3.115000009536743,7.309999847412109e-06,833.0899999999996,946.432999999999
0.0,0.25,0.0,0.0,0.375,0.375,0.0,77.62000122070313,2.8929998874664307,6.009999847412109e-06,835.8799999999994,942.612999999999
0.0,0.3333333333333333,0.0,0.0,0.3333333333333333,0.3333333333333333,0.0,80.86000061035156,3.065606165409088,6.752308694930301e-06,841.3999999999994,955.3629999999989
0.0,0.3793379337933793,0.0,0.0,0.3103310331033103,0.3103310331033103,0.0,80.86000061035156,3.0751066470146178,6.4531019215538365e-06,840.7499999999994,991.1229999999987
0.929,0.0,0.0,0.0,0.0,0.0,0.071,66.13999938964844,2.109999895095825,9.042841537245216e-07,1264.6263005169058,1842.8699999999967
0.767,0.0,0.0,0.0,0.0,0.0,0.233,75.85999908447266,2.690000057220459,2.951736692301432e-06,990.5978697691183,1235.7099999999978
0.0948,0.1989999999999999,0.292,0.0,0.0,0.4142,0.0,87.78000030517578,3.0,5.6e-06,862.3699999999993,951.7933333333324
1.0,0.0,0.0,0.0,0.0,0.0,0.0,72.11999969482422,2.2043758322671154,5e-07,1324.5052652776355,1852.2699999999968
0.5,0.25,0.25,0.0,0.0,0.0,0.0,97.0,2.670673153442877,4.182129942576088e-06,1064.3379999999984,1215.4599999999978
0.4285571442855714,0.1428857114288571,0.0,0.4285571442855714,0.0,0.0,0.0,105.6,2.7558000230789186,4.470349574534105e-06,1018.5633333333318,1130.9999999999982
0.4285571442855714,0.1428857114288571,0.4285571442855714,0.0,0.0,0.0,0.0,96.4000015258789,2.836089962720871,7.369622031021121e-06,1025.2599999999986,1139.7699999999982
0.5,0.0,0.25,0.25,0.0,0.0,0.0,101.4199996948242,2.841282606480959,7.812014285905018e-06,921.029999999999,1066.9799999999984
0.1148,0.3012,0.4984,0.0856,0.0,0.0,0.0,109.0,3.0880399799346923,8.38525452202691e-06,974.8079999999989,1096.4899999999982
0.0579999999999999,0.3213,0.5343,0.0864,0.0,0.0,0.0,110.0,2.926128643512726,8.084636742909752e-06,913.117999999999,1096.6899999999982
0.0791999999999999,0.2768,0.5748,0.0692,0.0,0.0,0.0,107.0,2.927999973297119,8.562991201273612e-06,922.027999999999,1095.5499999999984
0.95,0.0,0.05,0.0,0.0,0.0,0.0,66.13999938964844,2.228901077159758,8.562098130795161e-07,1264.6263005169058,1843.0099999999968
0.9,0.0,0.1,0.0,0.0,0.0,0.0,66.13999938964844,2.243635870451609,1.2969000004927318e-06,1046.4682901265385,1842.9299999999969
0.85,0.0,0.15,0.0,0.0,0.0,0.0,82.45999908447266,2.317601251592301,1.4011833238601687e-06,1026.5613041125523,1677.8499999999967
0.8,0.0,0.2,0.0,0.0,0.0,0.0,83.81999969482422,2.4070175146957857,5.92665716943287e-06,1018.8713041125526,1340.0099999999977
1.0,0.0,0.0,0.0,0.0,0.0,0.0,72.11999969482422,2.2043758322671154,4.759186387871155e-07,1324.5052652776355,1852.2699999999968
0.4828,0.0,0.5172,0.0,0.0,0.0,0.0,93.3,2.9162942242906205,1.034948342793783e-05,922.479999999999,1132.609999999998
0.3836,0.0,0.6164000000000001,0.0,0.0,0.0,0.0,92.2,2.976320009231568,1.1914266666666674e-05,922.479999999999,1096.0399999999981
0.5329,0.0,0.4671,0.0,0.0,0.0,0.0,91.95999908447266,2.860716997768197,9.54569519526164e-06,922.1799999999988,1135.7799999999982
0.6341,0.0,0.3659,0.0,0.0,0.0,0.0,87.65999908447266,2.676615445613861,7.71132383546375e-06,923.829999999999,1246.7249999999979
0.7887000000000001,0.0,0.2113,0.0,0.0,0.0,0.0,83.81999969482422,2.4770441826085867,6.160807202112112e-06,1041.9313041125524,1340.0099999999977
1.0,0.0,0.0,0.0,0.0,0.0,0.0,72.11999969482422,2.2043758322671154,4.6999998092651363e-07,1324.5052652776355,1852.2699999999968
1.0,0.0,0.0,0.0,0.0,0.0,0.0,72.11999969482422,2.2043758322671154,5e-07,1324.5052652776355,1852.2699999999968
1.0,0.0,0.0,0.0,0.0,0.0,0.0,72.11999969482422,2.2043758322671154,5.609038829803466e-07,1324.5052652776355,1852.2699999999968
1.0,0.0,0.0,0.0,0.0,0.0,0.0,72.11999969482422,2.2043758322671154,4.759186387871155e-07,1324.5052652776355,1852.2699999999968
1.0,0.0,0.0,0.0,0.0,0.0,0.0,72.11999969482422,2.2043758322671154,4.759186387871155e-07,1324.5052652776355,1852.2699999999968
0.0,0.0,0.0,0.0,0.0,1.0,0.0,18.04000015258789,1.842850945199157,1.4851332023690968e-05,559.820000000001,634.650000000001
0.6535000000000001,0.0889,0.1077,0.1499,0.0,0.0,0.0,87.68000030517578,2.5299999713897705,5.209999847412109e-06,987.1099999999986,1217.4033333333311
0.6139386061393861,0.0904909509049095,0.2192780721927807,0.0762923707629237,0.0,0.0,0.0,89.2,2.7100000381469727,6.009999847412109e-06,980.2199999999988,1148.369999999998
0.6274627462746274,0.0924092409240924,0.2801280128012801,0.0,0.0,0.0,0.0,85.75999908447265,2.7300000190734863,5.660106432269861e-06,995.1699999999988,1167.3299999999979
0.5992000000000001,0.0588999999999999,0.2675,0.0744,0.0,0.0,0.0,87.33999938964844,2.667550024986267,6.890000152587891e-06,979.8699999999986,1137.7499999999982
0.612,0.0601,0.3278999999999999,0.0,0.0,0.0,0.0,89.15999908447266,2.799999952316284,7.1199996948242185e-06,987.7099999999988,1125.169999999998
0.5621,0.0276,0.2007999999999999,0.2095,0.0,0.0,0.0,95.9199996948242,2.6816349852085115,7.54000015258789e-06,948.459999999999,1117.7099999999982
0.5189481051894811,0.0917908209179082,0.3892610738926108,0.0,0.0,0.0,0.0,91.11999969482422,2.8399999141693115,7.969999694824219e-06,995.1699999999988,1148.3099999999981
0.4474,0.1172,0.2130999999999999,0.2223,0.0,0.0,0.0,99.86000061035156,2.819999933242798,7.499999999999999e-06,1005.5299999999988,1093.3899999999983
0.4047404740474047,0.1192119211921192,0.3252325232523252,0.1508150815081508,0.0,0.0,0.0,96.89999847412108,2.819999933242798,7.54000015258789e-06,1007.5333333333318,1101.4799999999982
0.4446,0.0582,0.4235,0.0737,0.0,0.0,0.0,95.76000061035155,2.880000114440918,8.8e-06,980.8899999999988,1115.4999999999982
0.426957304269573,0.0558944105589441,0.304969503049695,0.2121787821217878,0.0,0.0,0.0,101.4199996948242,2.970000028610229,8.78000030517578e-06,986.1299999999987,1080.5299999999982
0.4800480048004801,0.0166016601660166,0.363036303630363,0.1403140314031403,0.0,0.0,0.0,98.56000061035157,2.873080024719238,8.795249996185303e-06,914.4499999999992,1144.839999999998
0.4755,0.02,0.3639,0.1406,0.0,0.0,0.0,97.68000030517578,2.874780023097992,8.743649990081787e-06,914.4499999999992,1129.9999999999982
0.5044,0.0167,0.3384,0.1405,0.0,0.0,0.0,98.56000061035157,2.819986872644136,8.844049999237063e-06,914.4499999999992,1140.7799999999982
0.5313,0.0224,0.3049,0.1414,0.0,0.0,0.0,92.42000122070311,2.773189394950867,8.320716665903724e-06,913.4299999999992,1139.5099999999982
0.5694430556944305,0.0195980401959804,0.2694730526947305,0.1414858514148585,0.0,0.0,0.0,88.7,2.678128816684087,7.93722144154139e-06,913.4299999999992,1174.3299999999979
0.5643435656434357,0.0235976402359764,0.2701729827017298,0.1418858114188581,0.0,0.0,0.0,88.7,2.684486318429311,7.91217144230433e-06,939.569999999999,1136.7099999999982
0.6054394560543946,0.0224977502249775,0.2298770122987701,0.1421857814218578,0.0,0.0,0.0,86.5,2.6397439670562743,6.943239387321467e-06,904.0899999999992,1127.8099999999981
0.6019601960196019,0.0253025302530253,0.2303230323032303,0.1424142414241424,0.0,0.0,0.0,86.5,2.638173968791962,6.947485100691656e-06,944.719999999999,1145.409999999998
1.0,0.0,0.0,0.0,0.0,0.0,0.0,62.79999923706055,2.2043758322671154,4.759186387871155e-07,1324.5052652776355,1852.2699999999968
0.5,0.05,0.25,0.2,0.0,0.0,0.0,101.4199996948242,2.818149975261304,7.176330963007611e-06,986.2899999999988,1093.0699999999983
0.5,0.11,0.25,0.14,0.0,0.0,0.0,98.23999938964845,2.753196137150129,6.242372518348693e-06,991.833333333332,1156.029999999998
0.0,0.4,0.6,0.0,0.0,0.0,0.0,112.0,2.8959999084472656,8.174463501161244e-06,938.727999999999,1089.8399999999983
0.0123,0.3951,0.5926,0.0,0.0,0.0,0.0,110.0,2.884999990463257,8.234028508053133e-06,938.087999999999,1089.8399999999983
0.4443999999999999,0.0,0.5556,0.0,0.0,0.0,0.0,92.2,2.9351096714759985,1.1602733333333337e-05,922.479999999999,1117.8599999999983
0.4579999999999999,0.0153,0.5267000000000001,0.0,0.0,0.0,0.0,92.2,2.9212465732977506,1.1090033342488612e-05,915.6599999999992,1113.159999999998
0.4878,0.0487999999999999,0.4634,0.0,0.0,0.0,0.0,91.95999908447266,2.8984900013605754,9.366580066935223e-06,988.7299999999988,1143.619999999998
0.5222,0.0862,0.3915999999999999,0.0,0.0,0.0,0.0,91.11999969482422,2.756192403745084,8.051985136795046e-06,993.1499999999988,1144.449999999998
0.5602,0.1317,0.3081,0.0,0.0,0.0,0.0,88.56000061035157,2.702445851067702,6.358530963579808e-06,1012.3699999999984,1172.299999999998
0.6061,0.1818,0.2121,0.0,0.0,0.0,0.0,95.04000091552734,2.607374145755183,4.633796182904927e-06,1062.5179999999984,1148.689999999998
0.4993999999999999,0.0,0.5006,0.0,0.0,0.0,0.0,93.3,2.896084471613477,9.300466702779135e-06,922.479999999999,1131.949999999998
0.5476,0.0,0.4524,0.0,0.0,0.0,0.0,90.87999877929688,2.835885874003042,9.693871440778462e-06,923.349999999999,1164.129999999998
0.601,0.0,0.3989999999999999,0.0,0.0,0.0,0.0,88.63999938964844,2.7808551804224653,8.05484246947273e-06,923.349999999999,1204.709999999998
1.0,0.0,0.0,0.0,0.0,0.0,0.0,72.11999969482422,2.200000047683716,4.759186387871155e-07,1324.5052652776355,1852.2699999999968
1.0,0.0,0.0,0.0,0.0,0.0,0.0,73.0,2.200000047683716,4.759186387871155e-07,1324.5052652776355,1852.2699999999968
0.4,0.1,0.5,0.0,0.0,0.0,0.0,93.5000015258789,2.8499999046325684,9.35e-06,996.6399999999988,1098.8399999999983
0.5529999999999999,0.0806,0.2628,0.1036,0.0,0.0,0.0,91.55999908447264,2.7189107847213747,6.329476668675738e-06,981.1399999999988,1146.849999999998
1.0,0.0,0.0,0.0,0.0,0.0,0.0,68.9000015258789,2.2043758322671154,4.759186387871155e-07,1324.5052652776355,1852.2699999999968
0.6868000000000001,0.1557,0.0,0.1575,0.0,0.0,0.0,86.23999938964843,2.484595018625259,2.9357016603469843e-06,1128.294952380951,1255.1299999999978
0.5413,0.0944999999999999,0.2148,0.1494,0.0,0.0,0.0,98.16000061035156,2.7362364506721497,6.330188101904729e-06,984.4299999999988,1162.0999999999979
0.0,0.1669999999999999,0.3329999999999999,0.0,0.0,0.5,0.0,90.3,2.5283914755582813,6.445321951030553e-06,834.1299999999995,955.1693333333325
0.0,0.1669999999999999,0.0,0.0,0.3329999999999999,0.5,0.0,77.62000122070313,2.996560869216919,7.205294961039219e-06,831.8399999999996,948.3329999999991
0.0,0.143,0.286,0.0,0.0,0.5710000000000001,0.0,87.1,2.243003409028053,6.123588307380672e-06,831.0599999999996,964.9106666666653
0.0,0.0,0.0,0.0,0.0,1.0,0.0,18.04000015258789,1.842850945199157,1.4851332023690968e-05,559.820000000001,634.650000000001
0.6547,0.1276,0.0,0.2177,0.0,0.0,0.0,93.72000122070312,2.5056650006771086,3.3743294571558617e-06,1016.2999999999986,1245.6999999999978
0.6365999999999999,0.1089,0.132,0.1225,0.0,0.0,0.0,83.6,2.5899999141693115,4.2e-06,990.6899999999988,1210.7149999999979
1.0,0.0,0.0,0.0,0.0,0.0,0.0,72.11999969482422,2.2043758322671154,4.759186387871155e-07,1324.5052652776355,1852.2699999999968
0.43,0.0,0.57,0.0,0.0,0.0,0.0,92.2,3.084189054012299,1.2015264285714286e-05,922.479999999999,1118.1699999999983
0.5,0.0,0.5,0.0,0.0,0.0,0.0,93.3,2.896084471613477,9.285800036112469e-06,922.479999999999,1131.949999999998
0.6,0.0,0.4,0.0,0.0,0.0,0.0,88.63999938964844,2.783338511784871,8.152309126984125e-06,923.349999999999,1204.309999999998
0.8,0.2,0.0,0.0,0.0,0.0,0.0,86.11999969482422,2.3857500648498533,2.408276700750988e-06,1107.7069999999983,1273.2999999999977
0.7,0.3,0.0,0.0,0.0,0.0,0.0,95.11999969482422,2.540273940563202,2.4661083386421204e-06,1101.5334761904749,1267.4399999999978
0.6,0.4,0.0,0.0,0.0,0.0,0.0,116.4,2.640250058174133,3.6674260133107498e-06,1071.2879999999984,1205.1474999999978
0.5,0.5,0.0,0.0,0.0,0.0,0.0,122.8,2.7969199562072755,4.1581326841990125e-06,1070.0279999999984,1223.9599999999978
0.4,0.6,0.0,0.0,0.0,0.0,0.0,123.2,2.8191599369049074,4.415262375513713e-06,1069.6579999999983,1152.9929999999981
0.565,0.435,0.0,0.0,0.0,0.0,0.0,116.4,2.639190037250519,3.751895746103923e-06,1071.2879999999984,1189.7399999999977
0.46,0.54,0.0,0.0,0.0,0.0,0.0,122.8,2.7936299586296083,4.3463082341693695e-06,1069.6579999999983,1187.239999999998
0.37,0.63,0.0,0.0,0.0,0.0,0.0,123.2,2.823969933986664,4.436962376276653e-06,1069.6579999999983,1134.092999999998
0.305,0.695,0.0,0.0,0.0,0.0,0.0,123.2,2.8360799407958983,4.571342322031657e-06,1068.9979999999985,1130.272999999998
0.23,0.77,0.0,0.0,0.0,0.0,0.0,123.2,2.839099941253662,4.660442322413126e-06,1068.9979999999985,1100.1429999999982
0.115,0.885,0.0,0.0,0.0,0.0,0.0,123.2,2.840429949760437,4.932253345489503e-06,1009.3679999999986,1091.9829999999984
0.06,0.94,0.0,0.0,0.0,0.0,0.0,123.2,2.84282995223999,5.016853343963625e-06,942.2179999999988,1091.4429999999984
0.7212000000000001,0.0,0.0,0.0,0.2788,0.0,0.0,79.68000030517578,3.059999942779541,6.816706909234188e-06,878.2399999999993,1344.9999999999977
0.7933,0.0,0.0,0.0,0.2067,0.0,0.0,80.88000030517578,2.739175056219101,5.513403277842202e-06,996.3613041125528,1344.9999999999977
0.9395,0.0,0.0,0.0,0.0605,0.0,0.0,66.13999938964844,2.440000057220459,8.054793945556823e-07,1262.7163005169057,1842.909999999997
0.9704,0.0,0.0,0.0,0.0296,0.0,0.0,68.83999938964844,2.319999933242798,7.094919941175584e-07,1264.1363005169055,1843.0899999999967
0.9942,0.0,0.0,0.0,0.0058,0.0,0.0,72.11999969482422,2.2100000381469727,5.140188972314374e-07,1324.5052652776355,1864.8699999999967
0.6139386061393861,0.0904909509049095,0.2192780721927807,0.0762923707629237,0.0,0.0,0.0,89.2,2.688743979930878,5.285204556610471e-06,980.2199999999988,1148.369999999998
0.6535000000000001,0.0889,0.1077,0.1499,0.0,0.0,0.0,87.68000030517578,2.545659971237183,4.788909992535907e-06,987.1099999999986,1217.4033333333311
0.6459,0.1586,0.1153,0.0802,0.0,0.0,0.0,90.0,2.5595179696083066,3.780145464461192e-06,1062.643666666665,1239.4558333333312
0.5394539453945395,0.1156115611561156,0.0525052505250525,0.2924292429242924,0.0,0.0,0.0,100.4,2.632145039439201,4.897771002569656e-06,1004.0799999999988,1144.3099999999981
0.6274000000000001,0.1311999999999999,0.0,0.2414,0.0,0.0,0.0,95.72000122070312,2.388999938964844,3.408708258120216e-06,1014.6366666666652,1190.5541666666645
0.5013000000000001,0.125,0.0,0.3737,0.0,0.0,0.0,104.8,2.621000051498413,4.501317922782898e-06,1015.3499999999984,1148.119999999998
0.6000399960004,0.096990300969903,0.0,0.302969703029697,0.0,0.0,0.0,100.0,2.509000062942505,4.210900508729237e-06,990.7099999999988,1174.157499999998
0.0,0.3547999999999999,0.6452,0.0,0.0,0.0,0.0,106.74000091552736,2.904810025691986,8.462600056966143e-06,938.727999999999,1089.8399999999983
0.5,0.0,0.25,0.25,0.0,0.0,0.0,101.4199996948242,2.841282606480959,7.812014285905018e-06,921.029999999999,1066.9799999999984
0.5018,0.0249,0.2465,0.2268,0.0,0.0,0.0,101.4199996948242,2.8178759068383115,8.017907132366725e-06,950.8699999999988,1070.5199999999984
0.4997499749974998,0.0407040704070407,0.2501250125012501,0.2094209420942094,0.0,0.0,0.0,101.4199996948242,2.83200850571406,7.368504973475139e-06,986.2899999999988,1087.2699999999982
0.5,0.0901,0.2501,0.1598,0.0,0.0,0.0,99.7,2.7717287766422545,6.780310024261469e-06,988.3899999999988,1128.599999999998
0.5,0.1094,0.25,0.1406,0.0,0.0,0.0,98.23999938964845,2.754271238048871,6.4312325189590445e-06,991.833333333332,1157.419999999998
0.5001,0.1612,0.25,0.0886999999999999,0.0,0.0,0.0,97.87999877929688,2.701347524315592,6.157796653366087e-06,1052.6243333333318,1182.759999999998
0.4874,0.1467999999999999,0.3657999999999999,0.0,0.0,0.0,0.0,93.92000122070311,2.776644006314732,6.726669122823081e-06,1031.9199999999985,1183.0899999999979
0.4878,0.1463,0.3659,0.0,0.0,0.0,0.0,93.92000122070311,2.776644006314732,6.726669122823081e-06,1031.4099999999985,1183.0899999999979
0.5,0.25,0.25,0.0,0.0,0.0,0.0,97.0,2.640000104904175,4.182129942576088e-06,1064.3379999999984,1215.4599999999978
0.4996,0.2501,0.2503,0.0,0.0,0.0,0.0,97.0,2.6814295694126,4.267859945933022e-06,1064.3379999999984,1215.4599999999978
0.0,0.3547999999999999,0.6452,0.0,0.0,0.0,0.0,106.74000091552736,2.904810025691986,8.462600056966143e-06,938.727999999999,1089.8399999999983
0.0654,0.3019,0.5489,0.065,0.0,0.0187999999999999,0.0,108.2,2.9211360182762145,8.240719539006559e-06,915.267999999999,1093.5899999999983
0.5,0.25,0.25,0.0,0.0,0.0,0.0,97.0,2.670673153442877,4.182129942576088e-06,1064.3379999999984,1215.4599999999978
0.0,0.2569,0.7431,0.0,0.0,0.0,0.0,98.52000122070312,2.5626636242866514,8.581780350597318e-06,939.2079999999992,1088.9899999999982
0.0,0.3035,0.6965,0.0,0.0,0.0,0.0,98.52000122070312,2.8096200942993166,8.439007796563037e-06,938.727999999999,1089.6399999999983
0.0,0.402,0.598,0.0,0.0,0.0,0.0,112.2,2.7980764228597512,8.174463501161244e-06,938.727999999999,1089.8399999999983
0.1926,0.1703,0.2064,0.4307,0.0,0.0,0.0,109.8,2.866593321429358,5.548281346257527e-06,987.5979999999986,1059.6499999999985
0.0956904309569043,0.1690830916908309,0.3074692530746925,0.4277572242775722,0.0,0.0,0.0,108.8,2.930506458282471,6.666371681849159e-06,971.4079999999988,1059.6499999999985
0.0,0.167983201679832,0.4071592840715928,0.4248575142485752,0.0,0.0,0.0,105.8,2.878852143883705,7.259048555501306e-06,944.8579999999988,1058.0299999999984
0.04,0.3,0.66,0.0,0.0,0.0,0.0,99.9000015258789,2.950000047683716,9.010191742579142e-06,938.087999999999,1089.6399999999983
0.04,0.3,0.63,0.03,0.0,0.0,0.0,102.0,2.930000066757202,8.79952086098989e-06,938.087999999999,1088.8799999999983
0.04,0.3,0.6,0.06,0.0,0.0,0.0,110.0,2.900000095367432,8.73240620740255e-06,916.737999999999,1088.6999999999982
0.04,0.3,0.54,0.12,0.0,0.0,0.0,102.0,2.869999885559082,8.496021331487388e-06,917.0279999999992,1089.3299999999983
0.04,0.25,0.66,0.0,0.0,0.05,0.0,91.0,2.880000114440918,9.059255862953548e-06,921.7599999999992,1088.0799999999983
0.04,0.2,0.66,0.0,0.0,0.1,0.0,86.0999984741211,2.789999961853028,8.920590589223587e-06,912.3599999999992,1074.0599999999984
0.04,0.15,0.66,0.0,0.0,0.15,0.0,79.19999694824219,2.609999895095825,8.885440595327104e-06,838.6199999999994,1069.2999999999984
0.07,0.3,0.63,0.0,0.0,0.0,0.0,100.0,2.9600000381469727,8.467579043797086e-06,938.3279999999992,1090.3299999999983
0.1,0.3,0.6,0.0,0.0,0.0,0.0,101.0,2.9600000381469727,8.494014909489952e-06,985.4179999999988,1090.3299999999983
0.1,0.3,0.55,0.05,0.0,0.0,0.0,99.9000015258789,2.927007282381966,8.28644828325908e-06,960.5779999999988,1089.3899999999983
0.1,0.3,0.5,0.1,0.0,0.0,0.0,103.0,2.908679978847504,8.41438786960178e-06,956.6879999999989,1096.4899999999982
0.1,0.3,0.45,0.15,0.0,0.0,0.0,105.0,2.9075400221347807,8.203423405156816e-06,964.6046666666653,1091.4099999999983
0.04,0.32,0.64,0.0,0.0,0.0,0.0,99.9000015258789,2.9600000381469727,9.41993334706624e-06,938.087999999999,1089.8399999999983
0.37,0.26,0.37,0.0,0.0,0.0,0.0,101.9,2.804640987118085,6.586067072296146e-06,1062.9579999999985,1131.6299999999983
0.4,0.09,0.51,0.0,0.0,0.0,0.0,93.4800018310547,2.916738712847233,8.822282763296464e-06,996.6999999999988,1093.4599999999982
0.44,0.13,0.43,0.0,0.0,0.0,0.0,96.82000122070312,2.836279971599579,7.505817022959393e-06,1010.8399999999986,1130.7899999999981
0.61,0.15,0.24,0.0,0.0,0.0,0.0,90.96000061035156,2.641225868542989,5.276300014241539e-06,1048.8799999999983,1154.099999999998
0.632,0.0,0.368,0.0,0.0,0.0,0.0,87.65999908447266,2.682212110360464,7.75302383622669e-06,923.349999999999,1246.7249999999979
0.57,0.0,0.43,0.0,0.0,0.0,0.0,88.58000030517579,2.792520976305008,9.387708568028048e-06,923.349999999999,1207.769999999998
0.519,0.0,0.481,0.0,0.0,0.0,0.0,91.95999908447266,2.879768150508404,1.0221912876601432e-05,922.1799999999988,1134.919999999998
0.482,0.0,0.518,0.0,0.0,0.0,0.0,93.3,2.9162942242906205,1.034948342793783e-05,922.479999999999,1132.609999999998
0.4379999999999999,0.0,0.562,0.0,0.0,0.0,0.0,92.2,2.9274303668160284,1.1983264285714283e-05,922.479999999999,1118.6599999999983
0.5,0.0,0.25,0.25,0.0,0.0,0.0,101.4199996948242,2.841282606480959,7.812014285905018e-06,921.029999999999,1066.9799999999984
0.5,0.025,0.25,0.225,0.0,0.0,0.0,101.4199996948242,2.828808793126333,8.000957143047879e-06,950.8699999999988,1070.5199999999984
0.5,0.05,0.25,0.2,0.0,0.0,0.0,101.4199996948242,2.818149975261304,7.176330963007611e-06,986.2899999999988,1093.0699999999983
0.5,0.0625,0.25,0.1875,0.0,0.0,0.0,99.98000030517578,2.7915256234407426,7.272595995330807e-06,986.3299999999988,1103.6599999999983
0.5,0.075,0.25,0.175,0.0,0.0,0.0,99.46000061035156,2.802215427954992,7.194580085754391e-06,984.0299999999988,1107.2299999999982
0.5,0.085,0.25,0.165,0.0,0.0,0.0,99.7,2.7761437413181578,6.901250041961668e-06,988.7599999999989,1128.3199999999981
0.5,0.09,0.25,0.16,0.0,0.0,0.0,99.7,2.7747145776237763,6.780310024261469e-06,988.3899999999988,1128.599999999998
0.5,0.1,0.25,0.15,0.0,0.0,0.0,98.43999938964843,2.8062391936779023,6.564773826054162e-06,986.7599999999989,1151.229999999998
0.5,0.1125,0.25,0.1375,0.0,0.0,0.0,98.23999938964845,2.7528873044252395,6.230864183870948e-06,998.1799999999988,1157.929999999998
0.5,0.15,0.25,0.1,0.0,0.0,0.0,97.33999938964844,2.739265101353328,5.992196671168006e-06,1026.2633333333315,1191.799999999998
0.5,0.1893,0.25,0.0607,0.0,0.0,0.0,96.25999908447264,2.683171145985997,5.876446608543394e-06,1038.1079999999986,1184.249999999998
0.5,0.2,0.25,0.05,0.0,0.0,0.0,96.13999938964844,2.6856933357368127,5.362931610743203e-06,1038.1679999999983,1184.259999999998
0.5,0.25,0.25,0.0,0.0,0.0,0.0,97.0,2.670673153442877,4.182129942576088e-06,1064.3379999999984,1215.4599999999978
0.4,0.0,0.0,0.0,0.0,0.6,0.0,23.939999771118163,1.9423455193307664,4e-06,838.6599999999994,994.5029999999987
0.28,0.0,0.0,0.0,0.0,0.72,0.0,23.239999771118164,1.900865912437439,8.621940017700196e-06,759.95,968.5229999999989
0.3,0.1,0.0,0.2,0.0,0.4,0.0,60.17999954223633,2.351628698428472,4.15e-06,885.4699999999992,997.7029999999987
0.3,0.1,0.0,0.1,0.0,0.5,0.0,46.14000015258789,2.3080172125555216,4.6e-06,883.2099999999992,992.3729999999987
0.2,0.1,0.0,0.2,0.0,0.5,0.0,87.71999969482422,2.4309186941782635,3.84000015258789e-06,879.1099999999992,963.7429999999989
0.1,0.1,0.0,0.3,0.0,0.5,0.0,95.05999908447264,2.440192187945048,5.120000076293945e-06,875.9499999999992,963.8429999999988
0.3,0.1,0.3,0.0,0.0,0.3,0.0,87.1,2.582890383005142,6.009999847412109e-06,880.5699999999993,1020.3699999999985
0.4,0.1,0.2,0.0,0.0,0.3,0.0,68.15999984741211,2.3715363717079163,4.320000076293945e-06,914.0099999999992,1038.2099999999984
0.4,0.1,0.1,0.0,0.0,0.4,0.0,38.7,2.2544459106524783,3.95e-06,910.649999999999,999.4799999999987
0.3,0.1,0.0,0.0,0.3,0.3,0.0,81.7999984741211,3.238933820724488,6.699999999999999e-06,876.5899999999992,1032.3329999999985
0.4,0.1,0.0,0.0,0.2,0.3,0.0,60.25999984741211,2.775793713529905,5.34000015258789e-06,908.6299999999992,1052.6429999999984
0.4,0.1,0.0,0.0,0.1,0.4,0.0,38.7,2.429635962307453,4.420000076293945e-06,908.8799999999992,1011.2329999999986
0.4059,0.2271999999999999,0.3669,0.0,0.0,0.0,0.0,100.78000030517578,2.802927389059748,6.642484475708006e-06,1066.2279999999985,1138.619999999998
1.0,0.0,0.0,0.0,0.0,0.0,0.0,72.11999969482422,2.2043758322671154,4.759186387871155e-07,1324.5052652776355,1852.2699999999968
1.0,0.0,0.0,0.0,0.0,0.0,0.0,72.11999969482422,2.2043758322671154,4.759186387871155e-07,1324.5052652776355,1852.2699999999968
1.0,0.0,0.0,0.0,0.0,0.0,0.0,72.11999969482422,2.2043758322671154,4.759186387871155e-07,1324.5052652776355,1852.2699999999968
0.5,0.25,0.25,0.0,0.0,0.0,0.0,97.0,2.670673153442877,4.182129942576088e-06,1064.3379999999984,1215.4599999999978
0.0,0.41,0.473,0.1169999999999999,0.0,0.0,0.0,106.2,2.8835800810654955,8.20677979124161e-06,917.2179999999992,1089.5299999999982
0.4150999999999999,0.0674,0.5175,0.0,0.0,0.0,0.0,92.4000015258789,2.9123867362737657,9.266564583502878e-06,990.1999999999988,1105.4299999999982
0.4451554844515548,0.0778922107789221,0.476952304769523,0.0,0.0,0.0,0.0,91.96000061035156,2.902219999035199,8.843766495541164e-06,992.1899999999988,1110.1499999999983
0.5117,0.0813,0.407,0.0,0.0,0.0,0.0,89.74000091552735,2.7982734327600123,8.00682501487732e-06,992.5499999999988,1142.7299999999982
0.5464,0.075,0.3786,0.0,0.0,0.0,0.0,90.0800003051758,2.762398435983393,7.780685079574582e-06,990.3499999999988,1140.919999999998
0.6063000000000001,0.0728,0.3209,0.0,0.0,0.0,0.0,89.51999969482422,2.68337498386701,6.763681703440349e-06,989.7299999999988,1116.8199999999981
0.0,0.402,0.598,0.0,0.0,0.0,0.0,112.2,2.7980764228597512,8.174463501161244e-06,938.727999999999,1089.8399999999983
0.0,0.3603,0.6396999999999999,0.0,0.0,0.0,0.0,106.74000091552736,2.868426684538524,8.509950033823647e-06,938.727999999999,1089.8399999999983
0.0,0.3304999999999999,0.6695,0.0,0.0,0.0,0.0,102.72000122070312,2.820398979187012,8.36420001983643e-06,938.727999999999,1089.8399999999983
0.0,0.0,0.0,0.0,0.0,1.0,0.0,18.04000015258789,1.7999999523162842,1.4851332023690968e-05,559.820000000001,634.650000000001
0.555,0.0,0.445,0.0,0.0,0.0,0.0,88.58000030517579,2.823791680206726,9.644006674702963e-06,923.349999999999,1163.659999999998
0.3528,0.159,0.3335,0.1547,0.0,0.0,0.0,97.25999908447264,2.8813326428731285,6.977580846595765e-06,1062.2783333333318,1101.9399999999982
0.29,0.1830999999999999,0.3107,0.2162,0.0,0.0,0.0,100.51999969482422,2.959234157005946,6.649656761169431e-06,1034.2019999999986,1080.5199999999982
0.4528999999999999,0.1779,0.2888,0.0803999999999999,0.0,0.0,0.0,97.27999877929688,2.7472509375384875,6.155518294434322e-06,1035.7246666666651,1155.439999999998
0.5,0.0,0.5,0.0,0.0,0.0,0.0,93.3,2.896084471613477,9.285800036112469e-06,922.479999999999,1131.949999999998
0.6087,0.0,0.3913,0.0,0.0,0.0,0.0,88.05999908447265,2.716694729328156,8.062143586839946e-06,923.349999999999,1197.2699999999982
0.5389,0.0,0.4611,0.0,0.0,0.0,0.0,90.87999877929688,2.851965129207997,9.366814954775862e-06,922.1799999999988,1156.679999999998
0.4113,0.125,0.4637,0.0,0.0,0.0,0.0,93.5000015258789,2.876340016841888,8.545592340560187e-06,1010.1399999999984,1121.339999999998
0.3980999999999999,0.1273,0.4181999999999999,0.0563999999999999,0.0,0.0,0.0,94.46000061035156,2.8866499841213225,7.599587542579287e-06,1007.9799999999988,1111.899999999998
0.5342,0.1276,0.3382,0.0,0.0,0.0,0.0,88.56000061035157,2.7526316734155016,7.036758218129474e-06,1009.6599999999984,1169.149999999998
0.4946,0.1113,0.3045,0.0896,0.0,0.0,0.0,97.33999938964844,2.70110934317112,6.163517313639322e-06,999.3099999999988,1176.759999999998
0.5197999999999999,0.1296,0.2092,0.1414,0.0,0.0,0.0,100.18000030517578,2.726677959561348,6.044090961701526e-06,1001.703333333332,1179.289999999998
0.4802,0.1427999999999999,0.377,0.0,0.0,0.0,0.0,95.4800018310547,2.779328867673874,7.334395897928872e-06,1025.2599999999986,1180.929999999998
0.4259,0.1419,0.3666,0.0655999999999999,0.0,0.0,0.0,96.82000122070312,2.85326091615359,6.884689716211953e-06,1015.5199999999984,1143.7599999999982
0.4192,0.12,0.3542,0.1066,0.0,0.0,0.0,96.89999847412108,2.867027246952057,7.319191683451338e-06,1004.6099999999986,1117.0499999999981
0.4616461646164616,0.0868086808680868,0.4515451545154516,0.0,0.0,0.0,0.0,93.04000091552734,2.9101799945036566,7.888283315658572e-06,993.8699999999986,1114.7499999999982
0.4413,0.1333,0.4254,0.0,0.0,0.0,0.0,96.82000122070312,2.8351699781417845,7.394955372147336e-06,1013.8699999999984,1130.7899999999981
0.644035596440356,0.0974902509749025,0.2584741525847415,0.0,0.0,0.0,0.0,85.98000030517578,2.624519994258881,5.462088354174295e-06,995.5699999999988,1219.3699999999978
0.6676000000000001,0.0994999999999999,0.2329,0.0,0.0,0.0,0.0,85.0000015258789,2.596939859390259,4.939405018043524e-06,995.3599999999986,1235.803999999998
0.565,0.0,0.3102,0.1248,0.0,0.0,0.0,88.23999938964843,2.7633767534891764,8.154257145654584e-06,919.339999999999,1172.789999999998
0.4203,0.1223,0.4574,0.0,0.0,0.0,0.0,93.5000015258789,2.877613333980242,7.768637358129592e-06,1010.0399999999986,1123.879999999998
0.4865,0.1464,0.3671,0.0,0.0,0.0,0.0,93.92000122070311,2.7780562926757906,6.744971379597984e-06,1031.4099999999985,1183.0899999999979
0.5500550055005501,0.1407140714071407,0.3092309230923092,0.0,0.0,0.0,0.0,88.56000061035157,2.715443790881406,5.938399283854162e-06,1024.1199999999983,1176.919999999998
0.4715999999999999,0.2141,0.3143,0.0,0.0,0.0,0.0,97.46000061035156,2.731527082125345,6.4901617027918525e-06,1065.1479999999983,1185.889999999998
0.4718,0.206,0.3222,0.0,0.0,0.0,0.0,97.46000061035156,2.748854602972666,6.421361704508466e-06,1064.6079999999984,1189.289999999998
0.3671999999999999,0.0983,0.5345,0.0,0.0,0.0,0.0,93.66000213623047,2.9215487291018167,8.859454366411484e-06,997.3099999999988,1085.3199999999983
