Repository: JiaQianZhu/ML_glass

This section contains all the datasets used in the experiment. 
Under the 'raw' folder, you will find the original dataset we collected from the SciGlass database via a Python module named GlassPy (https://github.com/drcassar/glasspy). 
Under the 'clean' folder, you will find the individual datasets of five properties and final dataset for joint prediction both after completion.
We also mannually gathered a small dataset (~50 entries) of compositions released by Corning Incorporated (US 2020/0339468 A1), all of which were unseen during the training period. This dataset is named 'US_patent_data.csv'.

File: (a-d) Datasets/clean/dataset_completed.csv (part 17 of 31)
SiO2,Al2O3,CaO,MgO,SrO,B2O3,Sb2O3,YoungModulus,Density293K,CTEbelowTg,Tstrain,Tsoft
0.4172,0.0559,0.3148999999999999,0.212,0.0,0.0,0.0,99.33999938964844,2.916180024147033,7.8723933216095e-06,986.1299999999987,1079.3299999999983
0.4139,0.0554,0.2923,0.2384,0.0,0.0,0.0,102.61999969482422,2.898785012960434,7.0976649478912335e-06,986.1299999999987,1076.6099999999983
0.4059,0.0544,0.2372,0.3025,0.0,0.0,0.0,107.4,2.8662800052430897,7.207258269945781e-06,986.1299999999987,1059.6599999999985
0.405,0.0555,0.3078,0.2317,0.0,0.0,0.0,100.13999938964844,2.925200023651123,7.675816636784873e-06,986.1299999999987,1064.1899999999982
0.409040904090409,0.0588058805880588,0.5024502450245024,0.0297029702970297,0.0,0.0,0.0,92.4000015258789,2.926225518676969,9.59516695064969e-06,981.9599999999988,1109.3699999999983
0.3926392639263926,0.0564056405640564,0.3796379637963796,0.1713171317131713,0.0,0.0,0.0,96.33999938964844,2.901959968805313,8.167643323516847e-06,986.8999999999988,1083.5899999999983
0.3849,0.0553,0.3218999999999999,0.2379,0.0,0.0,0.0,102.13999938964844,2.910590028762817,7.91954497248332e-06,986.1299999999987,1062.0899999999983
0.3971,0.0584999999999999,0.5,0.0444,0.0,0.0,0.0,92.4000015258789,2.9209211794270407,9.612550285763216e-06,981.8899999999988,1092.5799999999983
0.3722999999999999,0.0549,0.3092,0.2636,0.0,0.0,0.0,106.2,2.928490011692047,7.940184958521526e-06,986.1299999999987,1062.7499999999984
0.3868999999999999,0.0584999999999999,0.5102,0.0444,0.0,0.0,0.0,92.4000015258789,2.939413380622864,9.581853635321726e-06,981.8899999999988,1089.1499999999983
0.3558,0.0538,0.264,0.3264,0.0,0.0,0.0,108.2,2.8768792075051204,7.405114961624143e-06,986.1299999999987,1055.6799999999985
0.3661,0.0567999999999999,0.4335,0.1436,0.0,0.0,0.0,97.7,2.9152666668097176,8.610360027567547e-06,982.9399999999988,1076.8399999999983
0.3588,0.0556,0.3743999999999999,0.2112,0.0,0.0,0.0,97.4199996948242,2.947029977440834,8.146061663564049e-06,986.1299999999987,1059.2399999999984
0.3546,0.055,0.34,0.2504,0.0,0.0,0.0,102.13999938964844,2.9286686391830443,7.99792497736613e-06,986.1299999999987,1056.5999999999983
0.3562356235623562,0.0567056705670567,0.4435443544354436,0.1435143514351435,0.0,0.0,0.0,97.7,2.9155500077009195,9.025501711781824e-06,982.9399999999988,1076.8399999999983
0.3519,0.0561,0.4077,0.1843,0.0,0.0,0.0,97.1,2.9304466495911274,8.335428349049887e-06,986.3299999999988,1072.3399999999983
0.3492,0.0556,0.3842,0.211,0.0,0.0,0.0,95.7,2.951849980950356,8.293061663564048e-06,986.1299999999987,1060.5199999999984
0.3424,0.0545,0.3272,0.2759,0.0,0.0,0.0,104.51999969482422,2.918920011520386,8.070719963328044e-06,986.1299999999987,1062.2199999999984
0.3359,0.0535,0.2723,0.3383,0.0,0.0,0.0,109.0,2.873588537454605,7.474311611811318e-06,986.1299999999987,1056.7499999999984
0.352,0.0576,0.5029,0.0875,0.0,0.0,0.0,91.28000183105468,2.934500845869382,9.657752090768968e-06,981.1299999999987,1087.3199999999983
0.3491650834916509,0.0571942805719428,0.477952204779522,0.1156884311568843,0.0,0.0,0.0,93.32000122070312,2.923400015234947,9.448903935877486e-06,981.0499999999988,1076.0099999999982
0.3463346334633463,0.0567056705670567,0.4535453545354535,0.1434143414341434,0.0,0.0,0.0,95.5800003051758,2.9282900177240374,8.81430169957479e-06,982.9399999999988,1076.8399999999983
0.3422,0.0559999999999999,0.4175999999999999,0.1842,0.0,0.0,0.0,97.1,2.930789992213249,8.414200231424968e-06,986.3299999999988,1072.3299999999983
0.3394660533946605,0.0555944405559444,0.3940605939406059,0.2108789121087891,0.0,0.0,0.0,97.1,2.951349974274635,8.424894997914631e-06,986.1299999999987,1060.5199999999984
0.3329,0.0545,0.3369,0.2757,0.0,0.0,0.0,104.51999969482422,2.920230004787445,8.147349968210856e-06,986.1299999999987,1062.2199999999984
0.3303,0.0541,0.3146,0.301,0.0,0.0,0.0,107.4,2.919870011806488,7.999584963099163e-06,986.1299999999987,1062.7499999999984
0.3364999999999999,0.0567,0.4635,0.1433,0.0,0.0,0.0,93.32000122070312,2.9292800151109697,9.215540023040771e-06,982.9399999999988,1076.8399999999983
0.3351335133513351,0.0564056405640564,0.4514451445144514,0.157015701570157,0.0,0.0,0.0,95.5800003051758,2.930610014796257,8.808601702626547e-06,988.7866666666654,1076.4299999999982
0.3324667533246676,0.055994400559944,0.4274572542745726,0.1840815918408159,0.0,0.0,0.0,97.1,2.929309992194176,8.544664665476481e-06,986.3299999999988,1072.2299999999982
0.3285328532853285,0.0553055305530553,0.3922392239223922,0.2239223922392239,0.0,0.0,0.0,97.1,2.9466199785470963,8.40819500096639e-06,986.1299999999987,1058.1299999999983
0.3222,0.0542,0.3354,0.2882,0.0,0.0,0.0,104.51999969482422,2.920340003967285,8.136759971872965e-06,986.1299999999987,1060.7899999999984
0.3227322732273227,0.0559055905590559,0.4373437343734372,0.1840184018401839,0.0,0.0,0.0,97.7,2.931036659280459,8.869331713612878e-06,986.3299999999988,1070.7699999999982
0.3202,0.0555,0.4136999999999999,0.2105999999999999,0.0,0.0,0.0,97.1,2.9408933093150456,8.431883567301433e-06,986.1299999999987,1060.8899999999985
0.3152315231523152,0.0546054605460546,0.3675367536753675,0.2626262626262626,0.0,0.0,0.0,103.51999969482422,2.9543699723482133,8.221524980926513e-06,986.1299999999987,1064.0899999999983
0.3167999999999999,0.0566,0.4835,0.1431,0.0,0.0,0.0,93.32000122070312,2.924443344672521,9.716022836630685e-06,982.9399999999988,1075.1099999999983
0.3130313031303131,0.0559055905590559,0.4472447244724472,0.1838183818381838,0.0,0.0,0.0,97.7,2.9340166638294853,9.074676716105146e-06,986.3299999999988,1070.8899999999983
0.301,0.0554,0.4332999999999999,0.2103,0.0,0.0,0.0,97.1,2.942619975209236,8.666298368072512e-06,986.1299999999987,1060.6299999999983
0.2986,0.055,0.4099,0.2365,0.0,0.0,0.0,97.1,2.942559967637062,8.684168918228152e-06,986.1299999999987,1052.0399999999984
0.6326367363263674,0.0901909809019098,0.1858814118588141,0.0912908709129087,0.0,0.0,0.0,86.47999877929688,2.5891214829683302,4.800859573502977e-06,980.0899999999988,1186.039999999998
0.622,0.0886999999999999,0.1397,0.1496,0.0,0.0,0.0,83.6,2.5856300234794616,4.7342585020519445e-06,984.9999999999986,1174.799999999998
0.6011,0.0886,0.161,0.1493,0.0,0.0,0.0,84.21999969482422,2.597180019446782,5.109182636052088e-06,985.2599999999989,1161.219999999998
0.5207,0.0902,0.3282,0.0608999999999999,0.0,0.0,0.0,87.71999969482422,2.7739002668857573,6.834011653582257e-06,982.6499999999988,1141.619999999998
0.4973497349734973,0.0879087908790879,0.2664266426642664,0.1483148314831483,0.0,0.0,0.0,98.43999938964843,2.766511321544648,6.524106689707438e-06,984.7499999999986,1147.5599999999981
0.4932,0.089,0.3128,0.105,0.0,0.0,0.0,95.61999969482422,2.728503552079201,6.797250654856367e-06,983.4799999999988,1154.919999999998
0.4728,0.0871,0.2639,0.1762,0.0,0.0,0.0,99.7,2.796771160856126,6.76526007817586e-06,988.3499999999988,1127.9999999999982
0.4744,0.0892,0.3461,0.0902999999999999,0.0,0.0,0.0,96.88000030517578,2.8227437531948087,7.452965251014349e-06,983.6699999999988,1147.7899999999981
0.4704,0.0885,0.3217,0.1193999999999999,0.0,0.0,0.0,96.55999908447264,2.781126070817312,7.016524002075199e-06,982.8599999999986,1136.879999999998
0.4664999999999999,0.0877,0.2978,0.148,0.0,0.0,0.0,96.55999908447264,2.820005438791381,6.529990013122557e-06,984.7499999999986,1135.7799999999982
0.446955304469553,0.0858914108589141,0.2498750124987501,0.2172782721727827,0.0,0.0,0.0,100.8,2.853293208082517,6.733540040334063e-06,988.1499999999988,1050.4699999999984
0.4498,0.0883,0.3427,0.1192,0.0,0.0,0.0,96.73999938964845,2.8345093727111816,7.557985255286814e-06,982.8599999999986,1098.3499999999983
0.4442,0.0872,0.3067,0.1619,0.0,0.0,0.0,96.55999908447264,2.864268301725388,6.964615020751952e-06,988.3699999999986,1097.3299999999983
0.4346434643464346,0.0893089308930892,0.4007400740074007,0.0753075307530753,0.0,0.0,0.0,96.38000030517578,2.874389969110489,8.139598949305222e-06,983.6299999999987,1110.6099999999983
0.412,0.0867,0.3258,0.1755,0.0,0.0,0.0,97.23999938964845,2.869315311431885,7.395495056152349e-06,988.3499999999988,1092.3699999999983
0.3793999999999999,0.0838,0.254,0.2828,0.0,0.0,0.0,108.2,2.873129200352563,6.2273933400472e-06,987.9799999999988,1051.3299999999983
0.3763623637636236,0.0831916808319168,0.2318768123187681,0.3085691430856914,0.0,0.0,0.0,108.2,2.876530010965136,6.253563342094422e-06,985.6699999999988,1055.5499999999984
0.3719628037196281,0.0821917808219178,0.1992800719928007,0.3465653434656534,0.0,0.0,0.0,109.8,2.86291331158744,6.346823340733848e-06,985.9399999999988,1066.1999999999985
0.3779,0.0878999999999999,0.4156,0.1186,0.0,0.0,0.0,96.66000061035156,2.901393327315649,8.310796172587077e-06,982.8599999999986,1084.7199999999982
0.3717,0.0865,0.3668,0.175,0.0,0.0,0.0,94.4199996948242,2.91061995625496,7.6718221282959e-06,986.0299999999988,1071.4899999999982
0.3656634336566344,0.0850914908509149,0.3196680331966803,0.2295770422957704,0.0,0.0,0.0,101.23999938964845,2.91362001657486,7.006183362579346e-06,987.9899999999986,1056.4599999999984
0.3599,0.0837,0.274,0.2824,0.0,0.0,0.0,108.2,2.8811264425648586,6.374656679026285e-06,987.9799999999988,1058.2699999999984
0.3542645735426457,0.0823917608239176,0.2297770222977702,0.3335666433356664,0.0,0.0,0.0,109.2,2.8857933436499703,6.221213352203369e-06,985.6699999999988,1055.8499999999983
0.3461999999999999,0.0805,0.1659,0.4074,0.0,0.0,0.0,109.8,2.854389982223511,6.188871674474082e-06,985.0899999999988,1070.3999999999985
0.3723627637236277,0.088991100889911,0.4636536346365363,0.074992500749925,0.0,0.0,0.0,93.32000122070312,2.923736710349719,8.79432460259937e-06,983.2999999999988,1083.2499999999982
0.3488348834883488,0.0856085608560856,0.3633363336333632,0.2022202220222022,0.0,0.0,0.0,97.23999938964845,2.9552599650621416,7.529656283060712e-06,988.3099999999988,1062.1399999999985
0.3344,0.0868999999999999,0.4321,0.1466,0.0,0.0,0.0,96.66000061035156,2.9261833359797795,8.416248926798501e-06,984.7499999999986,1076.3399999999983
0.3289999999999999,0.0855,0.3836,0.2019,0.0,0.0,0.0,97.1,2.949629972577095,8.2425266717275e-06,988.3099999999988,1060.6699999999985
0.3043,0.0791,0.163,0.4536,0.0,0.0,0.0,109.8,2.855739974975586,6.201702749588378e-06,984.8899999999988,1070.2399999999984
0.3143,0.0868,0.4525,0.1464,0.0,0.0,0.0,96.66000061035156,2.931140014529228,8.164481636428833e-06,984.7499999999986,1074.9999999999982
0.3117,0.0861,0.4279,0.1743,0.0,0.0,0.0,97.9,2.935590001940727,8.358498570760091e-06,986.0299999999988,1071.8699999999983
0.3055,0.0843999999999999,0.3682,0.2419,0.0,0.0,0.0,100.51999969482422,2.9572399669885634,7.546955455144248e-06,987.9799999999988,1059.1899999999985
0.2995,0.0827,0.3109,0.3069,0.0,0.0,0.0,108.2,2.9462758326530456,6.991086679967244e-06,987.9799999999988,1051.6799999999985
0.2904,0.0802,0.2236,0.4058,0.0,0.0,0.0,109.8,2.8661033259497746,6.2443216911951705e-06,984.9699999999988,1049.5899999999983
0.3018,0.086,0.4381,0.1741,0.0,0.0,0.0,97.9,2.9377366707722343,8.448933314005535e-06,986.0299999999988,1071.5899999999983
0.2991299129912991,0.0881088108810881,0.5235523552355236,0.0892089208920892,0.0,0.0,0.0,93.10000152587892,2.9167100350062056,8.781396244939168e-06,982.9799999999988,1075.6599999999985
0.2918,0.086,0.4482,0.174,0.0,0.0,0.0,96.44000091552736,2.9358300012350083,8.465381637954713e-06,986.0299999999988,1062.8699999999983
0.286,0.0843,0.3881,0.2416,0.0,0.0,0.0,100.51999969482422,2.936275562644005,8.328233336512247e-06,987.9799999999988,1050.6499999999985
0.2825717428257174,0.0832916708329167,0.3532646735326467,0.2808719128087191,0.0,0.0,0.0,105.31999969482422,2.9545899659395216,7.4804469296591634e-06,987.9799999999988,1055.4099999999985
0.2819,0.0859,0.4583,0.1739,0.0,0.0,0.0,96.04000091552734,2.9338000041246413,8.383476635805766e-06,986.0299999999988,1062.8699999999983
0.2785,0.0849,0.4219,0.2147,0.0,0.0,0.0,97.9,2.9489924110968904,8.308794150034586e-06,987.9199999999988,1052.1199999999983
0.7367736773677367,0.124012401240124,0.0451045104510451,0.0941094109410941,0.0,0.0,0.0,86.28000030517578,2.435171682437261,3.1676815215337853e-06,1040.9899999999986,1270.8349999999978
0.7022702270227023,0.1217121712171217,0.0221022102210221,0.1539153915391539,0.0,0.0,0.0,92.81999969482422,2.504860007762909,2.9689986665407788e-06,1025.6949999999986,1262.7449999999976
0.6925,0.1236999999999999,0.0899,0.0939,0.0,0.0,0.0,86.83999938964844,2.5162979316711427,3.435093111337936e-06,1013.758333333332,1263.5399999999977
0.6727,0.122,0.0665,0.1388,0.0,0.0,0.0,89.06000061035157,2.532899973392486,3.859262392407371e-06,1004.2199999999988,1264.4566666666644
0.6426642664266428,0.1202120212021202,0.0546054605460546,0.1825182518251825,0.0,0.0,0.0,90.68000030517578,2.5237709929943084,3.637541071142468e-06,1004.7899999999988,1236.6642857142836
0.6374,0.1211999999999999,0.0881,0.1533,0.0,0.0,0.0,90.48000030517578,2.557914973497391,4.075251662890116e-06,1005.423333333332,1220.1592857142837
0.616,0.121,0.11,0.153,0.0,0.0,0.0,84.0,2.583340005874634,4.221446675554911e-06,1005.503333333332,1175.729999999998
0.6107,0.12,0.0872,0.1821,0.0,0.0,0.0,88.68000030517578,2.5686661981401,4.2036983589172345e-06,1006.0499999999988,1160.269999999998
0.5954404559544045,0.116988301169883,0.0212978702129787,0.2662733726627337,0.0,0.0,0.0,98.48000030517578,2.6068935908119566,3.717571653311591e-06,1008.7766666666654,1175.087499999998
0.595,0.1189,0.0756,0.2105,0.0,0.0,0.0,91.8,2.613499032155173,4.347868404197693e-06,1004.9499999999988,1165.057499999998
0.5796,0.1177999999999999,0.0642,0.2384,0.0,0.0,0.0,92.66000061035156,2.607041583091751,4.2853611536661775e-06,1004.5399999999988,1164.1099999999979
0.5748,0.1168,0.0425,0.2659,0.0,0.0,0.0,93.68000030517578,2.603637499630451,4.1183765574228175e-06,1004.3099999999988,1172.919999999998
0.5700999999999999,0.1158,0.0210999999999999,0.293,0.0,0.0,0.0,98.6,2.6102050023561434,4.020579054650805e-06,1008.7766666666654,1179.3599999999979
0.5716,0.1182,0.086,0.2242,0.0,0.0,0.0,92.66000061035156,2.612571670730909,4.5235530930837e-06,1005.8099999999988,1157.519999999998
0.5496,0.1157,0.0421,0.2926,0.0,0.0,0.0,100.4,2.6542150205373765,4.458087828000387e-06,1004.3099999999988,1155.2799999999982
0.5451,0.1147,0.0209,0.3193,0.0,0.0,0.0,101.4,2.635220034122467,3.141733331171669e-06,1005.2366666666654,1151.379999999998
0.5394539453945395,0.1156115611561156,0.0525052505250525,0.2924292429242924,0.0,0.0,0.0,100.4,2.632145039439201,4.897771002569656e-06,1004.0799999999988,1144.3099999999981
0.5234000000000001,0.1164,0.0951999999999999,0.265,0.0,0.0,0.0,99.4,2.688047865629196,5.610115062332154e-06,1005.5299999999988,1144.3199999999981
0.5106489351064895,0.1135886411358864,0.030996900309969,0.3447655234476552,0.0,0.0,0.0,105.2,2.686532874107361,5.200405564553398e-06,1004.0466666666654,1154.8399999999979
0.4947,0.1143,0.0728,0.3182,0.0,0.0,0.0,101.8,2.693552842140198,5.434870996021088e-06,1002.0599999999988,1165.169999999998
0.4989,0.1176,0.1604,0.2231,0.0,0.0,0.0,100.46000061035156,2.7809272308349606,5.890878124872848e-06,1005.8499999999988,1148.3099999999981
0.4886999999999999,0.1152,0.1047,0.2914,0.0,0.0,0.0,101.36000061035156,2.7314383204788952,5.660641670544945e-06,1006.2699999999988,1162.139999999998
0.4569,0.1197,0.272,0.1514,0.0,0.0,0.0,96.55999908447264,2.815283787250519,6.261918345832822e-06,1007.343333333332,1118.869999999998
0.4474,0.1172,0.2130999999999999,0.2223,0.0,0.0,0.0,99.86000061035156,2.817219955921173,6.93133334445954e-06,1005.5299999999988,1093.3899999999983
0.4295,0.1125,0.1023,0.3557,0.0,0.0,0.0,105.0,2.796859977245331,5.77111261965434e-06,1001.4599999999988,1107.2699999999982
0.4407999999999999,0.1181,0.2469,0.1942,0.0,0.0,0.0,97.33999938964844,2.83374331510067,6.6881733575185125e-06,1007.8699999999986,1091.0099999999982
0.4379,0.12,0.3055,0.1366,0.0,0.0,0.0,96.55999908447264,2.786618764281273,6.193883322397871e-06,1003.7199999999988,1119.9599999999982
0.4252,0.1165,0.2225,0.2357999999999999,0.0,0.0,0.0,104.0800003051758,2.8340617604066454,6.598318351236982e-06,1005.4899999999986,1092.3599999999983
0.4202,0.1178999999999999,0.268,0.1939,0.0,0.0,0.0,97.33999938964844,2.8362561888638,6.339998374621072e-06,1007.8699999999986,1104.9899999999982
0.4278,0.123,0.4025,0.0467,0.0,0.0,0.0,96.82000122070312,2.85928495824337,7.6203234898885135e-06,1007.1499999999988,1121.869999999998
0.4222999999999999,0.1214,0.3642,0.0921,0.0,0.0,0.0,95.54000091552734,2.86714257657528,7.268865830739339e-06,1004.7699999999988,1131.599999999998
0.4186581341865814,0.1203879612038796,0.3391660833916609,0.1217878212178782,0.0,0.0,0.0,96.89999847412108,2.8212524890899657,7.336408354441328e-06,1005.0399999999988,1116.7499999999982
0.4047404740474047,0.1192119211921192,0.3252325232523252,0.1508150815081508,0.0,0.0,0.0,96.89999847412108,2.8458519525527954,7.282246765136724e-06,1007.5333333333318,1101.4799999999982
0.3963,0.1168,0.2653999999999999,0.2214999999999999,0.0,0.0,0.0,100.31999969482422,2.864542865071978,6.308411694780988e-06,1006.5599999999988,1079.7899999999981
0.3804999999999999,0.1121,0.1528999999999999,0.3545,0.0,0.0,0.0,109.8,2.838329949378968,5.878300006230673e-06,999.9599999999988,1100.9999999999982
0.3731,0.1099,0.0999,0.4171,0.0,0.0,0.0,106.4,2.787529990673065,5.673293933868409e-06,993.6099999999986,1080.4399999999982
0.3977,0.1202,0.3605,0.1216,0.0,0.0,0.0,97.23999938964845,2.879426253239314,7.424891688028973e-06,1005.0399999999988,1101.8599999999983
0.3839,0.1191,0.3464,0.1506,0.0,0.0,0.0,94.57999877929689,2.874841956615448,7.416600062052414e-06,1007.5333333333318,1097.8099999999984
0.3617,0.1184,0.3552,0.1646999999999999,0.0,0.0,0.0,97.23999938964845,2.90876662115256,7.409300032297774e-06,1008.5499999999986,1089.4499999999982
0.3586,0.1174,0.3309,0.1931,0.0,0.0,0.0,97.77999877929688,2.912499988079071,7.180920056915288e-06,1007.7899999999988,1083.3499999999983
0.3528,0.1188,0.3781,0.1503,0.0,0.0,0.0,97.71999969482422,2.9152266405026115,7.972565694173175e-06,1008.3333333333318,1089.1199999999983
0.3455,0.1164,0.3173,0.2208,0.0,0.0,0.0,100.31999969482422,2.918819994926453,7.049014326804028e-06,1007.3599999999986,1075.3899999999983
0.3385,0.114,0.2591,0.2884,0.0,0.0,0.0,108.2,2.892508548974991,6.172428348859153e-06,1004.1599999999988,1074.4599999999984
0.3308,0.1181,0.3867,0.1644,0.0,0.0,0.0,97.71999969482422,2.910442231694857,8.056857345581052e-06,1008.5499999999986,1088.8399999999983
0.3103,0.118,0.4075999999999999,0.1641,0.0,0.0,0.0,97.9,2.9404066632191337,7.892829001108806e-06,1008.5499999999986,1088.2499999999982
0.3014,0.1184,0.4305,0.1497,0.0,0.0,0.0,99.1,2.935242433746656,7.83845395278931e-06,1008.3333333333318,1088.1399999999983
0.2976,0.1168999999999999,0.3933,0.1921999999999999,0.0,0.0,0.0,97.9,2.9491099709272386,8.036682334009805e-06,1007.7899999999988,1073.2599999999984
0.2951295129512951,0.1159115911591159,0.3689368936893689,0.22002200220022,0.0,0.0,0.0,100.51999969482422,2.9527599626779555,7.539077102661133e-06,1007.3599999999986,1064.1899999999985
0.2892,0.1135999999999999,0.3098,0.2874,0.0,0.0,0.0,105.51999969482422,2.957975809574127,6.876116685104368e-06,1003.0699999999988,1068.6099999999983
0.2892710728927107,0.1175882411758824,0.4221577842215778,0.170982901709829,0.0,0.0,0.0,97.9,2.93662909924984,7.910315156300864e-06,1009.3099999999986,1074.8699999999983
0.2896289628962896,0.1198119811981198,0.4845484548454846,0.106010601060106,0.0,0.0,0.0,93.10000152587892,2.9063766853014625,9.307423375202356e-06,1005.4099999999988,1077.0099999999982
0.2844284428442845,0.1197119711971197,0.4898489848984898,0.106010601060106,0.0,0.0,0.0,93.10000152587892,2.914706691900889,9.332735888553796e-06,1005.4099999999988,1077.0099999999982
0.282028202820282,0.1187118711871187,0.4641464146414641,0.1351135113511351,0.0,0.0,0.0,99.1,2.9200666824976604,8.733960554567973e-06,1004.7099999999988,1078.1699999999983
0.2797,0.1177,0.4388,0.1638,0.0,0.0,0.0,99.1,2.937706670562426,8.153193885657905e-06,1008.5499999999986,1077.8999999999983
0.2762,0.1163,0.4015999999999999,0.2059,0.0,0.0,0.0,97.9,2.953379974961281,8.049847412109378e-06,1007.7499999999986,1064.9399999999985
0.2775,0.1189,0.4757,0.1278999999999999,0.0,0.0,0.0,93.10000152587892,2.920456687609355,8.908039489682515e-06,1005.8899999999988,1078.1699999999983
0.2763276327632763,0.1184118411841184,0.4629462946294629,0.1423142314231423,0.0,0.0,0.0,99.1,2.9231300139427185,8.406685568300885e-06,1005.033333333332,1078.1699999999983
0.2752,0.1178999999999999,0.4503,0.1566,0.0,0.0,0.0,99.1,2.927570012331009,8.221830107134867e-06,1010.6699999999986,1077.8999999999983
0.2746,0.1177,0.444,0.1637,0.0,0.0,0.0,99.1,2.935906666318575,8.26530458871751e-06,1008.4433333333318,1077.8999999999983
0.2734,0.1172,0.4315,0.1779,0.0,0.0,0.0,97.9,2.9377966580788293,7.88645395278931e-06,1007.1599999999988,1074.7699999999982
0.2724,0.1189,0.4809,0.1278,0.0,0.0,0.0,95.76000061035155,2.91638668457667,8.858921144739784e-06,1005.8899999999988,1078.1699999999983
0.2711728827117288,0.1183881611838816,0.4681531846815318,0.1422857714228577,0.0,0.0,0.0,99.1,2.920780009746552,8.816240549023946e-06,1005.033333333332,1078.1699999999983
0.27007299270073,0.1178882111788821,0.4554544545545446,0.1565843415658434,0.0,0.0,0.0,99.1,2.921990007877349,7.890957967730934e-06,1010.6699999999986,1077.8999999999983
0.2656265626562656,0.1159115911591159,0.4058405840584058,0.2126212621262126,0.0,0.0,0.0,97.9,2.946549969315529,8.039330743153892e-06,1007.3599999999986,1065.0199999999984
0.265,0.1177999999999999,0.4607,0.1565,0.0,0.0,0.0,99.1,2.9207600088119507,8.224311288297747e-06,1010.6699999999986,1077.8999999999983
0.2644,0.1176,0.4543999999999999,0.1636,0.0,0.0,0.0,99.1,2.92096000623703,7.883657964679177e-06,1008.4433333333318,1077.8999999999983
0.2633,0.1171,0.4417999999999999,0.1778,0.0,0.0,0.0,97.9,2.9372366593281423,8.26340458719163e-06,1007.1599999999988,1074.7699999999982
0.2632,0.1193,0.5043,0.1132,0.0,0.0,0.0,95.44000091552736,2.909490008354187,9.007913448121811e-06,1006.0799999999988,1076.8399999999983
0.2615,0.1185,0.485,0.135,0.0,0.0,0.0,95.76000061035155,2.90802001953125,9.391374436451134e-06,1004.7099999999988,1078.1699999999983
0.2598740125987401,0.1177882211778822,0.4658534146585341,0.1564843515648435,0.0,0.0,0.0,99.1,2.920880007266998,8.747727222251892e-06,1010.6699999999986,1071.1899999999985
0.2593,0.1176,0.4595,0.1636,0.0,0.0,0.0,99.1,2.921810009002685,8.207311288297747e-06,1008.4433333333318,1071.1899999999985
0.2582741725827417,0.1170882911708829,0.446955304469553,0.1776822317768223,0.0,0.0,0.0,99.1,2.9349266598622,8.227004585665751e-06,1007.1599999999988,1068.0599999999984
0.2572,0.1166,0.4345,0.1917,0.0,0.0,0.0,97.9,2.943669983744621,7.996305699666343e-06,1007.7899999999988,1063.1066666666652
0.2542999999999999,0.1175,0.4647,0.1635,0.0,0.0,0.0,99.1,2.921810007095337,8.765360563723247e-06,1008.4433333333318,1067.806666666665
0.2532253225322532,0.117011701170117,0.4521452145214522,0.1776177617761776,0.0,0.0,0.0,99.1,2.9253799986839293,7.878057966205054e-06,1007.1599999999988,1064.676666666665
0.2487,0.1172,0.4636,0.1705,0.0,0.0,0.0,99.1,2.92050000667572,8.742560564486186e-06,1008.4299999999986,1064.676666666665
0.2441,0.1174,0.4750999999999999,0.1634,0.0,0.0,0.0,98.78000030517578,2.9211200141906737,8.953690570767722e-06,1007.5633333333318,1067.806666666665
0.239023902390239,0.1174117411741174,0.4802480248024803,0.1633163316331633,0.0,0.0,0.0,99.5800003051758,2.920280015468597,8.863672228113807e-06,1007.5633333333318,1067.806666666665
0.2299,0.1177999999999999,0.5033,0.149,0.0,0.0,0.0,100.38000030517578,2.9145000052452086,9.019475626415678e-06,1008.3333333333318,1067.636666666665
0.1621837816218378,0.1194880511948805,0.6352364763523647,0.0830916908309169,0.0,0.0,0.0,107.4,2.93087183769544,8.401932064646765e-06,952.8599999999988,1071.756666666665
0.151,0.1186,0.6254,0.105,0.0,0.0,0.0,107.4,3.020415841182073,8.252508737772983e-06,951.3299999999988,1062.806666666665
0.6624,0.1574,0.0687,0.1115,0.0,0.0,0.0,89.21999969482422,2.5432689807415008,3.565945002994842e-06,1063.7856666666653,1257.7399999999977
0.6536,0.1553,0.0339,0.1572,0.0,0.0,0.0,86.23999938964843,2.525331502318382,3.373441818400792e-06,1069.680333333332,1246.0999999999979
0.6315999999999999,0.1551,0.0564,0.1568999999999999,0.0,0.0,0.0,91.68000030517578,2.5422799825668334,3.5136714319274542e-06,1067.335666666665,1179.762499999998
0.5643435656434356,0.1511848815118488,0.054994500549945,0.2294770522947705,0.0,0.0,0.0,93.38000030517578,2.610879986286163,4.683637632052106e-06,1028.2059999999983,1098.2399999999982
0.5141,0.1485,0.0594,0.278,0.0,0.0,0.0,95.93999938964843,2.6840500617027283,4.93633137303307e-06,1023.6079999999986,1167.829999999998
0.5086491350864913,0.146985301469853,0.0320967903209679,0.3122687731226877,0.0,0.0,0.0,104.2,2.679030065536499,4.553320561981198e-06,1024.879333333332,1192.069999999998
0.5165,0.1507,0.1041,0.2287,0.0,0.0,0.0,94.55999908447264,2.7025742024183272,5.181174172178906e-06,1029.873999999999,1137.119999999998
0.5047,0.1487,0.0757,0.2709,0.0,0.0,0.0,95.33999938964844,2.683830051422119,4.913034693154837e-06,1025.0159999999987,1187.659999999998
0.4963496349634964,0.1462146214621462,0.0319031903190319,0.3255325532553255,0.0,0.0,0.0,104.2,2.687930014133453,4.549143071937557e-06,1019.313333333332,1195.0799999999979
0.4911,0.1477,0.0698,0.2914,0.0,0.0,0.0,101.8,2.68913001537323,4.9568930311929615e-06,1024.5259999999987,1193.779999999998
0.4469446944694469,0.1531153115311531,0.245024502450245,0.1549154915491549,0.0,0.0,0.0,96.7999984741211,2.824819716237839,6.469057507832843e-06,1061.6343333333318,1125.199999999998
0.4292,0.1542,0.2917,0.1249,0.0,0.0,0.0,96.89999847412108,2.7845949447949727,6.182968324915568e-06,1056.7143333333318,1134.0199999999982
0.424,0.1562,0.3408,0.079,0.0,0.0,0.0,97.78000030517578,2.8324559725522995,6.914152841440834e-06,1053.0143333333317,1143.179999999998
0.4147999999999999,0.1528,0.2778,0.1546,0.0,0.0,0.0,97.0999984741211,2.850763846153304,6.186345023218791e-06,1036.1379999999983,1130.399999999998
0.406,0.1495,0.2175,0.2269999999999999,0.0,0.0,0.0,102.3,2.8363062147110223,5.745499178250628e-06,1027.2599999999986,1095.8999999999983
0.3975397539753975,0.1464146414641464,0.1597159715971597,0.2963296329632963,0.0,0.0,0.0,108.6,2.8285362243652346,5.134518309293472e-06,1016.883333333332,1121.0599999999981
0.4113,0.1553999999999999,0.3389999999999999,0.0943,0.0,0.0,0.0,97.31999969482422,2.824966373046239,7.050743905893961e-06,1051.0943333333316,1138.2299999999982
0.4094590540945905,0.1546845315468453,0.3262673732626737,0.1095890410958904,0.0,0.0,0.0,96.89999847412108,2.813706370989481,6.926442500305175e-06,1050.5543333333317,1126.349999999998
0.3987,0.1546,0.3372,0.1094999999999999,0.0,0.0,0.0,97.25999908447264,2.831554939519791,7.119188914489748e-06,1050.5543333333317,1114.349999999998
0.3696,0.1556,0.3961,0.0787,0.0,0.0,0.0,98.9199996948242,2.893323905269305,7.558983122253416e-06,1054.757666666665,1113.1799999999982
0.3616361636163616,0.1522152215221522,0.3321332133213321,0.154015401540154,0.0,0.0,0.0,97.23999938964845,2.8863686405817663,6.964853850173952e-06,1035.2453333333317,1103.1299999999983
0.354,0.149,0.2709,0.2261,0.0,0.0,0.0,102.8,2.906647901648567,5.9095933668772364e-06,1025.9399999999985,1087.9599999999982
0.3087999999999999,0.1517,0.386,0.1535,0.0,0.0,0.0,97.9,2.92213223795096,7.524501600265505e-06,1033.1119999999985,1101.1599999999983
0.2891,0.1521,0.4203,0.1384999999999999,0.0,0.0,0.0,99.1,2.9297741066217418,7.4534165410541375e-06,1030.1886666666653,1091.1799999999982
0.2621,0.1543999999999999,0.5054,0.0781,0.0,0.0,0.0,98.5,2.903060021400452,8.6185232577884e-06,1054.1676666666651,1095.5699999999983
0.251025102510251,0.1479147914791479,0.3765376537653765,0.2245224522452245,0.0,0.0,0.0,100.51999969482422,2.9578599625825883,7.658215985743205e-06,1025.1839999999986,1065.2199999999984
0.2481,0.1523,0.4763,0.1233,0.0,0.0,0.0,98.5,2.915680015087128,8.801830123202007e-06,1032.2919999999986,1077.636666666665
0.2444244424442444,0.1532153215321532,0.5015501550155016,0.1008100810081008,0.0,0.0,0.0,98.5,2.913370018005371,8.930228245886546e-06,1050.3076666666652,1075.9666666666649
0.2376,0.1522,0.487,0.1232,0.0,0.0,0.0,100.38000030517578,2.916580023765564,9.335923202269414e-06,1032.2919999999986,1077.636666666665
0.2366,0.1515,0.4739,0.138,0.0,0.0,0.0,100.38000030517578,2.9184100151062013,8.750232245699566e-06,1030.1886666666653,1077.636666666665
0.2355764423557644,0.1508849115088491,0.4608539146085391,0.1526847315268473,0.0,0.0,0.0,101.78000030517578,2.919700012207031,8.04753796918052e-06,1033.1119999999985,1077.636666666665
0.2335766423357664,0.1495850414958504,0.4351564843515648,0.1816818318168183,0.0,0.0,0.0,101.78000030517578,2.9377366600433983,7.66356747194926e-06,1029.8506666666651,1076.836666666665
0.2281,0.1527,0.511,0.1082,0.0,0.0,0.0,100.38000030517578,2.909170014858246,8.610334375596426e-06,1028.621333333332,1075.9666666666649
0.2261,0.1514,0.4846,0.1379,0.0,0.0,0.0,100.38000030517578,2.917280020713806,9.336912805312016e-06,1030.1886666666653,1077.636666666665
0.2251774822517748,0.1507849215078492,0.4714528547145285,0.1525847415258474,0.0,0.0,0.0,101.6,2.923960013389588,8.743032244936627e-06,1033.1119999999985,1077.636666666665
0.2242,0.1501,0.4586,0.1671,0.0,0.0,0.0,102.6,2.925020015239716,8.02708796841758e-06,1032.2906666666652,1074.246666666665
0.2232,0.1495,0.4458,0.1815,0.0,0.0,0.0,102.6,2.938569992184639,8.054396258435935e-06,1029.8506666666651,1070.826666666665
0.2131,0.146,0.3823,0.2586,0.0,0.0,0.0,101.31999969482422,2.9501099520921708,7.613997581481934e-06,1019.663333333332,1066.6099999999983
0.2157,0.1513,0.4952,0.1378,0.0,0.0,0.0,101.2,2.9218500232696534,8.8172956466917e-06,1030.1886666666653,1071.346666666665
0.2138,0.15,0.4692,0.1669999999999999,0.0,0.0,0.0,102.6,2.9214300107955933,8.725382258669539e-06,1032.2906666666652,1074.246666666665
0.2089,0.1538,0.5595,0.0778,0.0,0.0,0.0,105.4,2.900570046901703,8.488636559232084e-06,1054.1676666666651,1075.896666666665
0.1433856614338566,0.1508849115088491,0.575942405759424,0.1297870212978702,0.0,0.0,0.0,108.0,3.003055367640086,8.402777013206484e-06,974.1846666666654,1070.776666666665
0.1362,0.1543999999999999,0.6625,0.0469,0.0,0.0,0.0,99.61999969482422,2.9747933386166894,8.438362370109554e-06,997.9876666666652,1070.856666666665
0.1251,0.1536,0.6591,0.0622,0.0,0.0,0.0,106.6,3.065833334763845,8.412560246086118e-06,998.1776666666652,1070.5099999999984
0.1146,0.1535,0.6698000000000001,0.0621,0.0,0.0,0.0,100.21999969482422,2.9366516898473107,8.447160244560238e-06,998.1776666666652,1070.5099999999984
0.3180681931806819,0.1874812518748125,0.3521647835216478,0.1422857714228577,0.0,0.0,0.0,98.03999938964844,2.8965882595380146,7.190728115717569e-06,1035.1386666666651,1107.4899999999982
0.2736,0.1861,0.3834,0.1568999999999999,0.0,0.0,0.0,98.03999938964844,2.922477647423744,7.389262718327842e-06,1039.5953333333318,1094.6499999999983
0.2133,0.1885,0.5028,0.0953999999999999,0.0,0.0,0.0,101.2,2.91609001159668,8.851303787528143e-06,1029.1879999999985,1080.146666666665
0.1998,0.1859,0.4732,0.1411,0.0,0.0,0.0,102.6,2.911840012073517,8.329853923034674e-06,1035.1386666666651,1075.636666666665
0.1891,0.1858,0.4841,0.141,0.0,0.0,0.0,102.6,2.902090013027191,8.860772823597136e-06,989.4746666666651,1075.636666666665
0.1867,0.1833,0.4445,0.1855,0.0,0.0,0.0,102.6,2.9233533300956096,7.982042929985412e-06,989.6079999999986,1070.926666666665
0.1793,0.1864,0.5085000000000001,0.1258,0.0,0.0,0.0,105.0,2.92137000322342,8.336952613173592e-06,989.051333333332,1075.596666666665
0.1601,0.1886999999999999,0.5717,0.0794999999999999,0.0,0.0,0.0,105.4,2.991172899178096,8.37981118825277e-06,977.6879999999986,1079.246666666665
0.1566,0.1845,0.5033,0.1556,0.0,0.0,0.0,106.0,2.918070001602173,8.614563335164386e-06,982.991333333332,1074.696666666665
0.1078,0.1905,0.6696000000000001,0.0321,0.0,0.0,0.0,100.21999969482422,2.75876817448934,8.57516235027313e-06,983.2979999999984,1073.8599999999983
0.1063106310631063,0.1879187918791879,0.6265626562656266,0.0792079207920792,0.0,0.0,0.0,108.0,2.9278383365472163,8.41086194756826e-06,977.6879999999986,1078.8999999999985
0.096009600960096,0.1886188618861886,0.6517651765176519,0.0636063606360636,0.0,0.0,0.0,103.6,2.91596831949552,8.529960239982603e-06,960.4079999999988,1076.4999999999984
0.0951999999999999,0.187,0.6232,0.0946,0.0,0.0,0.0,108.0,2.9275983348687493,8.37676195672353e-06,955.0079999999988,1078.8999999999985
0.5753424657534247,0.1883811618838116,0.0456954304569543,0.1905809419058094,0.0,0.0,0.0,96.06000061035157,2.624640007019043,3.987653859202066e-06,1037.0746666666653,1164.249999999998
0.5703,0.1867,0.0226,0.2203999999999999,0.0,0.0,0.0,96.06000061035157,2.612330017089844,3.925007333174204e-06,1038.1346666666652,1144.0399999999981
0.5599440055994401,0.1885811418858114,0.0685931406859314,0.1828817118288171,0.0,0.0,0.0,94.4,2.630299985408783,4.093271657053629e-06,1038.2399999999986,1161.949999999998
0.5537446255374463,0.1864813518648135,0.0395960403959604,0.2201779822017798,0.0,0.0,0.0,95.4,2.6256400084495546,3.657888352303275e-06,1036.3446666666653,1126.2799999999982
0.5495,0.1905,0.1153999999999999,0.1446,0.0,0.0,0.0,89.5,2.661600012779236,4.440090016428629e-06,1039.381333333332,1176.029999999998
0.5446,0.1887999999999999,0.0914999999999999,0.1750999999999999,0.0,0.0,0.0,89.3,2.666936688423157,3.749003348922728e-06,1038.551333333332,1171.4999999999982
0.5327000000000001,0.1846,0.0336,0.2491,0.0,0.0,0.0,101.4,2.669140028953552,4.509280156707763e-06,1036.0646666666653,1137.0299999999982
0.528052805280528,0.183018301830183,0.0111011101110111,0.2778277827782778,0.0,0.0,0.0,106.8,2.6686100506782533,4.106276348749795e-06,1039.8032380952366,1141.7199999999982
0.5264526452645265,0.1861186118611861,0.0677067706770677,0.2197219721972197,0.0,0.0,0.0,97.4,2.6690900540351867,4.972107500171664e-06,1036.8399999999986,1148.7399999999982
0.5075,0.1813,0.0055,0.3057,0.0,0.0,0.0,108.2,2.6779520606994627,4.329780490875245e-06,1041.23657142857,1170.869999999998
0.5247999999999999,0.1893,0.1261999999999999,0.1597,0.0,0.0,0.0,98.48000030517578,2.683045115330003,4.874375005722045e-06,1041.661333333332,1190.269999999998
0.5201,0.1876,0.1024,0.1899,0.0,0.0,0.0,94.53999938964844,2.688418444395065,4.993060895061496e-06,1038.0279999999989,1179.109999999998
0.5043495650434957,0.181981801819818,0.0220977902209779,0.2915708429157084,0.0,0.0,0.0,106.8,2.681960051059723,4.320660423278805e-06,1037.9146666666652,1171.549999999998
0.4981,0.1873999999999999,0.1249,0.1896,0.0,0.0,0.0,100.15999908447266,2.739771299054735,4.8418343857129405e-06,1038.3679999999986,1192.489999999998
0.4937493749374937,0.1857185718571857,0.1013101310131013,0.2192219221922192,0.0,0.0,0.0,100.93999938964843,2.723465157310168,4.974314330259961e-06,1037.517999999999,1170.259999999998
0.4894,0.1841,0.0781,0.2484,0.0,0.0,0.0,104.33999938964844,2.699803835437412,4.902402549203239e-06,1036.747999999999,1169.389999999998
0.4532,0.1821,0.0883,0.2764,0.0,0.0,0.0,105.0,2.7383973384875664,4.93519594098954e-06,1036.6879999999985,1129.7999999999981
0.4259,0.1930999999999999,0.3158999999999999,0.0650999999999999,0.0,0.0,0.0,100.86000061035156,2.78315728020668,6.590015243403115e-06,1036.757999999999,1152.5299999999982
0.4036,0.1878,0.2503,0.1583,0.0,0.0,0.0,96.7999984741211,2.8556074239261555,6.053844179789224e-06,1041.5419999999986,1117.9599999999982
0.4034,0.1928,0.3388,0.065,0.0,0.0,0.0,101.06000061035157,2.807004582952885,6.8708628112792935e-06,1036.7879999999986,1130.8199999999981
0.3998,0.191,0.3126,0.0966,0.0,0.0,0.0,97.31999969482422,2.800664192188354,6.661234641520182e-06,1030.1246666666652,1134.9599999999982
0.5387000000000001,0.2267,0.0707,0.1639,0.0,0.0,0.0,100.6,2.647870020866394,4.57121999575297e-06,1042.561333333332,1185.389999999998
0.5130486951304869,0.2204779522047795,0.0114988501149885,0.254974502549745,0.0,0.0,0.0,102.86000061035156,2.6628200674057005,3.930266575041271e-06,1039.9732380952366,1158.849999999998
0.5207,0.2285,0.1186999999999999,0.1321,0.0,0.0,0.0,97.28000030517578,2.6733001589775087,4.54993333307902e-06,1041.2213333333318,1203.399999999998
0.5159,0.2264,0.0941,0.1636,0.0,0.0,0.0,99.21999969482422,2.6694022856950763,4.697778330421447e-06,1043.774666666665,1201.0899999999979
0.5112,0.2243,0.0699,0.1946,0.0,0.0,0.0,102.6,2.665846317410469,4.728819215869905e-06,1038.3399999999986,1183.129999999998
0.502,0.2202999999999999,0.0228999999999999,0.2547999999999999,0.0,0.0,0.0,104.2,2.6755200386047364,4.133736624581471e-06,1038.2446666666654,1176.0999999999979
0.4932,0.226,0.1174,0.1634,0.0,0.0,0.0,100.93999938964843,2.714637901822836,4.717974993705748e-06,1043.9546666666652,1215.3499999999979
0.4842515748425158,0.221977802219778,0.0691930806919308,0.2245775422457754,0.0,0.0,0.0,104.33999938964844,2.702913799583912,4.7913966555141285e-06,1037.1579999999983,1177.679999999998
0.4579,0.2196,0.0684999999999999,0.254,0.0,0.0,0.0,104.33999938964844,2.717429995536804,4.7217192793573685e-06,1036.6779999999983,1141.0199999999982
0.3682999999999999,0.2302,0.3349,0.0666,0.0,0.0,0.0,101.5,2.796094636729785,6.696792624219258e-06,1039.6779999999983,1123.7099999999982
0.3615638436156384,0.225977402259774,0.2817718228177182,0.1306869313068693,0.0,0.0,0.0,97.95999908447266,2.759248950401942,5.8777099802653e-06,1039.295333333332,1119.3099999999984
0.3227,0.2294999999999999,0.3815,0.0663,0.0,0.0,0.0,99.4199996948242,2.854138511146817,7.164811799875894e-06,1037.1779999999983,1119.9599999999982
0.3167683231676832,0.2252774722527747,0.3276672332766723,0.1302869713028697,0.0,0.0,0.0,97.81999969482422,2.8067695021629326,6.866141842787608e-06,1036.625333333332,1114.4299999999982
0.2722,0.2246,0.3733,0.1299,0.0,0.0,0.0,100.31999969482422,2.911790147787049,7.026953485870362e-06,1035.405333333332,1100.0499999999984
0.227977202279772,0.2238776122387761,0.4186581341865813,0.1294870512948705,0.0,0.0,0.0,102.6,2.919438437660536,7.479721324620928e-06,1035.405333333332,1086.2499999999982
0.1873999999999999,0.2273,0.5196000000000001,0.0657,0.0,0.0,0.0,104.5800003051758,2.923370027542114,8.324264537811284e-06,992.2479999999986,1084.0699999999983
0.183981601839816,0.2231776822317768,0.4637536246375363,0.1290870912908709,0.0,0.0,0.0,104.0,2.911620008945465,8.36575057652792e-06,989.871333333332,1079.5599999999984
0.1428,0.2266,0.5651,0.0655,0.0,0.0,0.0,105.78000030517578,2.983420028686524,8.350131169637048e-06,980.9179999999984,1083.1699999999983
0.1402,0.2225,0.5085999999999999,0.1286999999999999,0.0,0.0,0.0,106.0,2.921980001926422,8.331872612105475e-06,978.591333333332,1078.6199999999983
0.0986,0.2259,0.6102000000000001,0.0653,0.0,0.0,0.0,108.0,2.930721901110241,8.320399449284872e-06,962.3579999999988,1082.9599999999982
0.0968,0.2218,0.5531,0.1283,0.0,0.0,0.0,107.0,2.9030816996097566,8.473331183115647e-06,960.4713333333322,1078.1399999999983
0.0536,0.2211,0.5974,0.1278999999999999,0.0,0.0,0.0,108.0,2.914931743076869,8.492639520645146e-06,917.2013333333324,1078.1399999999983
0.4946,0.1113,0.3045,0.0896,0.0,0.0,0.0,97.33999938964844,2.70110934317112,6.163517313639322e-06,999.3099999999988,1176.759999999998
0.4192,0.12,0.3542,0.1066,0.0,0.0,0.0,96.89999847412108,2.867027246952057,7.319191683451338e-06,1004.6099999999986,1117.0499999999981
0.4201,0.0,0.5799,0.0,0.0,0.0,0.0,92.2,2.9558800268173218,1.1938266666666672e-05,922.479999999999,1117.2799999999982
0.0493,0.4653,0.4854,0.0,0.0,0.0,0.0,111.4,2.847237152258555,7.89984565345825e-06,938.3279999999992,1090.5299999999982
0.0628,0.3317,0.6054999999999999,0.0,0.0,0.0,0.0,101.34000091552734,2.945943511083012,8.374809918975832e-06,938.3279999999992,1090.5299999999982
0.1052999999999999,0.4213,0.4734,0.0,0.0,0.0,0.0,109.8,2.8657376865545903,8.195783332188928e-06,1005.5879999999986,1090.5299999999982
0.0949,0.3268,0.5783,0.0,0.0,0.0,0.0,107.8,2.982038027059464,8.29834417255947e-06,985.4179999999988,1090.5299999999982
0.0939,0.2948,0.6113000000000001,0.0,0.0,0.0,0.0,104.8,2.949700400060132,8.452523233540857e-06,985.4179999999988,1090.3299999999983
0.0,0.5602,0.4397999999999999,0.0,0.0,0.0,0.0,112.0,2.8512875616550444,8.640375004132592e-06,938.727999999999,1089.8399999999983
0.5,0.25,0.25,0.0,0.0,0.0,0.0,97.0,2.670673153442877,4.182129942576088e-06,1064.3379999999984,1215.4599999999978
0.5,0.0,0.5,0.0,0.0,0.0,0.0,93.3,2.896084471613477,9.285800036112469e-06,922.479999999999,1131.949999999998
