Repository: JiaQianZhu/ML_glass

This section contains all the datasets used in the experiment. 
Under the 'raw' folder, you will find the original dataset we collected from the SciGlass database via a Python module named GlassPy (https://github.com/drcassar/glasspy). 
Under the 'clean' folder, you will find the individual datasets of five properties and final dataset for joint prediction both after completion.
We also mannually gathered a small dataset (~50 entries) of compositions released by Corning Incorporated (US 2020/0339468 A1), all of which were unseen during the training period. This dataset is named 'US_patent_data.csv'.

File: (a-d) Datasets/clean/dataset_completed.csv (part 18 of 31)
SiO2,Al2O3,CaO,MgO,SrO,B2O3,Sb2O3,YoungModulus,Density293K,CTEbelowTg,Tstrain,Tsoft
0.0,0.0,0.0,0.0,0.0,1.0,0.0,18.04000015258789,1.843999981880188,1.4851332023690968e-05,559.820000000001,634.650000000001
0.0,0.0,0.0,0.0,0.0,0.9,0.1,17.860000228881837,2.369999885559082,1.3730606659952795e-05,557.6200000000009,825.6919999999996
0.0,0.0,0.0,0.0,0.0,0.8,0.2,19.4,2.878000020980835,1.2129333333333333e-05,557.6200000000009,892.4629999999992
0.0,0.0,0.0,0.0,0.0,0.7,0.3,32.099999237060544,3.3410000801086426,1.2714133333333326e-05,664.050000000001,894.3129999999993
0.0,0.0,0.0,0.0,0.0,0.6,0.4,43.93999938964844,3.763000011444092,1.3866000000000018e-05,726.3200000000004,896.3829999999994
0.0,0.0,0.0,0.0,0.0,0.5,0.5,84.76000061035157,4.119999885559082,1.4481000000000006e-05,713.3500000000005,904.8829999999994
0.0,0.0,0.0,0.0,0.0,0.4,0.6,73.8,4.349999904632568,1.4930999999999998e-05,713.9200000000004,906.4029999999993
0.0,0.0,0.0,0.0,0.0,0.3,0.7,73.8,4.644999980926514,1.762399999999998e-05,713.3600000000005,926.3029999999992
0.6341,0.0,0.3659,0.0,0.0,0.0,0.0,87.65999908447266,2.676615445613861,7.71132383546375e-06,923.829999999999,1246.7249999999979
0.5832999999999999,0.0,0.4167,0.0,0.0,0.0,0.0,88.58000030517579,2.7966284626010185,9.405398569197888e-06,923.349999999999,1206.199999999998
0.4082,0.0,0.5918,0.0,0.0,0.0,0.0,92.2,2.9562618485689165,1.1914266666666674e-05,922.479999999999,1099.4199999999983
0.6494649464946495,0.0294029402940294,0.3211321132113211,0.0,0.0,0.0,0.0,82.75999908447265,2.650812575419744,6.486100205739341e-06,953.7399999999988,1209.5066666666646
0.5973597359735974,0.0293029302930293,0.3733373337333733,0.0,0.0,0.0,0.0,88.8,2.7504775917530058,7.764030329377307e-06,951.6099999999988,1135.119999999998
0.5456,0.0292,0.4252,0.0,0.0,0.0,0.0,88.58000030517579,2.798182473659516,8.99103691847665e-06,951.6099999999988,1143.109999999998
0.3926392639263926,0.0289028902890289,0.5784578457845785,0.0,0.0,0.0,0.0,92.2,2.959700016975402,1.162840833180746e-05,952.6299999999987,1092.0799999999983
0.612,0.0601,0.3278999999999999,0.0,0.0,0.0,0.0,89.15999908447266,2.74822998046875,6.901396713002522e-06,987.7099999999988,1125.169999999998
0.535,0.0629,0.4021,0.0,0.0,0.0,0.0,89.28000030517578,2.772295985837778,7.956817943845472e-06,987.7099999999988,1144.5299999999982
0.3609,0.0591,0.58,0.0,0.0,0.0,0.0,92.4000015258789,2.959790015220642,1.0076848544547676e-05,988.7299999999988,1082.3899999999983
0.3506350635063506,0.059005900590059,0.5903590359035903,0.0,0.0,0.0,0.0,92.4000015258789,2.95635750512282,1.0036961876660304e-05,988.7299999999988,1082.3899999999983
0.5189481051894811,0.0917908209179082,0.3892610738926108,0.0,0.0,0.0,0.0,91.11999969482422,2.779754828058538,8.00961512489319e-06,995.1699999999988,1148.3099999999981
0.3593,0.0907,0.55,0.0,0.0,0.0,0.0,93.66000213623047,2.925179049221984,8.874623488562454e-06,996.0899999999988,1083.3999999999983
0.3329999999999999,0.0906,0.5764,0.0,0.0,0.0,0.0,93.66000213623047,2.933752855232784,8.958044912701567e-06,996.6999999999988,1083.3999999999983
0.3068306830683068,0.0904090409040904,0.6027602760276027,0.0,0.0,0.0,0.0,93.66000213623047,2.930507998597055,8.671721835181826e-06,996.6999999999988,1079.2599999999982
0.4772999999999999,0.125,0.3977,0.0,0.0,0.0,0.0,95.28000183105468,2.812013887822628,7.903926680501301e-06,1010.1399999999984,1150.739999999998
0.3228,0.1585,0.5186999999999999,0.0,0.0,0.0,0.0,91.30000152587893,2.892355042695999,8.715937516091361e-06,1077.457666666665,1105.0599999999984
0.4453,0.1968,0.3579,0.0,0.0,0.0,0.0,99.68000030517578,2.7705263679424923,6.562130229187008e-06,1063.9779999999985,1149.139999999998
0.5714,0.0293,0.3993,0.0,0.0,0.0,0.0,88.58000030517579,2.790163629460644,8.120988601775392e-06,951.6099999999988,1138.919999999998
0.5063,0.0596999999999999,0.434,0.0,0.0,0.0,0.0,90.87999877929688,2.8143674858808514,8.35340001831054e-06,988.7299999999988,1145.2199999999982
0.4539999999999999,0.0595,0.4865,0.0,0.0,0.0,0.0,89.7,2.863614986538887,9.715414970470617e-06,988.7299999999988,1116.949999999998
0.3684,0.1241,0.5075,0.0,0.0,0.0,0.0,93.5000015258789,2.898013351360957,8.687936100139317e-06,1010.7399999999984,1093.9199999999983
0.6214,0.0,0.3073,0.0713,0.0,0.0,0.0,86.75999755859375,2.6643130513032283,7.014711373038518e-06,918.839999999999,1239.0649999999978
0.5345534553455346,0.0286028602860286,0.3644364436443644,0.0724072407240724,0.0,0.0,0.0,88.51999969482422,2.815747581243515,8.378771689097084e-06,944.609999999999,1151.459999999998
0.3600639936006399,0.0282971702829717,0.5400459954004599,0.0715928407159284,0.0,0.0,0.0,92.4000015258789,2.9377966509459217,1.1333351187642416e-05,945.629999999999,1081.6999999999982
0.3502,0.0283,0.55,0.0715,0.0,0.0,0.0,92.4000015258789,2.935727123330979,1.1427251189168292e-05,945.629999999999,1081.6999999999982
0.3434343434343434,0.0578057805780578,0.5256525652565256,0.0731073107310731,0.0,0.0,0.0,92.4000015258789,2.93366004228592,9.876013676234654e-06,980.8899999999988,1082.0899999999983
0.3004300430043004,0.0885088508850885,0.5364536453645364,0.0746074607460746,0.0,0.0,0.0,93.10000152587892,2.919280042648316,8.73695958455404e-06,982.7999999999988,1072.6199999999983
0.2556,0.1205,0.5477000000000001,0.0762,0.0,0.0,0.0,95.44000091552736,2.905332894552322,8.647926247660323e-06,1007.9599999999988,1072.306666666665
0.424,0.1562,0.3408,0.079,0.0,0.0,0.0,97.78000030517578,2.8324559725522995,6.914152841440834e-06,1053.0143333333317,1143.179999999998
0.4352,0.1923,0.2914,0.0810999999999999,0.0,0.0,0.0,97.27999877929688,2.760618686477343,6.193919961547855e-06,1035.4946666666651,1156.649999999998
0.3239000000000001,0.1908,0.4048,0.0805,0.0,0.0,0.0,99.1,2.8984238915443417,7.2051214631398565e-06,1033.747999999999,1115.1399999999983
0.2688,0.1901,0.4609,0.0802,0.0,0.0,0.0,98.5,2.90212335117658,8.220709781238013e-06,1033.747999999999,1099.8799999999983
0.4343434343434343,0.0284028402840284,0.4653465346534653,0.0719071907190719,0.0,0.0,0.0,91.75999908447264,2.908670025467873,9.682142899286186e-06,945.629999999999,1113.899999999998
0.4192,0.0581,0.4492,0.0735,0.0,0.0,0.0,93.04000091552734,2.911933386325836,8.752590613047284e-06,980.8899999999988,1113.929999999998
0.3797,0.058,0.489,0.0733,0.0,0.0,0.0,92.4000015258789,2.906885364611944,9.6786617687407e-06,980.8899999999988,1091.8499999999983
0.4034000000000001,0.0891,0.4323,0.0752,0.0,0.0,0.0,93.92000122070311,2.888699998855591,8.333628927103677e-06,983.4499999999988,1095.9899999999982
0.3651,0.0889,0.471,0.075,0.0,0.0,0.0,93.32000122070312,2.914468690315882,8.99955792754037e-06,983.2999999999988,1083.1899999999982
0.4842,0.0285,0.4150999999999999,0.0722,0.0,0.0,0.0,94.0,2.8641966728369392,8.89290454695566e-06,945.629999999999,1150.739999999998
0.3696,0.1556,0.3961,0.0787,0.0,0.0,0.0,98.9199996948242,2.893323905269305,7.558983122253416e-06,1054.757666666665,1113.1799999999982
0.4343434343434343,0.0284028402840284,0.4653465346534653,0.0719071907190719,0.0,0.0,0.0,91.75999908447264,2.908670025467873,9.682142899286186e-06,945.629999999999,1113.899999999998
0.3600639936006399,0.0282971702829717,0.5400459954004599,0.0715928407159284,0.0,0.0,0.0,92.4000015258789,2.9377966509459217,1.1333351187642416e-05,945.629999999999,1081.6999999999982
0.4192,0.0581,0.4492,0.0735,0.0,0.0,0.0,93.04000091552734,2.911933386325836,8.752590613047284e-06,980.8899999999988,1113.929999999998
0.3797,0.058,0.489,0.0733,0.0,0.0,0.0,92.4000015258789,2.906885364611944,9.6786617687407e-06,980.8899999999988,1091.8499999999983
0.3474,0.0578,0.5216,0.0732,0.0,0.0,0.0,92.4000015258789,2.936075046459834,9.889839865003317e-06,980.8899999999988,1082.0899999999983
0.5604439556044396,0.0,0.3002699730026997,0.1392860713928607,0.0,0.0,0.0,90.26000061035155,2.7441640611218685,8.227497147333052e-06,920.329999999999,1169.7599999999982
0.5733426657334266,0.0281971802819718,0.255974402559744,0.1424857514248575,0.0,0.0,0.0,88.7,2.671963970263799,7.725597457013806e-06,946.659999999999,1123.699999999998
0.3288671132886711,0.0276972302769723,0.5033496650334967,0.1400859914008599,0.0,0.0,0.0,95.14000091552734,2.9242933460076648,1.0264622277274972e-05,947.6799999999988,1073.3399999999983
0.4255,0.188,0.2279,0.1586,0.0,0.0,0.0,96.7999984741211,2.8503551393577027,5.970014172299701e-06,1041.5419999999986,1147.0299999999982
0.4014,0.0278,0.43,0.1408,0.0,0.0,0.0,95.76000061035155,2.9025466672579445,8.96965955743336e-06,947.6799999999988,1086.9999999999982
0.4124,0.0874,0.3528,0.1474,0.0,0.0,0.0,96.15999908447266,2.890209958553314,7.606745285397489e-06,984.7499999999986,1098.6599999999983
0.4746,0.0279999999999999,0.3559,0.1415,0.0,0.0,0.0,97.68000030517578,2.868580012321472,8.417899986267088e-06,947.6799999999988,1137.389999999998
0.2844,0.1861999999999999,0.3723999999999999,0.1569999999999999,0.0,0.0,0.0,98.03999938964844,2.9211559724410368,7.101135513941447e-06,1039.5953333333318,1094.6599999999983
0.4472,0.0279,0.3837,0.1412,0.0,0.0,0.0,97.61999969482422,2.87223001241684,8.664900001525878e-06,947.6799999999988,1101.9499999999982
0.406,0.1495,0.2175,0.2269999999999999,0.0,0.0,0.0,102.3,2.8363062147110223,5.745499178250628e-06,1027.2599999999986,1095.8999999999983
0.354,0.149,0.2709,0.2261,0.0,0.0,0.0,102.8,2.906647901648567,5.9095933668772364e-06,1025.9399999999985,1087.9599999999982
0.3023,0.1485,0.3239,0.2253,0.0,0.0,0.0,100.51999969482422,2.939579973220825,6.72636147035871e-06,1024.8239999999987,1090.2899999999981
0.251025102510251,0.1479147914791479,0.3765376537653765,0.2245224522452245,0.0,0.0,0.0,100.51999969482422,2.9578599625825883,7.658215985743205e-06,1025.1839999999986,1065.2199999999984
0.2001,0.1474,0.4288,0.2237,0.0,0.0,0.0,102.6,2.9363624062140783,7.499295125325525e-06,1025.0139999999983,1059.9499999999985
0.3628,0.1833,0.2221,0.2318,0.0,0.0,0.0,102.73999938964845,2.867926867318532,5.385255013211569e-06,1034.8619999999987,1089.2799999999982
0.3098309830983098,0.1826182618261826,0.2766276627662766,0.2309230923092309,0.0,0.0,0.0,102.73999938964845,2.915145422390529,5.914238346354164e-06,1034.2919999999986,1088.2599999999982
0.2572,0.1819,0.3308,0.2301,0.0,0.0,0.0,100.51999969482422,2.9255383185545605,6.832687717383246e-06,1033.8419999999987,1065.2199999999984
0.3375337533753375,0.0852085208520852,0.3616361636163616,0.2156215621562156,0.0,0.0,0.0,100.51999969482422,2.9559999734163283,7.520172950744632e-06,987.9899999999986,1060.4399999999985
0.3947605239476052,0.0557944205579442,0.3377662233776622,0.2116788321167883,0.0,0.0,0.0,97.03999938964844,2.9225000166893005,7.887626657104494e-06,986.1299999999987,1066.1799999999982
0.3761,0.0855,0.3222,0.2162,0.0,0.0,0.0,101.23999938964845,2.914030020236969,7.117900031026208e-06,988.1499999999988,1057.5899999999983
0.4551455145514551,0.0,0.3413341334133413,0.2035203520352035,0.0,0.0,0.0,99.6,2.871700005531311,8.421697101048055e-06,924.909999999999,1081.7799999999982
0.4928,0.0,0.24,0.2672,0.0,0.0,0.0,101.4199996948242,2.828542100191117,8.133997137859891e-06,917.189999999999,1092.1999999999982
0.2825717428257174,0.0832916708329167,0.3532646735326467,0.2808719128087191,0.0,0.0,0.0,105.31999969482422,2.9545899659395216,7.4804469296591634e-06,987.9799999999988,1055.4099999999985
0.2401240124012401,0.1132113211321132,0.3602360236023603,0.2864286428642864,0.0,0.0,0.0,101.9199996948242,2.952369950413704,7.5291666762034095e-06,1003.0699999999988,1058.6799999999985
0.2158,0.113,0.3853,0.2859,0.0,0.0,0.0,101.31999969482422,2.934959951043129,8.401462575276692e-06,1003.0699999999988,1054.4199999999985
0.3975397539753975,0.1464146414641464,0.1597159715971597,0.2963296329632963,0.0,0.0,0.0,108.6,2.8285362243652346,5.134518309293472e-06,1016.883333333332,1121.0599999999981
0.2961,0.1454,0.2643,0.2942,0.0,0.0,0.0,106.51999969482422,2.9016735268433886,5.9365100311279286e-06,1015.133333333332,1085.7599999999982
0.2458,0.1449,0.3161,0.2932,0.0,0.0,0.0,105.51999969482422,2.9384299683570863,6.81131085090637e-06,1015.133333333332,1074.5799999999983
0.2209,0.1446,0.3418,0.2927,0.0,0.0,0.0,101.31999969482422,2.9388599610328674,7.137160418192544e-06,1015.133333333332,1065.9499999999985
0.195980401959804,0.1443855614438556,0.3674632536746325,0.2921707829217078,0.0,0.0,0.0,101.31999969482422,2.953779950737953,7.211713301340735e-06,971.563333333332,1066.6199999999983
0.3550644935506449,0.1793820617938206,0.1630836916308368,0.3024697530246975,0.0,0.0,0.0,109.2,2.8330473992938083,4.995961323165894e-06,1034.8619999999987,1108.6799999999982
0.3032999999999999,0.1787,0.2166,0.3014,0.0,0.0,0.0,108.2,2.857715602753654,5.488588348770144e-06,1033.0719999999988,1095.2699999999982
0.2262,0.1777,0.2963,0.2998,0.0,0.0,0.0,106.51999969482422,2.9333174669742585,6.232338756561277e-06,1034.2919999999986,1074.2399999999984
0.2007200720072007,0.1774177417741774,0.3226322632263226,0.2992299229922993,0.0,0.0,0.0,101.11999969482422,2.9262499737739565,6.728336384909492e-06,1033.8419999999987,1068.0299999999984
0.1753,0.1771,0.3489,0.2987,0.0,0.0,0.0,103.2,2.9415166250864666,7.089039181391397e-06,988.4079999999984,1065.9999999999984
0.4465999999999999,0.0,0.2871,0.2663,0.0,0.0,0.0,101.4199996948242,2.86352034787337,8.675199980926518e-06,924.749999999999,1086.6899999999982
0.4376,0.0269,0.2637,0.2718,0.0,0.0,0.0,102.4199996948242,2.849724157465829,8.51547331212362e-06,950.8699999999988,1079.9599999999984
0.5151,0.0552,0.1505,0.2792,0.0,0.0,0.0,102.73999938964845,2.77374400472641,6.65014997882843e-06,983.0199999999988,1141.919999999998
0.4667,0.055,0.2,0.2783,0.0,0.0,0.0,105.8,2.838112003803253,6.605391645495097e-06,984.2199999999988,1125.589999999998
0.5269473052694731,0.0846915308469153,0.1026897310268973,0.2856714328567143,0.0,0.0,0.0,98.6,2.710740022659302,5.9465500022888175e-06,984.9699999999988,1145.599999999998
0.4774,0.0843999999999999,0.1535,0.2847,0.0,0.0,0.0,103.96000061035156,2.810091263664749,6.259436669540409e-06,985.6999999999988,1135.7499999999982
0.0,0.0,0.0,1.0,0.0,0.0,0.0,103.8,2.716114385550932,8.730633993148803e-06,746.2900000000003,1050.8529999999985
0.0,0.0,0.0,0.0,0.0,1.0,0.0,18.04000015258789,1.842850945199157,1.4851332023690968e-05,559.820000000001,634.650000000001
0.4444444444444444,0.1247124712471247,0.4308430843084308,0.0,0.0,0.0,0.0,96.82000122070312,2.8328400325775145,7.520047019449873e-06,1010.0399999999986,1124.0699999999981
0.0,0.0,0.0,0.0,0.0,1.0,0.0,18.04000015258789,1.842850945199157,1.4851332023690968e-05,559.820000000001,634.650000000001
0.4998500149985001,0.0625937406259374,0.2500749925007499,0.1874812518748125,0.0,0.0,0.0,99.98000030517578,2.7863110192616785,7.279495996856686e-06,986.3299999999988,1103.6599999999983
0.4786521347865213,0.0626937306269373,0.281971802819718,0.1766823317668233,0.0,0.0,0.0,99.7,2.8071515266365474,6.994560050964353e-06,986.3299999999988,1130.689999999998
0.5,0.0677,0.2855,0.1467999999999999,0.0,0.0,0.0,98.23999938964845,2.7794040391842527,6.656620018005369e-06,982.9899999999986,1146.659999999998
0.5488548854885489,0.0635063506350635,0.2415241524152415,0.1461146114611461,0.0,0.0,0.0,95.1,2.7325700982411707,7.099682658640543e-06,981.9199999999988,1128.9999999999982
0.5,0.0735,0.2355,0.191,0.0,0.0,0.0,99.46000061035156,2.7920543182293573,6.851840020370482e-06,986.3499999999988,1112.8299999999983
0.5,0.057,0.25,0.193,0.0,0.0,0.0,101.26000061035155,2.790536642074585,7.3659259590148865e-06,986.3299999999988,1102.9899999999982
0.5,0.057,0.25,0.193,0.0,0.0,0.0,101.26000061035155,2.797304630279541,7.3659259590148865e-06,986.3299999999988,1102.9899999999982
0.4999,0.0626,0.25,0.1875,0.0,0.0,0.0,99.98000030517578,2.7854998111724854,7.279495996856686e-06,986.3299999999988,1103.6599999999983
0.4999,0.0626,0.25,0.1875,0.0,0.0,0.0,99.98000030517578,2.7908637523651123,7.279495996856686e-06,986.3299999999988,1103.6599999999983
0.5,0.0681,0.2501,0.1818,0.0,0.0,0.0,99.46000061035156,2.784723997116089,7.163696038055417e-06,986.4099999999988,1102.5599999999984
0.5,0.0681,0.2501,0.1818,0.0,0.0,0.0,99.46000061035156,2.783390998840332,7.163696038055417e-06,986.4099999999988,1102.5599999999984
0.5,0.0738,0.25,0.1762,0.0,0.0,0.0,99.46000061035156,2.781525135040283,7.06948007202148e-06,986.3499999999988,1106.8999999999983
0.5,0.0738,0.25,0.1762,0.0,0.0,0.0,99.46000061035156,2.7775771617889404,7.06948007202148e-06,986.3499999999988,1106.8999999999983
0.5,0.0853999999999999,0.25,0.1646,0.0,0.0,0.0,99.7,2.7706663608551025,6.901250041961668e-06,988.3499999999988,1128.3199999999981
0.5,0.0853999999999999,0.25,0.1646,0.0,0.0,0.0,99.7,2.7680816650390625,6.901250041961668e-06,988.3499999999988,1128.3199999999981
0.5,0.0913,0.25,0.1586999999999999,0.0,0.0,0.0,98.43999938964843,2.770912170410156,6.735310024261469e-06,990.2366666666652,1138.2799999999982
0.5,0.0913,0.25,0.1586999999999999,0.0,0.0,0.0,98.43999938964843,2.765777349472046,6.735310024261469e-06,990.2366666666652,1138.2799999999982
0.5,0.0972,0.25,0.1528,0.0,0.0,0.0,98.43999938964843,2.766014575958252,6.682193828037805e-06,986.7599999999989,1146.5299999999982
0.5,0.0972,0.25,0.1528,0.0,0.0,0.0,98.43999938964843,2.762202024459839,6.682193828037805e-06,986.7599999999989,1146.5299999999982
0.5,0.1033,0.25,0.1467,0.0,0.0,0.0,98.23999938964845,2.761667966842652,6.525177159845261e-06,984.213333333332,1153.139999999998
0.5,0.1033,0.25,0.1467,0.0,0.0,0.0,98.23999938964845,2.759145975112915,6.525177159845261e-06,984.213333333332,1153.139999999998
0.4999499949994999,0.1094109410941094,0.25002500250025,0.1406140614061406,0.0,0.0,0.0,98.23999938964845,2.759937763214112,6.4312325189590445e-06,991.833333333332,1157.419999999998
0.4999499949994999,0.1094109410941094,0.25002500250025,0.1406140614061406,0.0,0.0,0.0,98.23999938964845,2.7549424171447754,6.4312325189590445e-06,991.833333333332,1157.419999999998
0.4999,0.1156,0.2501,0.1344,0.0,0.0,0.0,98.23999938964845,2.75351619720459,6.251974184481302e-06,1003.0299999999988,1157.6099999999979
0.4999,0.1156,0.2501,0.1344,0.0,0.0,0.0,98.23999938964845,2.751046657562256,6.251974184481302e-06,1003.0299999999988,1157.6099999999979
0.4999500049995001,0.1218878112188781,0.24997500249975,0.1281871812818718,0.0,0.0,0.0,98.23999938964845,2.748627185821533,5.8133675241470335e-06,1004.8999999999988,1159.159999999998
0.4999500049995001,0.1218878112188781,0.24997500249975,0.1281871812818718,0.0,0.0,0.0,98.23999938964845,2.744960308074951,5.8133675241470335e-06,1004.8999999999988,1159.159999999998
0.5,0.1282,0.25,0.1217999999999999,0.0,0.0,0.0,98.23999938964845,2.745269298553467,5.8080516935984274e-06,1005.1299999999987,1169.729999999998
0.5,0.1282,0.25,0.1217999999999999,0.0,0.0,0.0,98.23999938964845,2.741626501083374,5.8080516935984274e-06,1005.1299999999987,1169.729999999998
0.6556000000000001,0.1189,0.0,0.2255,0.0,0.0,0.0,95.3000030517578,2.514189495921136,3.4665344992319736e-06,1016.9999999999984,1243.557619047617
0.7,0.0,0.0,0.0,0.3,0.0,0.0,79.68000030517578,3.0902382592360174,7.65106666819256e-06,875.6599999999993,1324.7699999999977
0.65,0.0,0.0,0.0,0.35,0.0,0.0,78.15999908447266,3.258246294498444,8.296708335876478e-06,875.4399999999993,1311.5924999999982
1.0,0.0,0.0,0.0,0.0,0.0,0.0,72.11999969482422,2.2043758322671154,4.759186387871155e-07,1324.5052652776355,1852.2699999999968
0.0,0.0,0.0,0.0,0.0,1.0,0.0,18.04000015258789,1.7999999523162842,1.4851332023690968e-05,559.820000000001,634.650000000001
0.0,0.0,0.0,0.0,0.0,0.9,0.1,17.860000228881837,2.3499999046325684,1.3730606659952795e-05,557.6200000000009,825.6919999999996
0.0,0.0,0.0,0.0,0.0,0.83,0.17,19.4,2.539999961853028,1.2065244329579666e-05,557.6200000000009,825.6919999999996
0.0,0.0,0.0,0.0,0.0,0.8,0.2,19.4,2.8299999237060547,1.2129333333333333e-05,557.6200000000009,892.4629999999992
0.0,0.0,0.0,0.0,0.0,0.75,0.25,31.499999237060543,3.059999942779541,1.2082244329579662e-05,598.7600000000009,892.1529999999993
0.0,0.0,0.0,0.0,0.0,0.67,0.33,32.099999237060544,3.4100000858306885,1.2344800000000004e-05,679.5400000000008,894.8629999999993
0.0,0.0,0.0,0.0,0.0,0.6,0.4,43.93999938964844,3.700000047683716,1.3866000000000018e-05,726.3200000000004,896.3829999999994
0.0,0.0,0.0,0.0,0.0,0.5,0.5,84.76000061035157,4.03000020980835,1.4481000000000006e-05,713.3500000000005,904.8829999999994
0.0,0.0,0.0,0.0,0.0,0.4,0.6,73.8,4.349999904632568,1.4930999999999998e-05,713.9200000000004,906.4029999999993
0.0,0.0,0.0,0.0,0.0,0.3,0.7,73.8,4.590000152587891,1.762399999999998e-05,713.3600000000005,926.3029999999992
0.0,0.0,0.0,0.0,0.0,0.2,0.8,75.0,4.820000171661377,1.8141849999999976e-05,708.9500000000004,917.7929999999992
0.0,0.0,0.0,0.0,0.0,0.0,1.0,86.21999969482422,5.190000057220459,1.8648866666666653e-05,672.7600000000009,910.2729999999991
0.4996,0.2501,0.2503,0.0,0.0,0.0,0.0,97.0,2.6814295694126,4.267859945933022e-06,1064.3379999999984,1215.4599999999978
0.5000499950005,0.0,0.2500749925007499,0.2498750124987501,0.0,0.0,0.0,101.4199996948242,2.8411524042448453,7.812014285905018e-06,924.749999999999,1066.9799999999984
0.5606560656065607,0.0,0.3922392239223922,0.0471047104710471,0.0,0.0,0.0,89.93999938964843,2.8093706347075376,8.5756257173629e-06,918.869999999999,1169.199999999998
0.6451,0.0,0.3089,0.046,0.0,0.0,0.0,79.85999908447266,2.6409439265728,6.852323892684213e-06,919.5399999999988,1302.0816666666644
0.5982999999999999,0.0775,0.2741,0.0501,0.0,0.0,0.0,89.77999877929688,2.6908900117874146,5.906358318519595e-06,981.9499999999988,1125.149999999998
0.4105,0.1314,0.405,0.0530999999999999,0.0,0.0,0.0,96.82000122070312,2.885439975261688,7.587483530553182e-06,1007.9799999999988,1128.0499999999981
0.3907390739073907,0.2037203720372037,0.3514351435143514,0.0541054105410541,0.0,0.0,0.0,101.06000061035157,2.8450364064375555,6.914217887115477e-06,1036.8379999999986,1135.099999999998
0.5266,0.1914999999999999,0.2326,0.0493,0.0,0.0,0.0,94.2,2.678149341278606,5.542625934119452e-06,1038.0679999999986,1179.629999999998
0.6182,0.0,0.265,0.1168,0.0,0.0,0.0,86.33999938964844,2.656589703559876,6.844664927873154e-06,918.969999999999,1224.989999999998
0.5025502550255025,0.0584058405840584,0.3249324932493249,0.1141114111411141,0.0,0.0,0.0,97.0,2.7980127998193107,7.677167332967123e-06,980.9899999999986,1149.869999999998
0.5561,0.0648,0.2698,0.1093,0.0,0.0,0.0,87.0999984741211,2.685740478038788,6.850675020281472e-06,980.1099999999986,1145.639999999998
0.2976,0.1354,0.4507,0.1163,0.0,0.0,0.0,99.1,2.919753352006276,8.015679043851583e-06,1010.0099999999984,1090.6499999999983
0.3714371437143714,0.1334133413341334,0.377037703770377,0.1181118111811181,0.0,0.0,0.0,97.71999969482422,2.8817139128843947,7.724764311472572e-06,1009.1166666666652,1098.9699999999982
0.470947094709471,0.1406140614061406,0.2735273527352735,0.1149114911491149,0.0,0.0,0.0,96.55999908447264,2.734600921869278,6.154363331222533e-06,1012.9166666666652,1172.149999999998
0.5544,0.142,0.1864,0.1172,0.0,0.0,0.0,95.1,2.639886191231864,5.187156669235227e-06,1011.3466666666652,1188.299999999998
0.297029702970297,0.1968196819681968,0.3296329632963296,0.1765176517651764,0.0,0.0,0.0,98.71999969482422,2.8886579804420465,6.9302893924168165e-06,1034.935333333332,1092.4599999999982
0.3862386238623862,0.1787178717871787,0.2598259825982598,0.1752175217521752,0.0,0.0,0.0,96.7999984741211,2.863341733546484,6.023043354034421e-06,1036.635333333332,1113.0399999999981
0.4493999999999999,0.1961,0.1522,0.2023,0.0,0.0,0.0,100.38000030517578,2.7788647758049017,5.069170000712076e-06,1035.421999999999,1131.7299999999982
0.4386,0.0,0.2977,0.2637,0.0,0.0,0.0,101.4199996948242,2.8823301164309187,8.743349982452394e-06,924.749999999999,1086.6899999999982
0.5168,0.0,0.2144,0.2688,0.0,0.0,0.0,100.95999908447266,2.808415364424388,7.754249997901916e-06,914.479999999999,1105.4899999999982
0.5789,0.0,0.1536,0.2675,0.0,0.0,0.0,96.97999877929688,2.647346111469799,6.878466706403093e-06,876.0599999999993,1207.159999999998
0.4385438543854385,0.0,0.1511151115111511,0.4103410341034103,0.0,0.0,0.0,102.23999938964845,2.805539973974228,7.948850054931653e-06,876.9899999999993,1091.2999999999984
0.4304,0.1642,0.4054,0.0,0.0,0.0,0.0,96.82000122070312,2.825899684309959,6.977276717758185e-06,1062.7779999999984,1134.2699999999982
0.0,0.319,0.6809999999999999,0.0,0.0,0.0,0.0,102.72000122070312,2.8499957084655763,8.555544450124103e-06,938.727999999999,1089.8399999999983
0.1924,0.085,0.5361,0.1865,0.0,0.0,0.0,102.8,2.9138300108909605,8.513827392341984e-06,946.1299999999987,1050.1466666666652
0.1843815618438156,0.0814918508149185,0.5135486451354864,0.1786821317868213,0.0,0.0418958104189581,0.0,102.8,2.917900002002716,8.478772957671638e-06,922.1999999999992,1047.726666666665
0.149,0.271,0.58,0.0,0.0,0.0,0.0,107.0,3.050917522779533,8.44452500343323e-06,1005.9179999999984,1090.0899999999983
0.573,0.092,0.335,0.0,0.0,0.0,0.0,88.73999938964843,2.739932904905744,6.785568340810143e-06,995.1699999999988,1150.909999999998
1.0,0.0,0.0,0.0,0.0,0.0,0.0,72.11999969482422,2.200000047683716,5.199999809265137e-07,1324.5052652776355,1852.2699999999968
0.65,0.0,0.35,0.0,0.0,0.0,0.0,81.81999969482422,2.67009290933609,7.699999999999999e-06,924.999999999999,1304.2349999999979
0.63,0.0,0.37,0.0,0.0,0.0,0.0,87.65999908447266,2.6756321247418726,8.2e-06,923.349999999999,1246.7249999999979
0.6,0.0,0.4,0.0,0.0,0.0,0.0,88.63999938964844,2.783338511784871,8.8e-06,923.349999999999,1204.309999999998
0.55,0.0,0.45,0.0,0.0,0.0,0.0,88.58000030517579,2.8469998836517334,9.7e-06,923.349999999999,1165.119999999998
0.52,0.0,0.48,0.0,0.0,0.0,0.0,91.95999908447266,2.884999990463257,1.03e-05,922.1799999999988,1134.4799999999982
0.48,0.0,0.52,0.0,0.0,0.0,0.0,93.3,2.9230000972747803,1.11e-05,922.479999999999,1127.2899999999981
0.45,0.0,0.55,0.0,0.0,0.0,0.0,92.2,2.95199990272522,1.14e-05,922.479999999999,1118.2299999999982
0.43,0.0,0.57,0.0,0.0,0.0,0.0,92.2,3.084189054012299,1.21e-05,922.479999999999,1118.1699999999983
0.5,0.25,0.0,0.0,0.25,0.0,0.0,82.07999877929687,3.062160057127476,6.301133330027265e-06,1060.4599999999984,1224.3399999999979
0.1,0.3,0.5,0.1,0.0,0.0,0.0,105.38000030517578,2.9179999828338623,8.41438786960178e-06,956.6879999999989,1096.4899999999982
0.04,0.3,0.56,0.1,0.0,0.0,0.0,107.8,2.928999900817871,8.593892158144999e-06,912.877999999999,1095.7999999999984
0.1,0.3,0.55,0.05,0.0,0.0,0.0,106.18000030517578,2.9179999828338623,8.28644828325908e-06,960.5779999999988,1089.3899999999983
0.1,0.3,0.45,0.15,0.0,0.0,0.0,105.8,2.9040000438690186,8.203423405156816e-06,964.6046666666653,1091.4099999999983
0.04,0.3,0.61,0.05,0.0,0.0,0.0,107.8,2.9230000972747803,8.735050003051757e-06,916.737999999999,1088.6999999999982
0.07,0.3,0.58,0.05,0.0,0.0,0.0,106.8,2.928999900817871,8.435594262332014e-06,916.977999999999,1089.3899999999983
0.07,0.3,0.55,0.08,0.0,0.0,0.0,108.2,2.940000057220459,8.265519534428922e-06,916.127999999999,1096.4899999999982
0.07,0.3,0.53,0.1,0.0,0.0,0.0,106.6,2.9110000133514404,8.241069553163325e-06,913.117999999999,1096.4899999999982
0.0,0.2983,0.7017,0.0,0.0,0.0,0.0,98.52000122070312,2.813540096282959,8.49307444822523e-06,938.727999999999,1089.6399999999983
0.0116,0.2901,0.6983,0.0,0.0,0.0,0.0,98.52000122070312,2.808760094642639,8.813630388489981e-06,938.727999999999,1089.2399999999982
0.0677,0.2501,0.6822,0.0,0.0,0.0,0.0,99.5800003051758,2.794502172470093,8.696866564432774e-06,938.597999999999,1089.7799999999982
0.1202999999999999,0.2127,0.667,0.0,0.0,0.0,0.0,100.6,3.108179821809133,8.523424857457476e-06,1006.6879999999986,1078.1599999999985
0.1523847615238476,0.1898810118988101,0.6577342265773424,0.0,0.0,0.0,0.0,105.6,3.0161818137963614,8.409962368583675e-06,1005.2779999999984,1075.146666666665
0.1835816418358164,0.1676832316768323,0.6487351264873513,0.0,0.0,0.0,0.0,105.0,2.931127809127172,8.322362370109553e-06,1016.2179999999986,1072.206666666665
0.4567,0.0,0.5433,0.0,0.0,0.0,0.0,92.2,2.934381438144616,1.1465233333333338e-05,922.479999999999,1120.2299999999982
0.4179,0.0,0.5821000000000001,0.0,0.0,0.0,0.0,92.2,2.9521000170707703,1.1938266666666672e-05,922.479999999999,1117.2799999999982
0.5064,0.0,0.4936,0.0,0.0,0.0,0.0,91.95999908447266,2.880627224193388,9.321175027211506e-06,923.199999999999,1131.949999999998
0.0,0.0,0.0,0.0,0.0,1.0,0.0,18.04000015258789,1.842850945199157,1.4851332023690968e-05,559.820000000001,634.650000000001
0.0,0.0,1.0,0.0,0.0,0.0,0.0,90.93999938964843,2.5231288743019102,1.1520192676798503e-05,761.8600000000001,1068.427333333332
0.0,1.0,0.0,0.0,0.0,0.0,0.0,123.2,2.8394399523735045,5.049453342437746e-06,942.6179999999988,1090.3729999999982
0.0,0.0,0.0,0.0,0.0,0.0,1.0,86.21999969482422,5.12881003992967,1.8648866666666653e-05,672.7600000000009,910.2729999999991
1.0,0.0,0.0,0.0,0.0,0.0,0.0,72.11999969482422,2.2043758322671154,4.759186387871155e-07,1324.5052652776355,1852.2699999999968
1.0,0.0,0.0,0.0,0.0,0.0,0.0,72.11999969482422,2.2043758322671154,4.759186387871155e-07,1324.5052652776355,1852.2699999999968
0.0,0.2998,0.0,0.7001999999999999,0.0,0.0,0.0,100.4,2.797941207204546,4.888032020568851e-06,948.0365714285704,1081.5429999999983
0.0,0.3258,0.0,0.6742,0.0,0.0,0.0,100.4,2.801498340765635,4.870232021331791e-06,948.0365714285704,1081.6429999999982
0.0,0.3722,0.0,0.6278,0.0,0.0,0.0,102.21999969482422,2.796398345629374,4.870232021331791e-06,948.0365714285704,1081.6429999999982
0.0,0.4679999999999999,0.0,0.532,0.0,0.0,0.0,103.0,2.8122399938106537,4.870232021331791e-06,948.0365714285704,1081.6429999999982
0.0,0.5425,0.0,0.4575,0.0,0.0,0.0,105.6,2.818779995441437,4.870232021331791e-06,948.0365714285704,1081.6429999999982
0.0,0.643,0.0,0.357,0.0,0.0,0.0,111.8,2.822019963264465,5.2907197166442846e-06,948.0365714285704,1082.1629999999982
0.0,0.7806000000000001,0.0,0.2194,0.0,0.0,0.0,120.6,2.80743997335434,5.09080000686646e-06,948.2365714285704,1081.6129999999982
0.0,0.8825,0.0,0.1175,0.0,0.0,0.0,121.4,2.825849959850311,4.981900001525883e-06,920.8565714285704,1089.1729999999982
0.0,0.0,0.0,0.0,1.0,0.0,0.0,79.83999938964844,3.5583721368312835,1.0701933336893716e-05,716.0100000000006,1057.0529999999985
0.0,0.504,0.0,0.0,0.496,0.0,0.0,90.35999908447266,3.41562692741553,8.301283195495604e-06,934.719999999999,1090.2829999999983
0.0,0.6039,0.0,0.0,0.3961,0.0,0.0,114.16000061035156,3.3137839566071823,7.579508322397867e-06,934.719999999999,1090.2829999999983
0.0,0.7034,0.0,0.0,0.2966,0.0,0.0,121.4,3.147056684335072,6.930241683959957e-06,934.719999999999,1090.2829999999983
0.0,0.8026000000000001,0.0,0.0,0.1974,0.0,0.0,121.4,3.0190200066566466,6.16555834166209e-06,943.699999999999,1090.2829999999983
0.0,0.9014,0.0,0.0,0.0986,0.0,0.0,123.2,2.8618699741363525,6.124554803575791e-06,946.4499999999988,1090.3729999999982
0.0,1.0,0.0,0.0,0.0,0.0,0.0,123.2,2.8394399523735045,5.049453342437746e-06,942.6179999999988,1090.3729999999982
0.0,0.0,0.6489,0.3510999999999999,0.0,0.0,0.0,106.6,2.8201744826634725,1.1450692676798503e-05,789.7999999999998,1052.2273333333317
0.0,0.0,0.5503,0.4497,0.0,0.0,0.0,107.0,2.808028164534341,1.1275692676798504e-05,789.7999999999998,1052.0173333333319
0.0,0.0,0.3703,0.6297,0.0,0.0,0.0,104.8,2.8892481726408006,9.535803002293898e-06,790.7899999999998,1049.4773333333317
0.0,0.0,0.0,0.2221999999999999,0.7778,0.0,0.0,81.63999938964844,3.5565045659542083,1.0644650001525875e-05,742.7400000000002,1042.4929999999986
0.0,0.0,0.0,0.4203,0.5797,0.0,0.0,83.53999938964844,3.568504573583603,1.0576575000762936e-05,743.0200000000003,1049.0529999999985
0.0,0.0,0.0,0.5698,0.4302,0.0,0.0,96.55999908447264,3.5030108439524965,1.016820208994547e-05,743.0200000000003,1049.0529999999985
0.0,0.0,0.0,0.6598,0.3402,0.0,0.0,100.21999969482422,3.266264483650525,9.616098991394044e-06,743.0200000000003,1049.0529999999985
0.0,0.0,0.0,0.7511,0.2489,0.0,0.0,100.21999969482422,3.193686487674713,9.23960499954224e-06,743.0200000000003,1049.0529999999985
0.0,0.0,0.0,0.8331000000000001,0.1669,0.0,0.0,103.8,2.992602814555168,8.967933998107912e-06,744.2700000000003,1049.0529999999985
0.0,1.0,0.0,0.0,0.0,0.0,0.0,123.2,2.8394399523735045,5.049453342437746e-06,942.6179999999988,1090.3729999999982
0.0,0.0,1.0,0.0,0.0,0.0,0.0,90.93999938964843,2.5231288743019102,1.1520192676798503e-05,761.8600000000001,1068.427333333332
0.0,0.0,0.0,0.0,1.0,0.0,0.0,79.83999938964844,3.5583721368312835,1.0701933336893716e-05,716.0100000000006,1057.0529999999985
0.0,0.0,0.0,1.0,0.0,0.0,0.0,103.8,2.716114385550932,8.730633993148803e-06,746.2900000000003,1050.8529999999985
0.0,0.0,0.0,0.0,0.0,1.0,0.0,18.04000015258789,1.8321126699447632,1.5e-05,559.820000000001,634.650000000001
0.0,0.41,0.59,0.0,0.0,0.0,0.0,112.2,2.868812498217537,8.15882641634563e-06,938.727999999999,1089.8399999999983
0.0,0.4,0.6,0.0,0.0,0.0,0.0,112.2,2.7980764228597512,7.49000015258789e-06,938.727999999999,1089.8399999999983
0.0,0.39,0.61,0.0,0.0,0.0,0.0,112.2,2.8569185823239973,8.257781647773017e-06,938.727999999999,1089.8399999999983
0.0,0.37,0.63,0.0,0.0,0.0,0.0,109.98000030517578,2.8878050673007967,7.6e-06,938.727999999999,1089.8399999999983
0.0,0.35,0.65,0.0,0.0,0.0,0.0,104.72000122070312,2.9060650265216825,7.780000305175781e-06,938.727999999999,1089.8399999999983
0.0,0.33,0.67,0.0,0.0,0.0,0.0,102.72000122070312,2.820398979187012,7.85e-06,938.727999999999,1089.8399999999983
0.0,0.31,0.69,0.0,0.0,0.0,0.0,100.32000122070312,3.245835692882538,8.2e-06,938.727999999999,1089.6399999999983
0.0,0.3,0.7,0.0,0.0,0.0,0.0,98.52000122070312,2.813540096282959,8.439007796563037e-06,938.727999999999,1089.6399999999983
1.0,0.0,0.0,0.0,0.0,0.0,0.0,72.11999969482422,2.2043758322671154,4.759186387871155e-07,1324.5052652776355,1852.2699999999968
0.4578,0.0,0.5422,0.0,0.0,0.0,0.0,92.2,2.946000099182129,1.1465233333333338e-05,922.479999999999,1120.2799999999982
0.3721,0.0622,0.5657,0.0,0.0,0.0,0.0,92.4000015258789,2.944999933242798,9.918816390464422e-06,988.7299999999988,1082.3899999999983
0.2915,0.1207,0.5878,0.0,0.0,0.0,0.0,93.5000015258789,2.934999942779541,8.745821031425118e-06,1010.7399999999984,1080.0199999999982
0.2163,0.1753,0.6084,0.0,0.0,0.0,0.0,104.2,2.934999942779541,8.346705774497982e-06,1062.2479999999985,1073.906666666665
0.1314,0.2369,0.6317,0.0,0.0,0.0,0.0,106.0,2.9170000553131104,8.358168226496376e-06,1007.6779999999984,1089.9899999999982
0.0408040804080408,0.3026302630263026,0.6565656565656566,0.0,0.0,0.0,0.0,100.32000122070312,2.9119999408721924,9.0359917456309e-06,938.3279999999992,1089.6399999999983
0.4828,0.0,0.5172,0.0,0.0,0.0,0.0,93.3,2.9200000762939453,1.034948342793783e-05,922.479999999999,1132.609999999998
0.3996,0.0611,0.5393,0.0,0.0,0.0,0.0,92.4000015258789,2.9260001182556152,9.787224728375387e-06,988.7299999999988,1093.3199999999983
0.3584,0.0914,0.5502,0.0,0.0,0.0,0.0,93.66000213623047,2.924761906285822,8.874623488562454e-06,995.8899999999988,1083.3999999999983
0.3173,0.1216,0.5611,0.0,0.0,0.0,0.0,91.30000152587893,2.930000066757202,8.782007765179594e-06,1010.7399999999984,1092.2599999999982
0.2419,0.177,0.5811,0.0,0.0,0.0,0.0,103.5800003051758,2.91599988937378,8.762820817565923e-06,1062.2479999999985,1082.646666666665
0.5428999999999999,0.0,0.4571,0.0,0.0,0.0,0.0,90.87999877929688,2.83899998664856,9.696271449933737e-06,923.259999999999,1156.679999999998
0.4604,0.0626,0.477,0.0,0.0,0.0,0.0,91.18000030517578,2.871999979019165,9.185489976501468e-06,988.7299999999988,1115.689999999998
0.3792,0.1242,0.4966,0.0,0.0,0.0,0.0,93.5000015258789,2.88100004196167,8.989245243460037e-06,1010.0399999999986,1104.3299999999983
0.3338,0.1586,0.5075999999999999,0.0,0.0,0.0,0.0,93.82000122070312,2.884000062942505,8.716129571493847e-06,1077.457666666665,1106.8599999999983
0.3103,0.1764,0.5133,0.0,0.0,0.0,0.0,96.16000061035156,2.88700008392334,8.661485076247321e-06,1062.2479999999985,1110.4199999999983
0.2863,0.1946,0.5191,0.0,0.0,0.0,0.0,98.5,2.8949999809265137,8.722095075331794e-06,1063.1079999999984,1095.7399999999982
0.2416,0.2285,0.5299,0.0,0.0,0.0,0.0,104.6,2.890000104904175,8.649162504196168e-06,1065.5979999999984,1087.5899999999983
0.2263773622637736,0.2400759924007599,0.5335466453354665,0.0,0.0,0.0,0.0,104.6,2.8949999809265137,8.647145887374879e-06,1065.5079999999984,1097.5799999999983
0.1737999999999999,0.2799,0.5463,0.0,0.0,0.0,0.0,105.0,2.8919999599456787,8.358158333460494e-06,1017.4279999999984,1091.1399999999983
0.1299,0.3132,0.5569,0.0,0.0,0.0,0.0,107.0,2.890000104904175,8.045858143488578e-06,1005.5879999999986,1090.5399999999981
0.0843,0.3478,0.5679,0.0,0.0,0.0,0.0,109.8,2.884999990463257,7.544499950408936e-06,943.407999999999,1090.5299999999982
0.0429,0.3792,0.5779,0.0,0.0,0.0,0.0,112.0,2.861999988555908,8.061900118509931e-06,938.3279999999992,1089.8399999999983
0.624,0.0,0.376,0.0,0.0,0.0,0.0,87.65999908447266,2.7170000076293945,7.795819072796045e-06,923.349999999999,1244.174999999998
0.5484548454845485,0.0598059805980598,0.3917391739173917,0.0,0.0,0.0,0.0,89.28000030517578,2.759000062942505,8.117825045903521e-06,987.7099999999988,1146.5199999999982
0.4672,0.1242,0.4086,0.0,0.0,0.0,0.0,95.28000183105468,2.799999952316284,7.634126174999422e-06,1010.0399999999986,1150.669999999998
0.3925,0.1834,0.4241,0.0,0.0,0.0,0.0,96.56000061035157,2.822999954223633,7.213980727658957e-06,1062.8179999999984,1126.939999999998
0.318968103189681,0.2416758324167583,0.4393560643935607,0.0,0.0,0.0,0.0,98.3,2.844948204755783,8.10538826028733e-06,1065.5079999999984,1127.2999999999984
0.2324,0.3102,0.4574,0.0,0.0,0.0,0.0,103.6,2.871000051498413,8.424647347740904e-06,1063.4179999999983,1097.9799999999982
0.0908909109089091,0.4223577642235777,0.4867513248675132,0.0,0.0,0.0,0.0,108.8,2.878000020980835,7.912462308596051e-06,943.407999999999,1090.5299999999982
1.0,0.0,0.0,0.0,0.0,0.0,0.0,73.0,2.200000047683716,4.759186387871155e-07,1324.5052652776355,1852.2699999999968
0.6,0.0,0.4,0.0,0.0,0.0,0.0,86.9000015258789,2.7699999809265137,8.152309126984125e-06,923.349999999999,1204.309999999998
0.6,0.1,0.0,0.3,0.0,0.0,0.0,100.0,2.609999895095825,4.170443843690176e-06,990.8099999999988,1176.437499999998
0.5,0.2,0.0,0.3,0.0,0.0,0.0,110.0,2.700000047683716,3.911510978698727e-06,1040.79657142857,1176.5799999999979
0.3,0.3,0.4,0.0,0.0,0.0,0.0,103.0,2.8399999141693115,7.455024783325197e-06,1063.4179999999983,1115.089999999998
0.1,0.3,0.6,0.0,0.0,0.0,0.0,106.0,2.930000066757202,8.494014909489952e-06,985.4179999999988,1090.3299999999983
0.4211,0.0526,0.5263,0.0,0.0,0.0,0.0,92.2,2.900000095367432,1.0689694991030013e-05,988.7299999999988,1110.599999999998
0.4,0.1,0.5,0.0,0.0,0.0,0.0,93.5000015258789,2.885999917984009,9.138625239441888e-06,996.6399999999988,1098.8399999999983
0.3809619038096191,0.1428857114288571,0.4761523847615239,0.0,0.0,0.0,0.0,93.5000015258789,2.874000072479248,8.69799149674915e-06,1025.2599999999986,1120.2599999999982
0.3636363636363636,0.1818181818181818,0.4545454545454545,0.0,0.0,0.0,0.0,96.56000061035157,2.865000009536743,7.5982301918393075e-06,1064.0279999999984,1113.4899999999982
0.3333,0.25,0.4167,0.0,0.0,0.0,0.0,100.6,2.8420000076293945,7.542461754753474e-06,1063.5479999999984,1130.5799999999983
0.32,0.28,0.4,0.0,0.0,0.0,0.0,101.01999969482422,2.8350000381469727,7.53334240620931e-06,1063.4179999999983,1126.9599999999982
0.35,0.15,0.5,0.0,0.0,0.0,0.0,93.5000015258789,2.884999990463257,9.009886933568925e-06,1049.8199999999983,1110.4599999999982
0.4090999999999999,0.1364,0.4545,0.0,0.0,0.0,0.0,93.5000015258789,2.865999937057495,7.494267371786211e-06,1013.9799999999984,1132.4899999999982
0.6635,0.0754,0.2611,0.0,0.0,0.0,0.0,85.08000030517579,2.602909799814224,5.299541727383931e-06,992.8899999999988,1222.439999999998
0.6641335866413358,0.1264873512648735,0.2093790620937906,0.0,0.0,0.0,0.0,85.16000061035156,2.5892746564462072,4.926103331883752e-06,1010.2299999999984,1260.8999999999976
0.6494,0.1043,0.2463,0.0,0.0,0.0,0.0,85.26000061035157,2.620942515134812,5.2333433627446494e-06,997.4799999999988,1221.2333333333313
0.6626337366263374,0.1542845715428457,0.1830816918308169,0.0,0.0,0.0,0.0,85.3,2.543666506409645,4.146613308906556e-06,1082.5809999999983,1261.9599999999978
0.5893589358935893,0.0675067506750675,0.3431343134313431,0.0,0.0,0.0,0.0,89.51999969482422,2.738300004005432,7.146141695658367e-06,989.1799999999988,1130.889999999998
0.6038,0.1057,0.2905,0.0,0.0,0.0,0.0,88.47999877929688,2.6494973491118072,5.911359504409062e-06,999.6699999999988,1153.2899999999981
0.6158,0.1416,0.2426,0.0,0.0,0.0,0.0,87.2,2.6422566980123525,5.205963357988996e-06,1024.9199999999985,1160.944999999998
0.6364,0.1778,0.1858,0.0,0.0,0.0,0.0,93.14000091552734,2.589317634786878,4.3186449894587175e-06,1065.8979999999983,1214.309999999998
