Repository: JiaQianZhu/ML_glass

This section contains all the datasets used in the experiment. 
Under the 'raw' folder, you will find the original dataset we collected from the SciGlass database via a Python module named GlassPy (https://github.com/drcassar/glasspy). 
Under the 'clean' folder, you will find the individual datasets of five properties and final dataset for joint prediction both after completion.
We also mannually gathered a small dataset (~50 entries) of compositions released by Corning Incorporated (US 2020/0339468 A1), all of which were unseen during the training period. This dataset is named 'US_patent_data.csv'.

File: (a-d) Datasets/clean/dataset_completed.csv (part 19 of 31)
SiO2,Al2O3,CaO,MgO,SrO,B2O3,Sb2O3,YoungModulus,Density293K,CTEbelowTg,Tstrain,Tsoft
0.5758,0.1335,0.2907,0.0,0.0,0.0,0.0,88.21999969482422,2.629284719546636,5.783779960060118e-06,1013.2299999999984,1171.209999999998
0.5945,0.1773999999999999,0.2281,0.0,0.0,0.0,0.0,93.76000061035155,2.622674981594085,4.660243305460616e-06,1063.6279999999983,1163.899999999998
0.565,0.1601,0.2749,0.0,0.0,0.0,0.0,88.21999969482422,2.6313817148208614,5.627131005387081e-06,1078.967666666665,1155.679999999998
0.5328,0.124,0.3432,0.0,0.0,0.0,0.0,88.56000061035157,2.753750005642573,7.014358210500079e-06,1009.3199999999986,1160.129999999998
0.6095,0.0558,0.3347,0.0,0.0,0.0,0.0,89.71999969482422,2.732259840965271,6.850861729685467e-06,987.7099999999988,1120.5399999999981
0.645,0.1108,0.2442,0.0,0.0,0.0,0.0,85.26000061035157,2.625199996829033,5.123868364588423e-06,1004.1999999999988,1219.8549999999977
0.669,0.1491,0.1819,0.0,0.0,0.0,0.0,85.3,2.531423398852348,4.118579972267152e-06,1050.3799999999983,1265.8699999999976
0.6901,0.1096,0.0,0.2003,0.0,0.0,0.0,90.66000061035156,2.498945008516312,3.6739153538386047e-06,1016.2796666666652,1242.9899999999977
0.6274627462746274,0.0924092409240924,0.2801280128012801,0.0,0.0,0.0,0.0,85.75999908447265,2.699980034828186,5.660106432269861e-06,995.1699999999988,1167.3299999999979
0.6285000000000001,0.0922,0.1394,0.1399,0.0,0.0,0.0,83.6,2.567610011100769,4.608234263858547e-06,980.6499999999988,1188.0999999999979
0.6268,0.0922,0.0,0.281,0.0,0.0,0.0,98.26000061035155,2.501619900453658,3.5909516176859537e-06,988.9799999999988,1191.607499999998
0.5951,0.1434,0.0,0.2615,0.0,0.0,0.0,96.46000061035156,2.597719779080814,3.626936874462306e-06,1019.3899999999984,1171.317499999998
0.5973597359735974,0.0293029302930293,0.3733373337333733,0.0,0.0,0.0,0.0,88.8,2.7504775917530058,7.764030329377307e-06,951.6099999999988,1135.119999999998
0.612,0.0601,0.3278999999999999,0.0,0.0,0.0,0.0,89.15999908447266,2.74822998046875,6.901396713002522e-06,987.7099999999988,1125.169999999998
0.5456,0.0292,0.4252,0.0,0.0,0.0,0.0,88.58000030517579,2.798182473659516,8.99103691847665e-06,951.6099999999988,1143.109999999998
0.4943,0.0291,0.4765999999999999,0.0,0.0,0.0,0.0,91.95999908447266,2.8901066454251607,9.71055622071766e-06,952.6299999999987,1141.0299999999982
0.5063,0.0596999999999999,0.434,0.0,0.0,0.0,0.0,90.87999877929688,2.8143674858808514,8.35340001831054e-06,988.7299999999988,1145.2199999999982
0.5189481051894811,0.0917908209179082,0.3892610738926108,0.0,0.0,0.0,0.0,91.11999969482422,2.779754828058538,8.00961512489319e-06,995.1699999999988,1148.3099999999981
0.4539999999999999,0.0595,0.4865,0.0,0.0,0.0,0.0,89.7,2.863614986538887,9.715414970470617e-06,988.7299999999988,1116.949999999998
0.4654,0.0914,0.4432,0.0,0.0,0.0,0.0,93.04000091552734,2.855375633716583,8.247733329772953e-06,995.8899999999988,1140.869999999998
0.7,0.1268999999999999,0.1730999999999999,0.0,0.0,0.0,0.0,84.8,2.5174931033452355,4.068239911333724e-06,1020.3599999999984,1266.8299999999977
0.6583,0.1336,0.2080999999999999,0.0,0.0,0.0,0.0,86.14000091552734,2.599190690191019,4.928263336435957e-06,1014.3899999999984,1243.7849999999978
0.6607999999999999,0.1621999999999999,0.177,0.0,0.0,0.0,0.0,85.53999938964844,2.54565755546093,4.084499973932902e-06,1085.1709999999985,1253.8849999999977
0.5463,0.161,0.2927,0.0,0.0,0.0,0.0,90.11999969482422,2.678989289700985,5.580349323499772e-06,1078.967666666665,1166.779999999998
0.5611,0.1984,0.2405,0.0,0.0,0.0,0.0,94.42000122070311,2.6451865190863613,4.991568983532135e-06,1064.8479999999984,1173.1099999999979
0.4897999999999999,0.1603,0.3499,0.0,0.0,0.0,0.0,94.52000122070312,2.7608056412235147,6.661521880649391e-06,1078.4276666666651,1175.139999999998
0.503,0.1976,0.2994,0.0,0.0,0.0,0.0,94.13999938964844,2.723271131806903,6.342707651519783e-06,1064.0879999999984,1194.379999999998
0.5169,0.2369,0.2462,0.0,0.0,0.0,0.0,96.13999938964844,2.640855144972839,5.106592529387701e-06,1067.2379999999985,1209.929999999998
0.4453,0.1968,0.3579,0.0,0.0,0.0,0.0,99.68000030517578,2.7705263679424923,6.562130229187008e-06,1063.9779999999985,1149.139999999998
0.4576,0.236,0.3064,0.0,0.0,0.0,0.0,97.7,2.7377199763059616,6.332236701647443e-06,1066.1079999999984,1163.5199999999982
0.3988,0.235,0.3661999999999999,0.0,0.0,0.0,0.0,100.78000030517578,2.802891390079544,6.66685108337402e-06,1066.2279999999985,1138.619999999998
0.3228,0.1585,0.5186999999999999,0.0,0.0,0.0,0.0,91.30000152587893,2.892355042695999,8.715937516091361e-06,1077.457666666665,1105.0599999999984
0.3313668633136686,0.1952804719528047,0.4733526647335266,0.0,0.0,0.0,0.0,98.5,2.862919969558716,8.906325456237793e-06,1063.3479999999984,1113.4799999999982
0.3404340434043404,0.234023402340234,0.4255425542554255,0.0,0.0,0.0,0.0,101.8,2.8390246307849885,7.589539753232684e-06,1065.5979999999984,1119.3799999999983
0.35,0.275,0.375,0.0,0.0,0.0,0.0,102.1,2.7937843585014344,6.439238860648023e-06,1065.0979999999984,1131.1399999999983
0.3228999999999999,0.2871,0.39,0.0,0.0,0.0,0.0,101.7,2.796270024776459,7.137873002697173e-06,1063.4179999999983,1127.3299999999983
0.275,0.1945,0.5305,0.0,0.0,0.0,0.0,98.5,2.888420035839081,8.699743694559734e-06,1063.1079999999984,1095.7399999999982
0.2904709529047096,0.2738726127387261,0.4356564343565643,0.0,0.0,0.0,0.0,101.1,2.8404305636882783,7.767477234522502e-06,1063.4179999999983,1112.0199999999982
0.2235,0.222,0.5545,0.0,0.0,0.0,0.0,104.6,2.898750078678132,8.676945831934617e-06,1064.3179999999984,1079.0999999999983
0.2251,0.2322,0.5427000000000001,0.0,0.0,0.0,0.0,104.6,2.894630910555522,8.609012520472213e-06,1065.5979999999984,1080.8999999999985
0.2151,0.3239,0.461,0.0,0.0,0.0,0.0,108.0,2.868209958076477,8.368896636962896e-06,1063.4179999999983,1091.6399999999983
0.1755,0.2361,0.5884,0.0,0.0,0.0,0.0,104.2,2.9217391017788934,8.35432497342427e-06,1019.5179999999986,1080.8999999999985
0.1728,0.2716,0.5556,0.0,0.0,0.0,0.0,105.0,2.926680002212525,8.382525011062625e-06,1017.7579999999986,1090.9899999999982
0.1778,0.3143,0.5079,0.0,0.0,0.0,0.0,106.0,3.54604994058609,7.690074972470604e-06,1017.4279999999984,1091.4399999999982
0.1639999999999999,0.2551,0.5809000000000001,0.0,0.0,0.0,0.0,104.2,2.9222468172652385,8.406150002797442e-06,1005.7179999999986,1089.9899999999982
0.156,0.2663,0.5777,0.0,0.0,0.0,0.0,104.2,3.019397535196373,8.452550006866455e-06,1004.1979999999986,1089.9899999999982
0.1215,0.3579,0.5206000000000001,0.0,0.0,0.0,0.0,109.8,3.128557733535766,7.425233349100751e-06,1005.5879999999986,1090.5299999999982
0.5576,0.2663,0.1761,0.0,0.0,0.0,0.0,94.02000122070312,2.618832466602325,4.438950056711836e-06,1063.7879999999984,1208.0899999999979
0.4982,0.2694,0.2324,0.0,0.0,0.0,0.0,97.0,2.684570832590262,4.835251659520469e-06,1064.4079999999983,1216.2599999999977
0.4706,0.2773,0.2521,0.0,0.0,0.0,0.0,98.01999969482422,2.695186642011007,5.475176604588828e-06,1063.7079999999985,1202.919999999998
0.4135,0.289,0.2975,0.0,0.0,0.0,0.0,100.0800003051758,2.7460216050403456,6.355748284025038e-06,1063.7079999999985,1169.169999999998
0.3729372937293729,0.2712271227122712,0.3558355835583558,0.0,0.0,0.0,0.0,101.9,2.7924122943878174,6.364698371887208e-06,1063.7079999999985,1131.6299999999983
0.362,0.2752,0.3628,0.0,0.0,0.0,0.0,101.9,2.7973463022708893,6.276185874938964e-06,1065.0979999999984,1131.6799999999982
0.3247,0.2957,0.3796,0.0,0.0,0.0,0.0,101.7,2.807179149389267,6.8821685728163965e-06,1063.4179999999983,1127.4799999999982
0.2521,0.3659,0.382,0.0,0.0,0.0,0.0,104.4,2.867009893655777,6.791275253622867e-06,1063.4179999999983,1098.6499999999983
0.3926392639263926,0.0289028902890289,0.5784578457845785,0.0,0.0,0.0,0.0,92.2,2.959700016975402,1.162840833180746e-05,952.6299999999987,1092.0799999999983
0.3593,0.0907,0.55,0.0,0.0,0.0,0.0,93.66000213623047,2.925179049221984,8.874623488562454e-06,996.0899999999988,1083.3999999999983
0.3372,0.107,0.5558,0.0,0.0,0.0,0.0,93.66000213623047,2.9177200436989468,8.848347772707263e-06,1001.0899999999988,1087.5799999999983
0.2885999999999999,0.1371,0.5743,0.0,0.0,0.0,0.0,93.5000015258789,2.82685288803918,8.763712781869803e-06,1014.8599999999984,1092.4199999999983
0.2077207720772077,0.1913191319131913,0.600960096009601,0.0,0.0,0.0,0.0,104.2,2.928618990512122,8.19820576686859e-06,1063.1079999999984,1076.046666666665
0.2001,0.2002,0.5997,0.0,0.0,0.0,0.0,104.2,2.928019003005255,8.441870798683172e-06,1063.0279999999984,1075.916666666665
0.1909,0.2145,0.5946,0.0,0.0,0.0,0.0,104.2,2.9269930106117616,8.426683297475185e-06,1018.5279999999984,1079.256666666665
0.1417,0.1926999999999999,0.6656,0.0,0.0,0.0,0.0,101.8,2.933866293271383,8.37916237316131e-06,1005.2779999999984,1075.146666666665
0.1134886511348865,0.2541745825417458,0.6323367663233677,0.0,0.0,0.0,0.0,106.0,3.20402751493454,8.566568205134073e-06,1005.7179999999986,1089.7799999999982
0.1147885211478852,0.2704729527047295,0.6147385261473853,0.0,0.0,0.0,0.0,106.0,3.233051091372967,8.521309889729819e-06,1005.9179999999984,1089.8799999999983
0.1043,0.287,0.6087,0.0,0.0,0.0,0.0,104.8,2.9412323470995547,8.528431586329145e-06,1005.5879999999986,1090.0299999999982
0.0926999999999999,0.2867,0.6206,0.0,0.0,0.0,0.0,104.8,2.949120481757891,8.561556572977703e-06,985.4179999999988,1090.0299999999982
0.2303,0.1939,0.5758,0.0,0.0,0.0,0.0,104.6,2.923450324904352,8.771820817565922e-06,1063.1079999999984,1082.646666666665
0.2354,0.3796,0.385,0.0,0.0,0.0,0.0,104.6,2.8578740477561952,6.843896126120426e-06,1063.4179999999983,1098.6499999999983
0.1251,0.4056,0.4693,0.0,0.0,0.0,0.0,108.4,2.893847682873408,8.43754333813986e-06,1005.5879999999986,1090.5299999999982
0.1118,0.3954999999999999,0.4927,0.0,0.0,0.0,0.0,109.8,2.96219289302826,7.98991397669959e-06,1005.5879999999986,1090.5299999999982
0.0953,0.3301,0.5746,0.0,0.0,0.0,0.0,107.8,2.9243178757940016,8.103014196668357e-06,985.4179999999988,1090.5299999999982
0.0765,0.312,0.6114999999999999,0.0,0.0,0.0,0.0,103.76000061035155,3.6304563052654255,8.187580591674086e-06,943.407999999999,1090.3299999999983
0.066,0.4347,0.4993,0.0,0.0,0.0,0.0,110.6,2.8678077129522954,7.843971131218804e-06,938.3279999999992,1090.5299999999982
0.0604939506049395,0.3563643635636436,0.5831416858314169,0.0,0.0,0.0,0.0,111.4,2.904082560028349,8.081816613515218e-06,938.3279999999992,1090.5299999999982
0.0623,0.4038,0.5339,0.0,0.0,0.0,0.0,111.4,2.8739632059846603,7.677833364868168e-06,938.3279999999992,1090.5299999999982
0.0481,0.3469,0.605,0.0,0.0,0.0,0.0,105.34000091552734,2.923735508396512,8.025118189112343e-06,938.3279999999992,1090.5299999999982
0.0361,0.3511999999999999,0.6127,0.0,0.0,0.0,0.0,107.74000091552736,2.9123343147436778,8.496411597315473e-06,938.087999999999,1089.8399999999983
0.0836,0.2298,0.6866,0.0,0.0,0.0,0.0,99.5800003051758,2.7812361721992493,8.558649876912431e-06,945.697999999999,1079.7899999999984
0.0748,0.278,0.6472,0.0,0.0,0.0,0.0,101.34000091552734,2.939270485497657,8.840836679331459e-06,943.407999999999,1090.0299999999982
0.0556,0.2294,0.715,0.0,0.0,0.0,0.0,99.5800003051758,2.6107859802246094,8.578549911499019e-06,940.617999999999,1079.7899999999984
0.0571,0.2694,0.6735,0.0,0.0,0.0,0.0,99.14000091552734,2.8020921611785887,8.74998660837809e-06,938.657999999999,1089.8799999999983
0.0579057905790579,0.2902290229022902,0.6518651865186519,0.0,0.0,0.0,0.0,100.92000122070311,2.94693714763437,8.796256711578368e-06,938.3279999999992,1090.0299999999982
0.7019,0.0295,0.2686,0.0,0.0,0.0,0.0,85.31999969482422,2.563793851534525,5.657258438428244e-06,953.3999999999988,1231.6599999999978
0.7192280771922808,0.0605939406059394,0.2201779822017798,0.0,0.0,0.0,0.0,84.68000030517578,2.5515852626164754,5.100483366648359e-06,995.2999999999988,1251.7899999999977
0.6494649464946495,0.0294029402940294,0.3211321132113211,0.0,0.0,0.0,0.0,82.75999908447265,2.650812575419744,6.486100205739341e-06,953.7399999999988,1209.5066666666646
0.6654665466546654,0.0603060306030603,0.2742274227422742,0.0,0.0,0.0,0.0,85.61999969482422,2.5945304755369825,5.431866731643677e-06,989.2399999999986,1223.5533333333312
0.6823,0.0928,0.2249,0.0,0.0,0.0,0.0,84.64000091552734,2.579857783317566,5.043400006612146e-06,999.5299999999988,1243.9699999999978
0.7,0.1268999999999999,0.1730999999999999,0.0,0.0,0.0,0.0,84.8,2.5174931033452355,4.068239911333724e-06,1020.3599999999984,1266.8299999999977
0.5973597359735974,0.0293029302930293,0.3733373337333733,0.0,0.0,0.0,0.0,88.8,2.7504775917530058,7.764030329377307e-06,951.6099999999988,1135.119999999998
0.612,0.0601,0.3278999999999999,0.0,0.0,0.0,0.0,89.15999908447266,2.74822998046875,6.901396713002522e-06,987.7099999999988,1125.169999999998
0.6274627462746274,0.0924092409240924,0.2801280128012801,0.0,0.0,0.0,0.0,85.75999908447265,2.699980034828186,5.660106432269861e-06,995.1699999999988,1167.3299999999979
0.6437,0.1264,0.2299,0.0,0.0,0.0,0.0,85.54000091552734,2.622586448589961,5.018428341166183e-06,1008.9999999999986,1235.7099999999978
0.6607999999999999,0.1621999999999999,0.177,0.0,0.0,0.0,0.0,85.53999938964844,2.54565755546093,4.084499973932902e-06,1085.1709999999985,1253.8849999999977
0.5456,0.0292,0.4252,0.0,0.0,0.0,0.0,88.58000030517579,2.798182473659516,8.99103691847665e-06,951.6099999999988,1143.109999999998
0.5877412258774123,0.125987401259874,0.2862713728627137,0.0,0.0,0.0,0.0,88.47999877929688,2.6217450535297395,5.64716994641622e-06,1009.9499999999986,1165.019999999998
0.612,0.0601,0.3278999999999999,0.0,0.0,0.0,0.0,89.15999908447266,2.74822998046875,6.901396713002522e-06,987.7099999999988,1125.169999999998
0.5996400359964004,0.0543945605439456,0.3459654034596541,0.0,0.0,0.0,0.0,89.07999877929687,2.7402622326215105,7.142627052879334e-06,987.7099999999988,1130.449999999998
0.3424,0.0288,0.6288,0.0,0.0,0.0,0.0,92.2,2.97285001039505,1.1608008330281582e-05,952.6299999999987,1081.3999999999983
0.3506350635063506,0.059005900590059,0.5903590359035903,0.0,0.0,0.0,0.0,92.4000015258789,2.95635750512282,1.0036961876660304e-05,988.7299999999988,1082.3899999999983
0.275,0.1945,0.5305,0.0,0.0,0.0,0.0,98.5,2.888420035839081,8.699743694559734e-06,1063.1079999999984,1095.7399999999982
0.3926392639263926,0.0289028902890289,0.5784578457845785,0.0,0.0,0.0,0.0,92.2,2.959700016975402,1.162840833180746e-05,952.6299999999987,1092.0799999999983
0.4008599140085991,0.0717928207179282,0.5273472652734726,0.0,0.0,0.0,0.0,92.4000015258789,2.916953068892161,9.251661950756257e-06,990.7499999999986,1092.3399999999983
1.0,0.0,0.0,0.0,0.0,0.0,0.0,72.11999969482422,2.2043758322671154,4.759186387871155e-07,1324.5052652776355,1852.2699999999968
0.7548,0.1239,0.1213,0.0,0.0,0.0,0.0,84.65999908447266,2.4622050654888152,3.6631228965305134e-06,1046.2799999999984,1273.6699999999976
0.5297529752975297,0.2363236323632363,0.2339233923392339,0.0,0.0,0.0,0.0,95.6,2.663921172089047,4.916275912757148e-06,1067.2379999999985,1204.149999999998
0.5008,0.0,0.4992,0.0,0.0,0.0,0.0,91.95999908447266,2.896649840862783,9.278800036112469e-06,922.479999999999,1131.949999999998
0.499,0.1156,0.3853999999999999,0.0,0.0,0.0,0.0,95.28000183105468,2.7831037637555243,7.883867804972324e-06,1009.9699999999984,1159.389999999998
0.502,0.1788,0.3192,0.0,0.0,0.0,0.0,93.82000122070312,2.74032335639,6.5547419738769525e-06,1062.9279999999983,1189.619999999998
0.0,1.0,0.0,0.0,0.0,0.0,0.0,123.2,2.8394399523735045,5.049453342437746e-06,942.6179999999988,1090.3729999999982
0.2560743925607439,0.2326767323267673,0.5112488751124888,0.0,0.0,0.0,0.0,103.18000030517578,2.8993000268936155,8.705875839360554e-06,1065.5979999999984,1087.5899999999983
0.271,0.1907,0.5383,0.0,0.0,0.0,0.0,99.78000030517578,2.8910808777809143,8.622780348714198e-06,1063.1079999999984,1095.7399999999982
0.2737,0.1818,0.5445,0.0,0.0,0.0,0.0,99.78000030517578,2.890230046908061,8.647880347188318e-06,1062.2479999999985,1095.7399999999982
0.2846,0.1489,0.5665,0.0,0.0,0.0,0.0,95.44000091552736,2.921800048351288,8.74931277271453e-06,1046.2399999999984,1095.9999999999982
0.2885999999999999,0.1371,0.5743,0.0,0.0,0.0,0.0,93.5000015258789,2.82685288803918,8.763712781869803e-06,1014.8599999999984,1092.4199999999983
0.3345,0.0,0.6655,0.0,0.0,0.0,0.0,92.2,2.8986997318267824,1.1914266666666674e-05,922.479999999999,1088.7399999999982
0.4622,0.2506,0.2872,0.0,0.0,0.0,0.0,98.01999969482422,2.720089991092682,5.812854929091439e-06,1063.9679999999985,1178.399999999998
0.3791379137913791,0.2491249124912491,0.3717371737173717,0.0,0.0,0.0,0.0,101.9,2.8056565968252363,6.614892053985598e-06,1063.6379999999983,1145.359999999998
0.286,0.2512,0.4628,0.0,0.0,0.0,0.0,99.5,2.8545990896224978,8.463412565549219e-06,1063.5479999999984,1111.9199999999983
0.2127,0.3063,0.481,0.0,0.0,0.0,0.0,106.0,2.857499957084656,8.38106330998739e-06,1063.4179999999983,1091.4399999999982
0.1739,0.3667,0.4594,0.0,0.0,0.0,0.0,107.6,2.8601899790763854,8.851516653696705e-06,1017.4279999999984,1091.6399999999983
0.0,0.6254,0.3746,0.0,0.0,0.0,0.0,112.0,2.896989996433258,6.724353324199859e-06,938.727999999999,1090.9899999999982
0.1487851214878512,0.2077792220777922,0.6434356564343565,0.0,0.0,0.0,0.0,105.6,3.026201829036077,8.408862392997739e-06,1006.1479999999984,1079.056666666665
0.0786921307869213,0.2855714428557144,0.6357364263573643,0.0,0.0,0.0,0.0,102.36000061035156,2.9540116327092765,8.845956655120851e-06,943.407999999999,1090.0299999999982
0.0356999999999999,0.3349,0.6294,0.0,0.0,0.0,0.0,100.32000122070312,2.931552032470703,8.893878319168096e-06,938.087999999999,1089.8399999999983
0.0,0.3754,0.6246,0.0,0.0,0.0,0.0,109.98000030517578,2.886131336291632,7.916986082694647e-06,938.727999999999,1089.8399999999983
0.5008,0.0,0.4992,0.0,0.0,0.0,0.0,91.95999908447266,2.896649840862783,9.278800036112469e-06,922.479999999999,1131.949999999998
0.4872999999999999,0.0115,0.5012,0.0,0.0,0.0,0.0,93.3,2.898435574787886,9.616433393859868e-06,915.6599999999992,1134.349999999998
0.4634463446344634,0.0368036803680368,0.4997499749974997,0.0,0.0,0.0,0.0,92.2,2.900324393279023,1.0208410564319676e-05,988.7299999999988,1114.609999999998
0.4404999999999999,0.0594,0.5001,0.0,0.0,0.0,0.0,92.4000015258789,2.881479534606139,9.61537123836942e-06,988.7299999999988,1111.9099999999983
0.4201,0.0795,0.5004,0.0,0.0,0.0,0.0,92.4000015258789,2.8844521841406823,9.046691909160311e-06,992.1899999999988,1108.129999999998
0.376,0.1241,0.4999,0.0,0.0,0.0,0.0,93.5000015258789,2.886212637662888,8.989245243460037e-06,1010.0399999999986,1093.9199999999983
0.3336666333366663,0.1672832716728327,0.4990500949905009,0.0,0.0,0.0,0.0,96.16000061035156,2.895183711409569,9.067126218120636e-06,1062.2079999999985,1107.8399999999983
0.2609,0.2407,0.4984,0.0,0.0,0.0,0.0,101.78000030517578,2.8748400044441222,9.03680582593282e-06,1065.5079999999984,1102.0599999999984
0.1763823617638236,0.3230676932306769,0.5005499450054994,0.0,0.0,0.0,0.0,107.6,2.96650993347168,7.933566104147172e-06,1017.4279999999984,1091.6399999999983
0.1148885111488851,0.384961503849615,0.5001499850014999,0.0,0.0,0.0,0.0,109.8,3.0556499314308168,7.63861114586724e-06,1005.5879999999986,1090.5299999999982
0.066,0.4347,0.4993,0.0,0.0,0.0,0.0,110.6,2.8678077129522954,7.843971131218804e-06,938.3279999999992,1090.5299999999982
0.0,0.5005,0.4995,0.0,0.0,0.0,0.0,112.0,2.874597257773081,8.02065804433066e-06,938.727999999999,1089.8399999999983
0.5008,0.4992,0.0,0.0,0.0,0.0,0.0,122.8,2.7953599500656128,4.1581326841990125e-06,1070.0279999999984,1223.9599999999978
0.6138,0.0,0.3862,0.0,0.0,0.0,0.0,87.65999908447266,2.676376916567484,8.076903585161479e-06,923.349999999999,1208.219999999998
0.4379,0.0,0.5621,0.0,0.0,0.0,0.0,92.2,2.9274303668160284,1.1983264285714283e-05,922.479999999999,1118.6599999999983
0.31,0.0,0.69,0.0,0.0,0.0,0.0,92.2,2.787821865081787,1.1914266666666674e-05,922.479999999999,1087.0399999999981
0.0,0.3547999999999999,0.6452,0.0,0.0,0.0,0.0,106.74000091552736,2.904810025691986,8.462600056966143e-06,938.727999999999,1089.8399999999983
0.0,0.3828,0.6172,0.0,0.0,0.0,0.0,112.2,2.869837728341421,7.907855144119264e-06,938.727999999999,1089.8399999999983
0.0,0.5219,0.4781,0.0,0.0,0.0,0.0,112.0,2.864617177645365,8.057956353444908e-06,938.727999999999,1089.8399999999983
0.0,0.6353,0.3646999999999999,0.0,0.0,0.0,0.0,112.0,2.9168699955940247,6.468183733812967e-06,938.727999999999,1090.9899999999982
0.4884,0.5115999999999999,0.0,0.0,0.0,0.0,0.0,122.8,2.7977299523353576,4.257012631861367e-06,1070.0279999999984,1223.9599999999978
0.499,0.1156,0.3853999999999999,0.0,0.0,0.0,0.0,95.28000183105468,2.7831037637555243,7.883867804972324e-06,1009.9699999999984,1159.389999999998
0.7548,0.1239,0.1213,0.0,0.0,0.0,0.0,84.65999908447266,2.4622050654888152,3.6631228965305134e-06,1046.2799999999984,1273.6699999999976
0.2846,0.1489,0.5665,0.0,0.0,0.0,0.0,95.44000091552736,2.921800048351288,8.74931277271453e-06,1046.2399999999984,1095.9999999999982
0.1148885111488851,0.384961503849615,0.5001499850014999,0.0,0.0,0.0,0.0,109.8,3.0556499314308168,7.63861114586724e-06,1005.5879999999986,1090.5299999999982
0.1739,0.3667,0.4594,0.0,0.0,0.0,0.0,107.6,2.8601899790763854,8.851516653696705e-06,1017.4279999999984,1091.6399999999983
0.3791379137913791,0.2491249124912491,0.3717371737173717,0.0,0.0,0.0,0.0,101.9,2.8056565968252363,6.614892053985598e-06,1063.6379999999983,1145.359999999998
0.4201,0.0795,0.5004,0.0,0.0,0.0,0.0,92.4000015258789,2.8844521841406823,9.046691909160311e-06,992.1899999999988,1108.129999999998
0.0797920207979202,0.2847715228477153,0.6354364563543646,0.0,0.0,0.0,0.0,104.8,2.9517916338727592,8.845956655120851e-06,943.407999999999,1090.0299999999982
0.428,0.0,0.5720000000000001,0.0,0.0,0.0,0.0,92.2,2.903449063539505,1.2015264285714286e-05,922.479999999999,1118.1699999999983
0.0,0.2932,0.7068000000000001,0.0,0.0,0.0,0.0,98.52000122070312,2.790270097255706,8.514774445173474e-06,938.727999999999,1089.6399999999983
0.6485,0.0909,0.2606,0.0,0.0,0.0,0.0,85.8,2.6128499507904053,5.325655049705502e-06,995.5799999999988,1221.2683333333312
0.7605760576057606,0.126012601260126,0.1134113411341134,0.0,0.0,0.0,0.0,84.65999908447266,2.418092585206032,3.3079664318357244e-06,1078.4099999999985,1273.9999999999977
0.4160999999999999,0.0706,0.5133,0.0,0.0,0.0,0.0,92.4000015258789,2.9130490569670995,9.266564583502878e-06,990.7499999999986,1105.6899999999982
0.4444444444444444,0.1247124712471247,0.4308430843084308,0.0,0.0,0.0,0.0,96.82000122070312,2.8328400325775145,7.520047019449873e-06,1010.0399999999986,1124.0699999999981
0.3695,0.267,0.3635,0.0,0.0,0.0,0.0,101.9,2.7957603961229323,6.275754646301268e-06,1061.9879999999985,1131.6299999999983
0.0794,0.3009,0.6197,0.0,0.0,0.0,0.0,104.8,2.9563574774151755,8.408004000436692e-06,943.407999999999,1090.3299999999983
0.0783078307830783,0.2797279727972797,0.641964196419642,0.0,0.0,0.0,0.0,101.14000091552734,2.946434485055152,8.964136651865643e-06,943.407999999999,1090.0299999999982
0.5562,0.2496999999999999,0.1941,0.0,0.0,0.0,0.0,94.02000122070312,2.6226218210950725,4.562442921229775e-06,1063.9879999999985,1198.219999999998
0.1125,0.2871,0.6004,0.0,0.0,0.0,0.0,106.0,3.2252222763044505,8.455506573740644e-06,1005.5879999999986,1090.0299999999982
0.4048,0.0712,0.524,0.0,0.0,0.0,0.0,92.4000015258789,2.917201070626577,9.273761468178884e-06,990.7499999999986,1091.8099999999984
0.2894,0.3124,0.3982,0.0,0.0,0.0,0.0,103.6,2.9750580801963804,7.526269119135543e-06,1063.4179999999983,1112.2999999999984
0.096,0.2146,0.6894,0.0,0.0,0.0,0.0,96.4,2.77829549296697,8.577024855931596e-06,986.4879999999986,1078.1599999999985
0.0825999999999999,0.2128999999999999,0.7045,0.0,0.0,0.0,0.0,96.4,2.7786361651420592,8.579774886449174e-06,944.617999999999,1078.1599999999985
0.2215221522152214,0.0536053605360536,0.7248724872487249,0.0,0.0,0.0,0.0,89.31999969482422,2.618568935394287,1.1016810450217842e-05,988.7299999999988,1062.1866666666651
0.6036,0.0,0.3964,0.0,0.0,0.0,0.0,88.63999938964844,2.777028516133626,8.14856389804416e-06,923.349999999999,1204.709999999998
0.3954999999999999,0.0611,0.5434,0.0,0.0,0.0,0.0,92.4000015258789,2.928557744264603,9.791599728375388e-06,988.7299999999988,1093.3199999999983
0.4150999999999999,0.0643,0.5206000000000001,0.0,0.0,0.0,0.0,92.4000015258789,2.913095074097316,9.548639015197755e-06,988.7299999999988,1106.9999999999982
0.4338433843384338,0.055005500550055,0.5111511151115111,0.0,0.0,0.0,0.0,92.2,2.9112129716078443,9.783538162037683e-06,988.7299999999988,1111.9999999999982
0.4836,0.0576999999999999,0.4587,0.0,0.0,0.0,0.0,91.95999908447266,2.9028633630275724,8.723680018361409e-06,988.7299999999988,1144.7799999999982
0.5436,0.0511,0.4053,0.0,0.0,0.0,0.0,88.58000030517579,2.7809893094698594,8.177126236615858e-06,987.7099999999988,1144.2099999999982
0.5958,0.0664,0.3378,0.0,0.0,0.0,0.0,89.51999969482422,2.7336900067329406,7.055011700185141e-06,989.1799999999988,1131.9899999999982
0.3374,0.1334,0.5292,0.0,0.0,0.0,0.0,93.5000015258789,2.9003500533103943,8.670506995391848e-06,1014.5699999999986,1104.6099999999983
0.3666,0.1213,0.5121,0.0,0.0,0.0,0.0,93.5000015258789,2.915013374090195,8.695936100139318e-06,1010.7399999999984,1093.9199999999983
0.4524,0.1159,0.4317,0.0,0.0,0.0,0.0,93.4800018310547,2.8342799603939057,7.834378300294424e-06,1009.9699999999984,1127.9799999999982
0.5502,0.1153999999999999,0.3344,0.0,0.0,0.0,0.0,88.56000061035157,2.745686661402384,6.818553285090126e-06,1009.2499999999984,1160.969999999998
0.3287,0.1982,0.4731,0.0,0.0,0.0,0.0,98.5,2.8614799690246584,8.941576516723634e-06,1063.3479999999984,1110.9399999999982
0.3743374337433743,0.1868186818681868,0.4388438843884388,0.0,0.0,0.0,0.0,96.56000061035157,2.8420174319744107,7.861827761822653e-06,1063.6779999999983,1113.9699999999982
0.088,0.2098999999999999,0.7021,0.0,0.0,0.0,0.0,96.4,2.778686163902283,8.58071237621307e-06,944.587999999999,1078.8599999999983
0.0987,0.3854999999999999,0.5158,0.0,0.0,0.0,0.0,109.8,2.8812591338157656,7.609866699218755e-06,985.4179999999988,1090.5299999999982
0.1734,0.2089,0.6177,0.0,0.0,0.0,0.0,104.2,2.940673820575078,8.077414066505425e-06,1017.9879999999986,1079.956666666665
0.184,0.2768,0.5392,0.0,0.0,0.0,0.0,104.6,2.9293458108901977,8.312500013987228e-06,1017.4279999999984,1091.1399999999983
0.4444444444444444,0.1247124712471247,0.4308430843084308,0.0,0.0,0.0,0.0,96.82000122070312,2.8328400325775145,7.520047019449873e-06,1010.0399999999986,1124.0699999999981
0.6127,0.1939,0.1934,0.0,0.0,0.0,0.0,95.04000091552734,2.6041168418332337,4.561033326203484e-06,1063.3779999999983,1154.054999999998
0.6662666266626662,0.1671167116711671,0.1666166616661666,0.0,0.0,0.0,0.0,85.53999938964844,2.547949957847595,4.094099989573164e-06,1069.2079999999985,1265.7099999999978
0.4770522947705229,0.2146785321467853,0.2140785921407859,0.0941905809419058,0.0,0.0,0.0,99.23999938964845,2.6988825063705444,5.349711661656698e-06,1030.6879999999985,1195.469999999998
0.4557,0.1823999999999999,0.1819,0.18,0.0,0.0,0.0,100.0,2.806761055034244,5.401170064290361e-06,1035.411999999999,1136.649999999998
0.4178,0.1257,0.1253999999999999,0.3311,0.0,0.0,0.0,105.4,2.803959549268088,5.221823918042864e-06,1006.5999999999988,1119.5699999999981
0.4075999999999999,0.1105,0.1101,0.3718,0.0,0.0,0.0,106.0,2.7949399757385254,5.843159423446656e-06,1000.1299999999987,1089.0699999999983
0.4012,0.1007,0.1003999999999999,0.3977,0.0,0.0,0.0,108.2,2.8005999898910523,5.712307977294922e-06,986.7599999999989,1091.6199999999983
0.3857385738573857,0.0775077507750775,0.0773077307730773,0.4594459445944594,0.0,0.0,0.0,109.8,2.786899998188019,5.793325691813516e-06,985.1299999999987,1084.2099999999982
0.4869486948694869,0.2155215521552155,0.2149214921492149,0.0826082608260826,0.0,0.0,0.0,98.47999877929688,2.695584511756897,5.308778308232626e-06,1036.4679999999985,1206.0999999999979
0.4743525647435256,0.1837816218378162,0.1832816718328167,0.1585841415858414,0.0,0.0,0.0,100.4199996948242,2.7910782242186825,5.453573394266761e-06,1040.6619999999984,1189.209999999998
0.5271,0.1585,0.1581,0.1563,0.0,0.0,0.0,98.11999969482422,2.691293433904648,5.222110001881914e-06,1060.8743333333318,1171.779999999998
0.4627537246275372,0.1545845415458454,0.1540845915408459,0.2285771422857714,0.0,0.0,0.0,99.44000091552736,2.796144350480577,5.318812150964281e-06,1054.7476666666653,1111.1599999999983
0.6464353564643537,0.1373862613738626,0.1370862913708629,0.0790920907909209,0.0,0.0,0.0,87.23999786376953,2.569307467341423,4.0993733465830456e-06,1009.6699999999986,1240.7358333333311
0.5594,0.133,0.1326,0.175,0.0,0.0,0.0,86.5,2.648789999485016,4.486825020790101e-06,1008.6866666666652,1186.319999999998
0.4886511348865113,0.1293870612938706,0.128987101289871,0.2529747025297471,0.0,0.0,0.0,100.98000030517578,2.757208448126951,5.128814425890788e-06,1006.3099999999988,1163.319999999998
0.4763,0.1286999999999999,0.1284,0.2666,0.0,0.0,0.0,101.16000061035156,2.7796331670228964,5.139569657112303e-06,1006.3099999999988,1158.099999999998
0.4521,0.1275,0.1271,0.2933,0.0,0.0,0.0,102.36000061035156,2.7957542181015014,5.252131288119721e-06,1006.5999999999988,1122.7899999999981
0.5592,0.1224,0.1222,0.1962,0.0,0.0,0.0,89.9,2.6428299927711487,4.599606683794658e-06,1005.8199999999988,1162.489999999998
0.5386,0.119,0.1185,0.2239,0.0,0.0,0.0,97.88000030517578,2.669936306476593,5.36951667277018e-06,1005.6199999999986,1142.4799999999982
0.5476,0.118,0.1177,0.2167,0.0,0.0,0.0,97.88000030517578,2.67680002450943,4.8856721603030255e-06,1005.8199999999988,1146.7999999999981
0.5960403959604039,0.1150884911508849,0.1147885211478852,0.1740825917408259,0.0,0.0,0.0,84.2,2.6281034647427592,4.50512836265564e-06,1005.4099999999988,1175.879999999998
0.6453,0.1159999999999999,0.1156,0.1231,0.0,0.0,0.0,88.9,2.553899977207184,4.201624995867411e-06,1003.3099999999988,1234.962499999998
0.6457,0.1119,0.1116,0.1308,0.0,0.0,0.0,87.28000030517578,2.553644980192185,4.238725009854634e-06,997.8199999999988,1220.3133333333312
0.6282,0.11,0.1098,0.152,0.0,0.0,0.0,87.48000030517578,2.5583849895000457,4.247996687316893e-06,993.163333333332,1197.1099999999979
0.5431,0.1065,0.1063,0.2441,0.0,0.0,0.0,98.0,2.6795633701483403,4.54260339895884e-06,992.8699999999986,1143.0399999999981
0.45994599459946,0.1031103110311031,0.1028102810281028,0.3341334133413341,0.0,0.0,0.0,105.0,2.788929970264435,5.975808331807456e-06,986.7599999999989,1116.1699999999983
0.5450545054505451,0.0955095509550955,0.0953095309530953,0.2641264126412641,0.0,0.0,0.0,97.88000030517578,2.6821033565203347,4.6775450035095255e-06,984.5299999999988,1147.0499999999981
0.5982598259825983,0.0843084308430843,0.0841084108410841,0.2333233323332333,0.0,0.0,0.0,97.28000030517578,2.604414142848265,4.781369761784873e-06,985.1099999999986,1148.817499999998
0.471,0.0526,0.0525,0.4239,0.0,0.0,0.0,107.6,2.733244997859001,6.3944099716822325e-06,984.5599999999988,1135.0599999999981
0.6614,0.0433,0.0431,0.2522,0.0,0.0,0.0,98.34000091552734,2.5305974739789963,3.909944469957506e-06,986.3299999999988,1227.5191666666647
0.5236476352364764,0.0385961403859614,0.0384961503849615,0.3992600739926008,0.0,0.0,0.0,105.6,2.699924023310343,6.669716664632158e-06,983.6299999999987,1137.439999999998
0.5675,0.019,0.019,0.3945,0.0,0.0,0.0,103.8,2.6160615620669865,6.389079502423607e-06,870.7299999999992,1174.749999999998
0.5006,0.2167,0.2161,0.0666,0.0,0.0,0.0,96.71999969482422,2.6856674660321995,5.147487587447394e-06,1038.4779999999985,1200.239999999998
0.5008,0.1857,0.1852,0.1283,0.0,0.0,0.0,100.4199996948242,2.718724914391836,5.211154390643888e-06,1035.8919999999987,1203.809999999998
0.5007,0.1352,0.1348,0.2293,0.0,0.0,0.0,99.96000061035156,2.7593865529166326,5.11130575781777e-06,1009.8599999999984,1169.919999999998
0.5007,0.13,0.1296,0.2397,0.0,0.0,0.0,100.18000030517578,2.7480565491782296,5.124140754231956e-06,1006.3199999999988,1158.929999999998
0.5007,0.1248,0.1245,0.25,0.0,0.0,0.0,100.5800003051758,2.734513959765434,5.231540809163595e-06,1006.0899999999988,1153.0499999999981
0.5007,0.1048,0.1045,0.29,0.0,0.0,0.0,100.5800003051758,2.7277766919136046,5.81846172205607e-06,986.7599999999989,1166.889999999998
0.5007500750075008,0.0928092809280928,0.0926092609260926,0.3138313831383138,0.0,0.0,0.0,100.81999969482422,2.7109955732027684,5.906343436431885e-06,985.6199999999986,1158.789999999998
0.5008,0.0812,0.081,0.337,0.0,0.0,0.0,101.21999969482422,2.715241655508677,5.975016660817467e-06,985.7799999999988,1149.869999999998
0.5008,0.07,0.0697,0.3595,0.0,0.0,0.0,103.8,2.703593031565348,6.015356652005518e-06,984.6399999999988,1148.3099999999981
0.5008500850085008,0.059005900590059,0.0589058905890589,0.3812381238123812,0.0,0.0,0.0,103.8,2.717175015807152,6.284066632525128e-06,984.5599999999988,1148.7599999999982
0.5009,0.0185,0.0185,0.4621,0.0,0.0,0.0,106.4,2.7333729714949926,7.510200004577642e-06,871.6599999999993,1135.5699999999981
1.0,0.0,0.0,0.0,0.0,0.0,0.0,72.30000305175781,2.2100000381469727,6.400000095367431e-07,1324.5052652776355,1852.2699999999968
0.5022,0.0185,0.4793,0.0,0.0,0.0,0.0,91.95999908447266,2.8856956356366474,9.636152879042847e-06,916.3799999999992,1136.429999999998
0.4573,0.0746,0.4681,0.0,0.0,0.0,0.0,91.18000030517578,2.9198599857091905,8.850153532464164e-06,990.8499999999988,1112.2699999999982
0.4108,0.132,0.4572,0.0,0.0,0.0,0.0,93.5000015258789,2.872836656292279,7.933712358892535e-06,1013.0099999999984,1128.5599999999981
0.4034,0.1415,0.4551,0.0,0.0,0.0,0.0,93.5000015258789,2.8734399850368497,7.565292371404742e-06,1024.5899999999986,1122.939999999998
0.368036803680368,0.1858185818581858,0.4461446144614461,0.0,0.0,0.0,0.0,96.56000061035157,2.850400141239166,8.01556346488226e-06,1064.8879999999983,1113.9699999999982
0.2635,0.3162,0.4203,0.0,0.0,0.0,0.0,104.0,2.843465156555176,7.516163919848491e-06,1063.4179999999983,1112.4199999999983
0.4185999999999999,0.0371,0.4107,0.1336,0.0,0.0,0.0,95.76000061035155,2.89846666375796,8.547920027033488e-06,981.7999999999988,1102.9299999999982
0.3961,0.0742999999999999,0.4106,0.119,0.0,0.0,0.0,95.76000061035155,2.9010333247979485,8.225091200129192e-06,981.0399999999988,1084.7899999999981
0.4679999999999999,0.0213,0.4889,0.0218,0.0,0.0,0.0,93.3,2.8836885898245708,9.81443457587106e-06,913.6799999999992,1132.429999999998
0.4512,0.0433,0.4951,0.0104,0.0,0.0,0.0,92.2,2.8817750078439714,1.021361056126792e-05,988.7299999999988,1114.5599999999981
0.4516451645164516,0.0323032303230323,0.483948394839484,0.0321032103210321,0.0,0.0,0.0,92.2,2.8955150228738784,1.0060028344726563e-05,977.0399999999988,1115.2499999999982
0.4518548145185481,0.0210978902109789,0.4737526247375263,0.0532946705329467,0.0,0.0,0.0,94.65999908447266,2.909801835742864,9.95081956605457e-06,912.2899999999992,1114.7399999999982
0.4158415841584158,0.0706070607060706,0.4865486548654865,0.027002700270027,0.0,0.0,0.0,92.4000015258789,2.904762036164602,9.604186143893288e-06,982.4899999999986,1106.6799999999982
0.4366,0.032,0.4678,0.0636,0.0,0.0,0.0,91.75999908447264,2.910960021615028,9.64930397440593e-06,975.6699999999988,1112.8199999999983
0.4477,0.0106,0.4583,0.0834,0.0,0.0,0.0,93.87999877929688,2.9106085178526966,9.80761005452474e-06,913.0799999999992,1115.7999999999981
0.3987601239876012,0.0897910208979102,0.4885511448855114,0.0228977102289771,0.0,0.0,0.0,93.4800018310547,2.8665376639905435,9.519651827348976e-06,988.7399999999986,1094.1799999999982
0.4147999999999999,0.061,0.4753,0.0489,0.0,0.0,0.0,92.4000015258789,2.9112953761816027,9.225384973271693e-06,981.8899999999988,1110.3199999999981
0.4185999999999999,0.0541,0.4728,0.0545,0.0,0.0,0.0,92.4000015258789,2.9114353719949726,9.485603977457687e-06,980.6199999999986,1112.399999999998
0.4122,0.0608999999999999,0.4736,0.0533,0.0,0.0,0.0,92.4000015258789,2.911895374417305,9.243657251612348e-06,982.4099999999988,1111.0699999999981
0.4143,0.0584,0.4725999999999999,0.0547,0.0,0.0,0.0,92.4000015258789,2.911905373692513,9.225508927408858e-06,980.6199999999986,1111.0699999999981
0.407,0.0657,0.4724,0.0549,0.0,0.0,0.0,92.4000015258789,2.9140253750085834,9.158177243677778e-06,980.6999999999988,1094.1499999999983
0.4197580241975802,0.0424957504249575,0.4622537746225377,0.0754924507549245,0.0,0.0,0.0,91.96000061035156,2.9160133701562883,9.44522898763021e-06,981.1299999999987,1113.579999999998
0.4353435343534353,0.0122012201220122,0.4482448244824483,0.1042104210421042,0.0,0.0,0.0,93.87999877929688,2.908676703572273,9.807060054016116e-06,913.1699999999992,1103.4199999999983
0.4055594440555944,0.0581941805819418,0.4641535846415358,0.0720927907209279,0.0,0.0,0.0,91.96000061035156,2.913463380932808,9.056728930409752e-06,980.8899999999988,1094.8899999999983
0.3902609739026097,0.0766923307669233,0.4674532546745325,0.0655934406559343,0.0,0.0,0.0,93.92000122070311,2.9182767126957576,8.882357930592128e-06,981.1999999999988,1092.1099999999983
0.3979397939793979,0.0628062806280628,0.4612461246124612,0.078007800780078,0.0,0.0,0.0,93.04000091552734,2.919748709479968,8.71666226641337e-06,981.1299999999987,1095.6299999999983
0.3933,0.0532,0.4464,0.1071,0.0,0.0,0.0,92.42000122070311,2.9037233491738643,9.253783998107912e-06,981.1299999999987,1087.8799999999983
0.4,0.0419,0.442,0.1161,0.0,0.0,0.0,92.42000122070311,2.8990633483727777,9.37640899302165e-06,981.0499999999988,1086.9599999999982
0.4122,0.0204999999999999,0.4326,0.1347,0.0,0.0,0.0,92.42000122070311,2.899093340237936,9.134579560434255e-06,913.3099999999991,1099.9399999999982
0.3891,0.0575,0.4473,0.1061,0.0,0.0,0.0,93.64000091552734,2.9130567006270094,8.902075638071697e-06,981.1299999999987,1084.7399999999982
0.363,0.0876,0.4498,0.0996,0.0,0.0,0.0,93.32000122070312,2.9220267007748286,8.40911057624817e-06,982.9799999999988,1088.5199999999982
0.377,0.0645,0.4406,0.1178999999999999,0.0,0.0,0.0,93.64000091552734,2.9060233434041347,8.583648947906496e-06,981.0499999999988,1085.5899999999983
0.3834,0.0529,0.4356,0.1281,0.0,0.0,0.0,95.76000061035155,2.9049033399422965,8.912833989715578e-06,981.4199999999988,1084.5999999999983
0.4021,0.0204,0.4228,0.1547,0.0,0.0,0.0,95.76000061035155,2.903766655127207,8.917872874287201e-06,920.5066666666658,1085.2099999999982
0.2959,0.1918,0.4879,0.0243999999999999,0.0,0.0,0.0,98.5,2.838630013465881,9.501183617664513e-06,1063.2979999999984,1096.0099999999982
0.2736,0.2205,0.4942,0.0116999999999999,0.0,0.0,0.0,98.5,2.848080010414124,9.06489220146603e-06,1064.3179999999984,1098.9799999999982
0.3732,0.0526,0.4255,0.1487,0.0,0.0,0.0,97.7,2.915656661192576,8.794222265497844e-06,982.9399999999988,1076.4299999999982
0.38,0.0414,0.4214,0.1572,0.0,0.0,0.0,97.7,2.905479984283448,8.544190026728316e-06,988.7866666666654,1084.8899999999983
0.5014,0.0473,0.4513,0.0,0.0,0.0,0.0,91.95999908447266,2.8751780103047686,9.219546467735655e-06,988.7299999999988,1143.619999999998
0.4807,0.0472,0.4721,0.0,0.0,0.0,0.0,91.95999908447266,2.8902316518624622,9.492420063273118e-06,988.7299999999988,1143.149999999998
0.5007,0.0723,0.427,0.0,0.0,0.0,0.0,92.96000061035156,2.819513325572014,8.179200006103509e-06,990.7499999999986,1142.2899999999981
0.4061,0.0718,0.5221,0.0,0.0,0.0,0.0,92.4000015258789,2.9182910703023275,9.277461470213392e-06,990.7499999999986,1092.3399999999983
0.5032,0.0787,0.4181,0.0,0.0,0.0,0.0,92.30000152587893,2.815714910157144,8.074455590820306e-06,992.1899999999988,1143.889999999998
0.4926,0.0786,0.4288,0.0,0.0,0.0,0.0,92.30000152587893,2.822626999179522,8.127360009765617e-06,992.1899999999988,1142.8099999999981
0.481951804819518,0.0785921407859214,0.4394560543945605,0.0,0.0,0.0,0.0,92.28000030517578,2.83316696647803,8.258493333435053e-06,992.1899999999988,1142.5499999999981
0.4714,0.0785,0.4501,0.0,0.0,0.0,0.0,91.18000030517578,2.902575331052144,8.240283315658573e-06,992.1899999999988,1136.109999999998
0.3975999999999999,0.0781,0.5243,0.0,0.0,0.0,0.0,92.4000015258789,2.9177280733188,8.833710546838672e-06,992.1899999999988,1092.0399999999981
0.495,0.0851,0.4199,0.0,0.0,0.0,0.0,92.30000152587893,2.825685443388092,8.105455578613276e-06,993.8199999999988,1145.859999999998
0.4844,0.085,0.4306,0.0,0.0,0.0,0.0,93.4800018310547,2.826510446773636,8.119160005187983e-06,993.7199999999988,1144.929999999998
0.389,0.0844999999999999,0.5265,0.0,0.0,0.0,0.0,92.4000015258789,2.917781070212523,8.790144367327011e-06,993.6299999999987,1089.4099999999983
0.3785,0.0843999999999999,0.5371,0.0,0.0,0.0,0.0,92.4000015258789,2.928193739314874,8.776790160315383e-06,993.6299999999987,1091.1199999999983
0.4975,0.0916,0.4109,0.0,0.0,0.0,0.0,93.94000091552736,2.811199313392888,8.008787260818483e-06,995.8899999999988,1148.9899999999982
