Repository: JiaQianZhu/ML_glass

This section contains all the datasets used in the experiment. 
Under the 'raw' folder, you will find the original dataset we collected from the SciGlass database via a Python module named GlassPy (https://github.com/drcassar/glasspy). 
Under the 'clean' folder, you will find the individual datasets of five properties and final dataset for joint prediction both after completion.
We also mannually gathered a small dataset (~50 entries) of compositions released by Corning Incorporated (US 2020/0339468 A1), all of which were unseen during the training period. This dataset is named 'US_patent_data.csv'.

File: (a-d) Datasets/clean/dataset_completed.csv (part 20 of 31)
SiO2,Al2O3,CaO,MgO,SrO,B2O3,Sb2O3,YoungModulus,Density293K,CTEbelowTg,Tstrain,Tsoft
0.4868,0.0915,0.4217,0.0,0.0,0.0,0.0,93.4800018310547,2.826600440250503,8.103405583190913e-06,995.8899999999988,1148.9899999999982
0.4760523947605239,0.0914908509149085,0.4324567543245676,0.0,0.0,0.0,0.0,93.4800018310547,2.8357890936003787,8.186010011291498e-06,995.8899999999988,1141.0099999999982
0.3804,0.0909,0.5287,0.0,0.0,0.0,0.0,93.66000213623047,2.9158337279756865,8.790144367327011e-06,996.0699999999988,1093.7699999999982
0.3697999999999999,0.0908,0.5394,0.0,0.0,0.0,0.0,93.66000213623047,2.9259362407128013,8.790490157263624e-06,996.0699999999988,1083.3999999999983
0.5,0.0982,0.4018,0.0,0.0,0.0,0.0,93.94000091552736,2.810857218406676,8.016075014877323e-06,996.6099999999986,1151.819999999998
0.4892489248924892,0.0981098109810981,0.4126412641264126,0.0,0.0,0.0,0.0,93.4800018310547,2.8176108267477584,8.03182225265503e-06,996.6099999999986,1151.819999999998
0.4784521547845215,0.0980901909809019,0.4234576542345765,0.0,0.0,0.0,0.0,93.4800018310547,2.831237096773253,8.114172245788571e-06,996.6099999999986,1144.2699999999982
0.4677,0.098,0.4343,0.0,0.0,0.0,0.0,92.38000183105468,2.8368730875121217,8.173100006103516e-06,996.6099999999986,1143.7299999999982
0.457,0.0978999999999999,0.4451,0.0,0.0,0.0,0.0,93.04000091552734,2.859738632440567,8.204233329772953e-06,996.6099999999986,1120.689999999998
0.3928999999999999,0.0975,0.5096,0.0,0.0,0.0,0.0,93.4800018310547,2.918465045471986,8.822282763296464e-06,996.6099999999986,1098.0299999999982
0.3823,0.0974,0.5203,0.0,0.0,0.0,0.0,93.66000213623047,2.9156687268217407,8.833710546838672e-06,996.6099999999986,1093.9799999999982
0.3717,0.0973,0.531,0.0,0.0,0.0,0.0,93.66000213623047,2.917028729478518,8.835494365801133e-06,996.6099999999986,1085.3199999999983
0.3611,0.0973,0.5416,0.0,0.0,0.0,0.0,93.66000213623047,2.928327565391858,8.815590155737746e-06,997.3099999999988,1085.3199999999983
0.4917,0.1048,0.4035,0.0,0.0,0.0,0.0,95.28000183105468,2.81310287389886,7.850158342361457e-06,997.6199999999986,1158.529999999998
0.4809,0.1047,0.4144,0.0,0.0,0.0,0.0,95.28000183105468,2.822630554776344,7.908978928120934e-06,997.6199999999986,1158.3399999999979
0.4700999999999999,0.1046,0.4253,0.0,0.0,0.0,0.0,95.28000183105468,2.8352850698894927,7.997899410829093e-06,997.6199999999986,1148.969999999998
0.4592540745925408,0.1045895410458954,0.4361563843615638,0.0,0.0,0.0,0.0,92.38000183105468,2.8478739290237427,8.063566684722902e-06,997.6199999999986,1124.409999999998
0.4485,0.1045,0.447,0.0,0.0,0.0,0.0,93.92000122070311,2.855817304889361,8.108723807380317e-06,997.6199999999986,1119.919999999998
0.4377,0.1043999999999999,0.4579,0.0,0.0,0.0,0.0,93.5000015258789,2.890740019321441,8.128436639277141e-06,997.6199999999986,1119.4599999999982
0.427,0.1043,0.4686999999999999,0.0,0.0,0.0,0.0,93.5000015258789,2.876143343005862,8.716177330362228e-06,997.6199999999986,1118.7699999999982
0.4162583741625837,0.1042895710428957,0.4794520547945206,0.0,0.0,0.0,0.0,93.5000015258789,2.8772210010432064,8.764071480333233e-06,997.6199999999986,1115.5399999999981
0.4055594440555944,0.1041895810418958,0.4902509749025097,0.0,0.0,0.0,0.0,93.5000015258789,2.8631729906144603,9.594013644324404e-06,997.6199999999986,1100.8999999999983
0.3949,0.1041,0.501,0.0,0.0,0.0,0.0,93.5000015258789,2.896794326988478,9.131255239747064e-06,997.6199999999986,1100.6899999999982
0.3842,0.104,0.5118,0.0,0.0,0.0,0.0,93.5000015258789,2.916517040193081,8.814912763601637e-06,997.6199999999986,1096.5999999999983
0.3629,0.1039,0.5332,0.0,0.0,0.0,0.0,93.66000213623047,2.9187587238947548,8.81347436458043e-06,998.3199999999988,1087.5799999999983
0.3522999999999999,0.1038,0.5439,0.0,0.0,0.0,0.0,93.66000213623047,2.9253550614913304,8.793570154517042e-06,998.3199999999988,1087.5799999999983
0.3416341634163416,0.1037103710371037,0.5546554655465546,0.0,0.0,0.0,0.0,93.66000213623047,2.917538709998131,8.86320348581587e-06,998.3199999999988,1087.5799999999983
0.4833,0.1114,0.4053,0.0,0.0,0.0,0.0,95.28000183105468,2.806508504173112,7.922933330535894e-06,1004.6699999999988,1157.3499999999979
0.4724,0.1114,0.4161999999999999,0.0,0.0,0.0,0.0,95.28000183105468,2.8300405528753525,8.026766069357737e-06,1004.6699999999988,1149.1099999999979
0.4615999999999999,0.1113,0.4271,0.0,0.0,0.0,0.0,95.28000183105468,2.8361350678867767,7.956937161073233e-06,1004.6699999999988,1128.139999999998
0.44,0.1110999999999999,0.4489,0.0,0.0,0.0,0.0,93.5000015258789,2.871061665137609,8.068449497241069e-06,1004.6699999999988,1119.379999999998
0.4292,0.111,0.4598,0.0,0.0,0.0,0.0,93.5000015258789,2.8919533532063166,7.96606235164461e-06,1004.6699999999988,1119.5499999999981
0.4184,0.1109,0.4707,0.0,0.0,0.0,0.0,93.5000015258789,2.877149350995109,8.717815661203291e-06,1004.6699999999988,1118.9899999999982
0.4075999999999999,0.1109,0.4815,0.0,0.0,0.0,0.0,93.5000015258789,2.863588305328574,8.93042147155943e-06,1004.6699999999988,1101.8799999999983
0.3968603139686031,0.1107889211078892,0.4923507649235077,0.0,0.0,0.0,0.0,93.5000015258789,2.866591658089843,9.457909528756517e-06,1004.6699999999988,1101.8799999999983
0.3861,0.1107,0.5032,0.0,0.0,0.0,0.0,93.5000015258789,2.899142509043217,9.08058524081518e-06,1004.6699999999988,1097.8799999999983
0.3754,0.1106,0.514,0.0,0.0,0.0,0.0,93.5000015258789,2.912767048140367,8.718959435659745e-06,1004.6699999999988,1087.2599999999982
0.354035403540354,0.1104110411041104,0.5355535553555355,0.0,0.0,0.0,0.0,93.5000015258789,2.9232517335812247,8.679150159399855e-06,1004.3499999999988,1087.2599999999982
0.3433656634336566,0.1103889611038896,0.5462453754624538,0.0,0.0,0.0,0.0,93.66000213623047,2.917868366170239,8.808983487646927e-06,1004.3399999999988,1087.2599999999982
0.3327,0.1103,0.557,0.0,0.0,0.0,0.0,93.66000213623047,2.9174800444046656,8.848347772707263e-06,1004.3399999999988,1087.2599999999982
0.4639,0.1181,0.418,0.0,0.0,0.0,0.0,95.28000183105468,2.832507106576648,7.780845881216868e-06,1010.6699999999986,1129.079999999998
0.4422,0.1178999999999999,0.4399,0.0,0.0,0.0,0.0,93.4800018310547,2.8397399306297304,7.826957329450336e-06,1010.6699999999986,1124.2499999999982
0.4313,0.1177999999999999,0.4509,0.0,0.0,0.0,0.0,93.5000015258789,2.8700649894475943,7.80888284176418e-06,1010.6699999999986,1125.0499999999981
0.4205,0.1177,0.4618,0.0,0.0,0.0,0.0,93.5000015258789,2.8805333553949994,7.808187355459304e-06,1010.6699999999986,1123.919999999998
0.4097,0.1176,0.4727,0.0,0.0,0.0,0.0,93.5000015258789,2.872374023755392,8.721412328302293e-06,1010.6699999999986,1121.699999999998
0.3989,0.1175,0.4836,0.0,0.0,0.0,0.0,93.5000015258789,2.841026651183764,9.381742649568824e-06,1010.6699999999986,1106.7499999999982
0.3881,0.1174,0.4945,0.0,0.0,0.0,0.0,93.5000015258789,2.864698655088743,9.016245243460036e-06,1009.9699999999984,1102.7899999999981
0.3773377337733773,0.1173117311731173,0.5053505350535054,0.0,0.0,0.0,0.0,93.5000015258789,2.895250673850378,8.720036098613439e-06,1009.9699999999984,1103.6499999999983
0.3665633436656334,0.1172882711728827,0.5161483851614839,0.0,0.0,0.0,0.0,93.5000015258789,2.909793381690979,8.682752769603429e-06,1010.6699999999986,1093.2799999999982
0.3558,0.1172,0.527,0.0,0.0,0.0,0.0,93.5000015258789,2.913070065975189,8.65629770035517e-06,1010.6699999999986,1092.9499999999982
0.3450999999999999,0.1171,0.5378000000000001,0.0,0.0,0.0,0.0,93.5000015258789,2.921177570819854,8.64798349273319e-06,1010.6699999999986,1092.9499999999982
0.3344,0.1169999999999999,0.5486,0.0,0.0,0.0,0.0,93.5000015258789,2.9112567771360984,8.765331107566476e-06,1010.6699999999986,1092.9499999999982
0.4444444444444444,0.1247124712471247,0.4308430843084308,0.0,0.0,0.0,0.0,96.82000122070312,2.8328400325775145,7.520047019449873e-06,1010.0399999999986,1124.0699999999981
0.4335433543354335,0.1246124612461246,0.4418441844184418,0.0,0.0,0.0,0.0,93.5000015258789,2.847009954452515,7.753557327924457e-06,1010.0399999999986,1124.869999999998
0.4226422642264226,0.1245124512451245,0.4528452845284529,0.0,0.0,0.0,0.0,93.5000015258789,2.870326640089353,7.305784041377476e-06,1010.0399999999986,1125.5699999999981
0.4118,0.1244,0.4638,0.0,0.0,0.0,0.0,93.5000015258789,2.876340016841888,8.381372343917119e-06,1010.0399999999986,1121.839999999998
0.4009,0.1243,0.4747999999999999,0.0,0.0,0.0,0.0,93.5000015258789,2.8721326889991765,8.669732331811815e-06,1010.0399999999986,1107.609999999998
0.3901,0.1242,0.4857,0.0,0.0,0.0,0.0,93.5000015258789,2.840412990490596,9.354742649568824e-06,1010.0399999999986,1107.5699999999981
0.3792,0.1242,0.4966,0.0,0.0,0.0,0.0,93.5000015258789,2.879915979743005,8.989245243460037e-06,1010.0399999999986,1104.3299999999983
0.3684,0.1241,0.5075,0.0,0.0,0.0,0.0,93.5000015258789,2.898013351360957,8.687936100139317e-06,1010.7399999999984,1093.9199999999983
0.3576,0.124,0.5184000000000001,0.0,0.0,0.0,0.0,93.5000015258789,2.912498391270637,8.719952766551671e-06,1010.7399999999984,1093.5899999999983
0.3468,0.1239,0.5293,0.0,0.0,0.0,0.0,93.5000015258789,2.9113300585746766,8.68129770035517e-06,1010.7399999999984,1093.5899999999983
0.3361,0.1238,0.5401,0.0,0.0,0.0,0.0,93.5000015258789,2.908280892372132,8.699297774741768e-06,1010.7399999999984,1093.5899999999983
0.4467,0.1316,0.4217,0.0,0.0,0.0,0.0,96.82000122070312,2.8349181842803954,7.550918750508628e-06,1013.0099999999984,1133.589999999998
0.4357999999999999,0.1315,0.4327,0.0,0.0,0.0,0.0,96.82000122070312,2.8346699905395507,7.451604161071778e-06,1013.0099999999984,1131.589999999998
0.4247999999999999,0.1314,0.4438,0.0,0.0,0.0,0.0,93.5000015258789,2.8464699554443365,7.70803065912156e-06,1011.1299999999984,1132.2899999999981
0.4139,0.1313,0.4548,0.0,0.0,0.0,0.0,93.5000015258789,2.8724866528113684,7.32055903908866e-06,1011.1299999999984,1128.5599999999981
0.4029402940294029,0.1312131213121312,0.4658465846584658,0.0,0.0,0.0,0.0,93.5000015258789,2.8721940184434254,8.482214012363979e-06,1011.1299999999984,1116.429999999998
0.392039203920392,0.1311131113111311,0.4768476847684768,0.0,0.0,0.0,0.0,93.5000015258789,2.8736647000312807,8.68085816290719e-06,1011.1299999999984,1116.429999999998
0.3812,0.131,0.4878,0.0,0.0,0.0,0.0,93.5000015258789,2.8497100027402245,9.323510165514258e-06,1010.9699999999984,1113.7499999999982
0.3703,0.1309,0.4988,0.0,0.0,0.0,0.0,93.5000015258789,2.892716991464297,8.948853589109392e-06,1010.9699999999984,1104.9399999999982
0.3594359435943594,0.1308130813081308,0.5097509750975098,0.0,0.0,0.0,0.0,93.5000015258789,2.9157733809947968,8.647544445788672e-06,1011.6699999999986,1104.6099999999983
0.3486,0.1307,0.5207,0.0,0.0,0.0,0.0,93.5000015258789,2.911190059185028,8.693092223685131e-06,1011.6699999999986,1104.6099999999983
0.3378,0.1306,0.5316,0.0,0.0,0.0,0.0,93.5000015258789,2.9055700516700744,8.71585699386597e-06,1011.6699999999986,1104.6099999999983
0.327,0.1305,0.5425,0.0,0.0,0.0,0.0,91.30000152587893,2.906780897776286,8.672092781666352e-06,1011.6699999999986,1103.2799999999982
0.427,0.1384,0.4346,0.0,0.0,0.0,0.0,96.4000015258789,2.834829984903336,7.428892495091757e-06,1015.6199999999984,1136.2199999999982
0.416,0.1383,0.4457,0.0,0.0,0.0,0.0,93.5000015258789,2.8513499614000324,7.716938988767353e-06,1015.6199999999984,1132.4899999999982
0.405,0.1382,0.4568,0.0,0.0,0.0,0.0,93.5000015258789,2.873176658471425,7.962945691208615e-06,1015.6199999999984,1118.349999999998
0.3940605939406059,0.1380861913808619,0.4678532146785322,0.0,0.0,0.0,0.0,93.5000015258789,2.8744406800270075,8.594580674198694e-06,1015.6199999999984,1118.349999999998
0.3831,0.138,0.4789,0.0,0.0,0.0,0.0,93.5000015258789,2.8768000205357875,8.633873159435816e-06,1015.6199999999984,1114.7699999999982
0.3722,0.1379,0.4899,0.0,0.0,0.0,0.0,93.5000015258789,2.861853337287903,9.33551016551426e-06,1015.6199999999984,1107.0299999999982
0.3503649635036496,0.1376862313768623,0.511948805119488,0.0,0.0,0.0,0.0,93.5000015258789,2.917650057077408,8.687544445788673e-06,1016.3199999999986,1106.5299999999982
0.3395,0.1376,0.5229,0.0,0.0,0.0,0.0,93.5000015258789,2.9020300555229186,8.718039842078801e-06,1016.3199999999986,1106.5299999999982
0.3287,0.1374,0.5339,0.0,0.0,0.0,0.0,91.30000152587893,2.903750057220459,8.71585699386597e-06,1014.8599999999984,1105.1999999999982
0.4071,0.1452,0.4477,0.0,0.0,0.0,0.0,96.56000061035157,2.863231638511022,7.939581170163838e-06,1025.7499999999986,1122.939999999998
0.3961,0.1451,0.4588,0.0,0.0,0.0,0.0,96.56000061035157,2.88133201122284,7.941845692734494e-06,1025.7499999999986,1122.939999999998
0.3851,0.145,0.4699,0.0,0.0,0.0,0.0,93.5000015258789,2.8734000280698138,8.611720669773646e-06,1025.7499999999986,1119.359999999998
0.3741,0.1449,0.481,0.0,0.0,0.0,0.0,93.5000015258789,2.8647466492652893,8.658073148754661e-06,1025.7499999999986,1111.6199999999983
0.3631,0.1448,0.4921,0.0,0.0,0.0,0.0,93.5000015258789,2.862446665763855,9.439372939833375e-06,1026.4499999999985,1111.6199999999983
0.3521647835216479,0.1446855314468553,0.5031496850314969,0.0,0.0,0.0,0.0,93.5000015258789,2.912432079076768,9.024453587583513e-06,1026.4499999999985,1111.2499999999982
0.3413,0.1445,0.5142,0.0,0.0,0.0,0.0,93.5000015258789,2.895185049176216,8.650881114947609e-06,1026.4499999999985,1111.2499999999982
0.3086,0.1442,0.5472,0.0,0.0,0.0,0.0,91.30000152587893,2.889984944956644,8.719452786345714e-06,1026.1699999999985,1108.7799999999982
0.4203,0.1524,0.4272999999999999,0.0,0.0,0.0,0.0,96.4000015258789,2.836132068634033,7.169081254050848e-06,1050.8713333333317,1133.839999999998
0.4092,0.1523,0.4385,0.0,0.0,0.0,0.0,96.56000061035157,2.839099042415619,7.729386627687729e-06,1050.8713333333317,1132.449999999998
0.3981601839816018,0.1521847815218478,0.4496550344965503,0.0,0.0,0.0,0.0,96.56000061035157,2.8697816443045934,7.798414517484396e-06,1050.8713333333317,1119.899999999998
0.3871,0.1521,0.4608,0.0,0.0,0.0,0.0,96.56000061035157,2.8757866759300232,7.912114033290321e-06,1049.3979999999983,1116.3199999999981
0.3760623937606239,0.151984801519848,0.471952804719528,0.0,0.0,0.0,0.0,96.56000061035157,2.8719000061353053,8.595134011931646e-06,1049.3979999999983,1108.1299999999983
0.354,0.1517,0.4943,0.0,0.0,0.0,0.0,93.5000015258789,2.8677066731452943,8.946286935094805e-06,1050.6079999999984,1107.5999999999983
0.3429999999999999,0.1516,0.5054,0.0,0.0,0.0,0.0,93.5000015258789,2.909250078201294,8.671581954626055e-06,1050.6079999999984,1107.5999999999983
0.3320667933206679,0.1514848515148485,0.5164483551644836,0.0,0.0,0.0,0.0,91.30000152587893,2.8934650510549544,8.669236241873484e-06,1050.6079999999984,1107.5999999999983
0.3211,0.1514,0.5275,0.0,0.0,0.0,0.0,91.30000152587893,2.890990059375763,8.65048613684518e-06,1050.6079999999984,1105.0599999999984
0.3101689831016898,0.1512848715128487,0.5385461453854615,0.0,0.0,0.0,0.0,91.30000152587893,2.8973534011840822,8.630522790999644e-06,1050.6079999999984,1105.0599999999984
0.5,0.09,0.25,0.16,0.0,0.0,0.0,99.7,2.7747145776237763,6.780310024261469e-06,988.3899999999988,1128.599999999998
0.5,0.25,0.25,0.0,0.0,0.0,0.0,97.0,2.670673153442877,4.182129942576088e-06,1064.3379999999984,1215.4599999999978
1.0,0.0,0.0,0.0,0.0,0.0,0.0,72.11999969482422,2.2043758322671154,4.759186387871155e-07,1324.5052652776355,1852.2699999999968
0.95,0.05,0.0,0.0,0.0,0.0,0.0,66.13999938964844,2.172350010871887,8.1805671248485e-07,1201.5328037811848,1764.4699999999968
0.94,0.06,0.0,0.0,0.0,0.0,0.0,66.13999938964844,2.2513499808311463,6.647700437073846e-07,1201.5328037811848,1764.4699999999968
0.92,0.08,0.0,0.0,0.0,0.0,0.0,66.13999938964844,2.278669984340668,9.329066535313928e-07,1202.962803781185,1764.4699999999968
0.85,0.15,0.0,0.0,0.0,0.0,0.0,80.73999938964843,2.344889991283417,1.3561136643262123e-06,1113.2799999999982,1595.519999999997
0.77,0.23,0.0,0.0,0.0,0.0,0.0,90.11999969482422,2.4183600449562075,2.461890018463136e-06,1100.6303809523793,1274.9599999999978
0.71,0.29,0.0,0.0,0.0,0.0,0.0,95.11999969482422,2.5346099829673765,2.4739416724840794e-06,1101.4634761904747,1272.3999999999976
0.59,0.41,0.0,0.0,0.0,0.0,0.0,116.4,2.645220050811768,3.719895371754964e-06,1071.2879999999984,1205.1474999999978
0.5,0.5,0.0,0.0,0.0,0.0,0.0,122.8,2.7969199562072755,4.1581326841990125e-06,1070.0279999999984,1223.9599999999978
0.49,0.51,0.0,0.0,0.0,0.0,0.0,122.8,2.799779951572418,4.242112634150185e-06,1070.0279999999984,1223.9599999999978
0.41,0.59,0.0,0.0,0.0,0.0,0.0,123.2,2.810439944267273,4.418562372843424e-06,1069.6579999999983,1178.529999999998
0.22,0.78,0.0,0.0,0.0,0.0,0.0,123.2,2.8367799401283262,4.660442322413126e-06,1068.9979999999985,1093.6029999999982
0.0,1.0,0.0,0.0,0.0,0.0,0.0,123.2,2.8394399523735045,5.049453342437746e-06,942.6179999999988,1090.3729999999982
0.7984,0.2016,0.0,0.0,0.0,0.0,0.0,86.11999969482422,2.403010063171387,2.408276700750988e-06,1107.7069999999983,1274.9599999999978
0.7179000000000001,0.2821,0.0,0.0,0.0,0.0,0.0,95.11999969482422,2.5304999804496764,2.4744750059445693e-06,1100.1704761904748,1272.3999999999976
0.6292,0.3707999999999999,0.0,0.0,0.0,0.0,0.0,109.43999938964843,2.6188900685310363,2.830527948379516e-06,1071.2879999999984,1213.7041666666646
0.5307999999999999,0.4692,0.0,0.0,0.0,0.0,0.0,122.8,2.714684951305389,4.231122307459513e-06,1071.2879999999984,1202.389999999998
0.4775,0.5225,0.0,0.0,0.0,0.0,0.0,122.8,2.7900399661064146,4.262998344185237e-06,1069.6579999999983,1213.1499999999978
0.4211,0.5789,0.0,0.0,0.0,0.0,0.0,123.2,2.807684941291809,4.3905824267069485e-06,1069.6579999999983,1179.019999999998
0.0,1.0,0.0,0.0,0.0,0.0,0.0,123.2,2.8394399523735045,5.049453342437746e-06,942.6179999999988,1090.3729999999982
0.2305,0.7695000000000001,0.0,0.0,0.0,0.0,0.0,123.2,2.8360799407958983,4.660442322413126e-06,1068.9979999999985,1100.1429999999982
0.3326,0.6674,0.0,0.0,0.0,0.0,0.0,123.2,2.823669936656952,4.537542322794597e-06,1068.9979999999985,1133.6029999999982
0.3975999999999999,0.6024,0.0,0.0,0.0,0.0,0.0,123.2,2.821499936580658,4.415262375513713e-06,1069.6579999999983,1152.9929999999981
0.5000499950005,0.0901909809019098,0.24997500249975,0.1597840215978402,0.0,0.0,0.0,99.7,2.7739858972515377,6.799999999999999e-06,988.3899999999988,1128.599999999998
0.0,0.0,0.0,0.831,0.0,0.1689999999999999,0.0,99.01999969482422,2.673324397907371,8.74193399620056e-06,754.9200000000002,1050.9229999999986
0.0,0.0,0.0,0.8162,0.0,0.1838,0.0,99.01999969482422,2.673324397907371,8.73893399620056e-06,752.1400000000001,1053.1229999999985
0.0,0.0,0.0,0.8012,0.0,0.1987999999999999,0.0,99.01999969482422,2.673324397907371,8.73893399620056e-06,750.7800000000002,1057.1829999999984
0.0,0.0,0.0,0.7859,0.0,0.2141,0.0,99.01999969482422,2.6583023084260176,7.511134992599488e-06,750.7800000000002,1057.1829999999984
0.0,0.0,0.0,0.7624,0.0,0.2376,0.0,99.01999969482422,2.6398565743423648,7.511134992599488e-06,749.3400000000001,1053.3329999999985
0.0,0.0,0.0,0.7381,0.0,0.2619,0.0,99.01999969482422,2.633676575229282,7.136623986434936e-06,751.0600000000002,1051.3329999999985
0.0,0.0,0.0,0.7215,0.0,0.2785,0.0,99.01999969482422,2.6332965765453524,7.114723984909057e-06,755.4700000000001,1039.5429999999985
0.0,0.0,0.0,0.696,0.0,0.304,0.0,99.01999969482422,2.6107414336658663,6.903057316970825e-06,755.7500000000001,990.5929999999987
0.0,0.0,0.0,0.6786,0.0,0.3214,0.0,99.01999969482422,2.59858143564633,6.478557316970825e-06,755.7500000000001,989.3729999999987
0.0,0.0,0.0,0.6697,0.0,0.3303,0.0,99.01999969482422,2.591091428563709,6.390857316207885e-06,756.6200000000001,988.5029999999987
0.0,0.0,0.0,0.6426000000000001,0.0,0.3574,0.0,99.01999969482422,2.568284761474246,6.29200397605896e-06,756.6400000000001,965.8429999999988
0.0,0.0,0.0,0.624,0.0,0.376,0.0,99.01999969482422,2.54324476477078,6.29200397605896e-06,755.3800000000001,959.1429999999989
0.0,0.0,0.0,0.5856,0.0,0.4144,0.0,98.4199996948242,2.524134774174009,6.248167297236122e-06,755.4400000000002,958.8729999999989
0.0,0.0,0.0,0.5455,0.0,0.4545,0.0,98.4199996948242,2.53024973329476,5.975756303278603e-06,753.6400000000001,959.2229999999988
0.0,0.0,0.0,0.5036,0.0,0.4964,0.0,94.31999969482422,2.510875702364104,5.921171307881673e-06,753.8200000000002,957.3729999999989
0.0,0.0,0.0,0.4819,0.0,0.5181,0.0,94.31999969482422,2.496072371465819,5.844540652592974e-06,754.3000000000002,957.2829999999989
0.0,0.0,0.0,0.4254,0.0,0.5746,0.0,92.45999908447266,2.4188217133283616,6.079790634918207e-06,754.3000000000002,955.4729999999988
0.0,0.0,0.0,0.3654,0.0,0.6346,0.0,92.45999908447266,2.382020046710968,6.141168857265651e-06,751.1100000000001,949.322999999999
0.0,0.0,0.0,0.3016,0.0,0.6984,0.0,95.05999908447264,2.20746030330658,6.000854486665265e-06,691.3100000000006,946.992999999999
0.0,0.0,0.0,0.2336,0.0,0.7664,0.0,49.3,2.260193303426107,6.390294293467199e-06,585.0100000000009,937.492999999999
0.0,0.0,0.0,0.161,0.0,0.8390000000000001,0.0,19.44000015258789,2.209786820342887,1.2133619983673084e-05,572.8600000000009,828.7619999999995
0.7179000000000001,0.2821,0.0,0.0,0.0,0.0,0.0,95.11999969482422,2.5304999804496764,2.4744750059445693e-06,1100.1704761904748,1272.3999999999976
0.6292,0.3707999999999999,0.0,0.0,0.0,0.0,0.0,109.43999938964843,2.6188900685310363,2.830527948379516e-06,1071.2879999999984,1213.7041666666646
0.5307999999999999,0.4692,0.0,0.0,0.0,0.0,0.0,122.8,2.714684951305389,4.231122307459513e-06,1071.2879999999984,1202.389999999998
0.3975999999999999,0.6024,0.0,0.0,0.0,0.0,0.0,123.2,2.821499936580658,4.415262375513713e-06,1069.6579999999983,1152.9929999999981
0.3613,0.6386999999999999,0.0,0.0,0.0,0.0,0.0,123.2,2.8223699355125427,4.436962376276653e-06,1070.6779999999983,1133.6029999999982
0.2979,0.7021,0.0,0.0,0.0,0.0,0.0,123.2,2.8360799407958983,4.630542324701945e-06,1068.9979999999985,1117.042999999998
0.2579,0.7421,0.0,0.0,0.0,0.0,0.0,123.2,2.8360799407958983,4.634842323939006e-06,1068.9979999999985,1105.1729999999982
0.2165,0.7835,0.0,0.0,0.0,0.0,0.0,123.2,2.8367799401283262,4.660442322413126e-06,1068.9979999999985,1093.6029999999982
0.1586,0.8414,0.0,0.0,0.0,0.0,0.0,123.2,2.840429949760437,4.718942322413128e-06,1009.3679999999986,1092.1329999999982
0.5005,0.0,0.0,0.4995,0.0,0.0,0.0,107.8,2.730281464993954,7.326300015258795e-06,879.8499999999992,1127.589999999998
0.5141,0.0,0.0,0.4859,0.0,0.0,0.0,106.4,2.71908001144727,7.328600010681159e-06,879.8499999999992,1119.6299999999983
0.512,0.0,0.0,0.488,0.0,0.0,0.0,106.4,2.719520010550817,7.328600010681159e-06,879.8499999999992,1121.9299999999982
0.5099,0.0,0.0,0.4901,0.0,0.0,0.0,106.4,2.716775009433428,7.328600010681159e-06,879.8499999999992,1126.0499999999981
0.5547,0.0,0.0,0.4453,0.0,0.0,0.0,106.4,2.6413325743902294,6.03398956203461e-06,879.8499999999992,1161.419999999998
0.5439,0.0,0.0,0.4561,0.0,0.0,0.0,106.4,2.680780029694239,6.839500022379558e-06,879.8499999999992,1146.0199999999982
0.3342,0.0,0.0,0.6658,0.0,0.0,0.0,108.2,2.7577934744556747,7.664958391189584e-06,879.8499999999992,1065.8729999999985
0.4,0.2,0.4,0.0,0.0,0.0,0.0,100.68000030517578,2.816989970525106,7.697045060857131e-06,1063.6579999999983,1128.089999999998
0.5,0.25,0.25,0.0,0.0,0.0,0.0,97.0,2.630000114440918,3.838999938964844e-06,1064.3379999999984,1215.4599999999978
0.5,0.2143,0.2857,0.0,0.0,0.0,0.0,96.13999938964844,2.6700000762939453,4.827999877929688e-06,1065.5179999999984,1197.429999999998
0.5,0.1875,0.25,0.0625,0.0,0.0,0.0,96.25999908447264,2.650000095367432,4.497000122070312e-06,1038.1079999999986,1184.249999999998
0.5000500050005001,0.0833083308330833,0.3333333333333333,0.0833083308330833,0.0,0.0,0.0,95.0000015258789,2.740000009536743,6.245999908447266e-06,982.8099999999988,1159.889999999998
0.5,0.0713999999999999,0.2857,0.1429,0.0,0.0,0.0,98.23999938964845,2.720000028610229,5.7e-06,982.9899999999986,1146.7599999999982
0.5,0.1667,0.3333,0.0,0.0,0.0,0.0,93.82000122070312,2.720000028610229,6.370999908447265e-06,1062.8879999999983,1176.119999999998
0.5,0.125,0.25,0.125,0.0,0.0,0.0,98.23999938964845,2.690000057220459,5.877000045776367e-06,1005.2799999999988,1160.259999999998
0.3333,0.0,0.0,0.0,0.6667000000000001,0.0,0.0,79.83999938964844,3.5253874939509804,1.008847834116618e-05,874.2399999999993,1078.6029999999985
0.6482,0.0879,0.2639,0.0,0.0,0.0,0.0,85.73999938964843,2.617309954166412,5.085458416302998e-06,996.0799999999988,1219.9983333333312
0.4355,0.1239,0.4406,0.0,0.0,0.0,0.0,93.4800018310547,2.846009948253632,7.753957329450336e-06,1010.0399999999986,1124.4799999999982
0.0,0.0,0.35,0.0,0.0,0.65,0.0,88.91999969482421,2.585609773925372,6.95e-06,766.1000000000001,951.2833333333324
0.0,0.0,0.0,0.0,0.35,0.65,0.0,79.76000061035157,3.072999954223633,8.3e-06,717.0400000000005,937.072999999999
0.0,0.0,1.0,0.0,0.0,0.0,0.0,90.93999938964843,2.5231288743019102,1.1520192676798503e-05,761.8600000000001,1068.427333333332
0.5,0.0,0.035,0.465,0.0,0.0,0.0,106.4,2.7401529644727707,7.329766684977221e-06,877.6899999999993,1131.0599999999981
0.5,0.0,0.065,0.435,0.0,0.0,0.0,103.9,2.7175549902518594,7.627716693369557e-06,877.6899999999993,1129.2399999999982
0.5,0.0,0.125,0.375,0.0,0.0,0.0,102.23999938964845,2.766808435956637,7.779800030517587e-06,877.2099999999992,1126.4999999999982
0.5034000000000001,0.0,0.2438,0.2528,0.0,0.0,0.0,101.4199996948242,2.855483993132909,7.940392845126558e-06,917.189999999999,1071.5799999999983
0.5,0.0,0.375,0.125,0.0,0.0,0.0,89.55999908447265,2.856640058040619,8.643435988616942e-06,920.359999999999,1140.2599999999982
0.4999500049995001,0.0,0.435056494350565,0.064993500649935,0.0,0.0,0.0,94.0,2.868176678498586,9.18609123429798e-06,919.859999999999,1135.189999999998
0.4986,0.0,0.5014,0.0,0.0,0.0,0.0,93.3,2.905345746158265,9.300466702779135e-06,922.479999999999,1131.949999999998
0.4362563743625638,0.143985601439856,0.0,0.4197580241975802,0.0,0.0,0.0,105.6,2.753720014095306,4.747004126358039e-06,1019.1199999999984,1132.3199999999981
0.42995700429957,0.1441855814418558,0.2162783721627837,0.2095790420957904,0.0,0.0,0.0,100.3,2.8145396686659923,6.204182148234047e-06,1013.163333333332,1115.7999999999984
0.4301,0.1432,0.4267,0.0,0.0,0.0,0.0,96.82000122070312,2.8360899651050566,7.4155270364488925e-06,1025.4699999999984,1139.7699999999982
1.0,0.0,0.0,0.0,0.0,0.0,0.0,73.0,2.200000047683716,4.759186387871155e-07,1324.5052652776355,1852.2699999999968
0.0,1.0,0.0,0.0,0.0,0.0,0.0,123.2,2.8394399523735045,5.049453342437746e-06,942.6179999999988,1090.3729999999982
0.0,0.0,0.0,0.0,0.0,1.0,0.0,18.04000015258789,1.842850945199157,1.4851332023690968e-05,559.820000000001,634.650000000001
1.0,0.0,0.0,0.0,0.0,0.0,0.0,72.11999969482422,2.2043758322671154,4.759186387871155e-07,1324.5052652776355,1852.2699999999968
1.0,0.0,0.0,0.0,0.0,0.0,0.0,72.11999969482422,2.2043758322671154,4.759186387871155e-07,1324.5052652776355,1852.2699999999968
1.0,0.0,0.0,0.0,0.0,0.0,0.0,72.11999969482422,2.2043758322671154,4.759186387871155e-07,1324.5052652776355,1852.2699999999968
1.0,0.0,0.0,0.0,0.0,0.0,0.0,72.11999969482422,2.2043758322671154,4.759186387871155e-07,1324.5052652776355,1852.2699999999968
0.0,0.15,0.0,0.0,0.45,0.4,0.0,77.62000122070313,3.412075680732727,9.8e-06,830.2799999999995,949.552999999999
0.0,0.2,0.5,0.0,0.0,0.3,0.0,93.03999938964844,2.586511276245117,9.1e-06,834.3799999999995,1001.9246666666655
0.5907590759075907,0.0794079407940794,0.273027302730273,0.0,0.0,0.0568056805680568,0.0,81.75999908447265,2.6375550204515457,5.929999923706054e-06,919.15,1114.6299999999983
0.5746,0.0803,0.2761,0.0,0.0,0.069,0.0,81.75999908447265,2.6255000233650208,5.859999847412108e-06,917.15,1119.7499999999982
0.6057394260573943,0.0915908409159084,0.2514748525147485,0.0,0.0,0.0511948805119488,0.0,81.13999938964844,2.6050000190734863,5.559999847412109e-06,940.15,1112.4299999999982
0.5816,0.0929,0.2557,0.0,0.0,0.0698,0.0,81.4999984741211,2.6126700127124787,5.5e-06,934.15,1134.369999999998
0.5941405859414058,0.0856914308569143,0.262973702629737,0.0,0.0,0.0571942805719428,0.0,82.25999908447265,2.618000030517578,5.579999923706054e-06,933.15,1127.2899999999981
0.6504000000000001,0.0,0.0,0.3496,0.0,0.0,0.0,99.6,2.53991284886996,4.097391579437258e-06,881.3099999999993,1309.304999999998
0.6228622862286229,0.1085108510851085,0.1175117511751175,0.1172117211721172,0.0,0.0339033903390339,0.0,83.6,2.575000047683716,4.15e-06,965.15,1220.15
0.6367,0.1113,0.0978,0.0953999999999999,0.0,0.0588,0.0,81.12000122070313,2.500999927520752,3.95e-06,950.15,1210.15
0.6494,0.1049,0.0909,0.0906,0.0,0.0642,0.0,80.12000122070313,2.4590001106262207,3.729999923706055e-06,959.15,1218.15
0.6409640964096409,0.1115111511151115,0.0672067206720672,0.1153115311531153,0.0,0.065006500650065,0.0,80.4,2.4579999446868896,3.5799999237060543e-06,964.15,1216.15
0.6828,0.1197999999999999,0.0713999999999999,0.0480999999999999,0.0,0.0778999999999999,0.0,76.2999984741211,2.3970000743865967,3.1e-06,977.15,1257.15
0.6822,0.1199,0.0723,0.0356999999999999,0.012,0.0779,0.0,76.89999847412109,2.41599988937378,3.2700000762939453e-06,973.15,1258.15
0.6800999999999999,0.1046999999999999,0.0805999999999999,0.0096999999999999,0.0100999999999999,0.1147999999999999,0.0,76.25999908447265,2.38100004196167,3.2799999237060547e-06,934.15,1232.15
0.6797679767976798,0.1102110211021102,0.1002100210021002,0.0,0.0,0.1098109810981098,0.0,76.21999969482422,2.377000093460083,3.359999847412109e-06,943.15,1235.15
0.65,0.11,0.0,0.14,0.0,0.1,0.0,72.51999969482422,2.37861008644104,2.9e-06,922.2599999999992,1224.592499999998
0.65,0.11,0.14,0.0,0.0,0.1,0.0,75.91999969482421,2.4306771604220074,3.8e-06,927.759999999999,1214.114999999998
0.0,0.0,0.0,0.5,0.0,0.5,0.0,94.31999969482422,2.509999990463257,5.81961231168111e-06,753.8200000000002,957.3729999999989
0.0,0.0,0.0,0.0,0.0,1.0,0.0,18.04000015258789,1.809999942779541,1.4851332023690968e-05,559.820000000001,634.650000000001
0.5608,0.0738,0.0168,0.1323,0.0,0.2163,0.0,74.03999938964844,2.475478021621704,3.964290613619484e-06,897.1399999999991,1184.469999999998
0.5706,0.0949,0.1771,0.0768,0.0,0.0806,0.0,84.81999969482422,2.5846119046211244,5.270260005696614e-06,927.689999999999,1167.8399999999979
0.5356000000000001,0.1009999999999999,0.2525,0.0,0.0,0.1109,0.0,80.71999969482422,2.5977546577983435,5.822365460232324e-06,928.319999999999,1133.4699999999982
0.6843,0.0417,0.2739999999999999,0.0,0.0,0.0,0.0,84.88000030517578,2.585675735870997,5.4600584007898975e-06,989.4999999999986,1231.779999999998
0.5989,0.0415,0.3596,0.0,0.0,0.0,0.0,88.8,2.750327576398849,7.464526718966162e-06,987.7099999999988,1133.339999999998
0.5644,0.0414,0.3942,0.0,0.0,0.0,0.0,88.63999938964844,2.781568841681336,8.134251705169672e-06,987.7099999999988,1138.9799999999982
0.5321467853214679,0.0412958704129587,0.4265573442655734,0.0,0.0,0.0,0.0,88.58000030517579,2.795326477448146,8.643442904935563e-06,987.7099999999988,1144.149999999998
0.5042,0.0412,0.4546,0.0,0.0,0.0,0.0,91.95999908447266,2.879286685625712,9.129046467735655e-06,988.7299999999988,1144.089999999998
0.7,0.12,0.18,0.0,0.0,0.0,0.0,84.8,2.5535449465115865,4.009999847412108e-06,1019.0299999999984,1266.3599999999976
0.7,0.145,0.155,0.0,0.0,0.0,0.0,84.83999938964844,2.5151258482933048,3.85e-06,1033.2999999999986,1268.7599999999977
0.7,0.17,0.13,0.0,0.0,0.0,0.0,86.01999969482422,2.512379968802134,3.4400001525878902e-06,1093.2034761904747,1272.4099999999976
0.7,0.195,0.105,0.0,0.0,0.0,0.0,86.01999969482422,2.514453975359599,3.3e-06,1093.8634761904748,1272.1999999999978
0.65,0.12,0.23,0.0,0.0,0.0,0.0,85.54000091552734,2.618030437231064,4.470000076293945e-06,1008.8999999999988,1236.6359523809504
0.65,0.145,0.205,0.0,0.0,0.0,0.0,84.9,2.607928786666621,4.240000152587891e-06,1024.1599999999985,1239.9649999999979
0.65,0.17,0.18,0.0,0.0,0.0,0.0,85.53999938964844,2.564277541041374,3.809999847412109e-06,1069.2079999999985,1238.404999999998
0.65,0.195,0.155,0.0,0.0,0.0,0.0,88.68000030517578,2.57769709199667,3.5599998474121093e-06,1070.2279999999985,1238.6449999999977
0.6,0.12,0.28,0.0,0.0,0.0,0.0,88.47999877929688,2.643666701714198,4.859999847412109e-06,1009.3199999999986,1155.419999999998
0.6,0.145,0.255,0.0,0.0,0.0,0.0,88.37999877929687,2.642992938106969,4.7e-06,1025.4099999999985,1161.229999999998
0.6,0.17,0.23,0.0,0.0,0.0,0.0,93.76000061035155,2.6222068540936423,4.35e-06,1063.5879999999984,1152.159999999998
0.55,0.12,0.33,0.0,0.0,0.0,0.0,88.56000061035157,2.752678323984146,5.320000076293945e-06,1009.3199999999986,1160.409999999998
0.55,0.145,0.305,0.0,0.0,0.0,0.0,89.08000030517579,2.716555458514464,5.109999847412109e-06,1025.4099999999985,1177.309999999998
0.55,0.17,0.28,0.0,0.0,0.0,0.0,91.86000061035156,2.6691380578279493,4.8e-06,1063.5879999999984,1165.239999999998
0.55,0.195,0.255,0.0,0.0,0.0,0.0,92.5,2.6629600501060486,4.359999847412108e-06,1064.4879999999985,1169.269999999998
0.0900909909009099,0.1455854414558544,0.1458854114588541,0.0123987601239876,0.0,0.606039396060394,0.0,85.28000030517578,2.2199860573609667,5.25e-06,841.1399999999995,949.9733333333321
0.2398999999999999,0.0798,0.2385,0.0034999999999999,0.0,0.4382999999999999,0.0,88.18000030517578,2.532912323474884,5.229999923706054e-06,878.9899999999993,958.5999999999989
0.3206,0.0928,0.246,0.0,0.0,0.3406,0.0,88.3,2.536024731397629,5.179999923706055e-06,889.1999999999991,989.3999999999987
0.7,0.125,0.0,0.0,0.0,0.175,0.0,70.8,2.344000101089477,2.5162278555325102e-06,919.5099999999992,1252.7399999999977
0.3333,0.0,0.0,0.0,0.6667000000000001,0.0,0.0,79.83999938964844,3.5253874939509804,1.008847834116618e-05,874.2399999999993,1078.6029999999985
0.4357,0.0998,0.2844,0.1801,0.0,0.0,0.0,97.43999938964843,2.8499999046325684,6.536328374290461e-06,988.0399999999988,1102.0499999999984
0.0,1.0,0.0,0.0,0.0,0.0,0.0,123.2,2.8394399523735045,5.049453342437746e-06,942.6179999999988,1090.3729999999982
0.5,0.0,0.5,0.0,0.0,0.0,0.0,93.3,2.896084471613477,9.285800036112469e-06,922.479999999999,1131.949999999998
0.415,0.0819999999999999,0.503,0.0,0.0,0.0,0.0,92.4000015258789,2.9038566764725577,9.046691909160311e-06,993.5699999999988,1106.3499999999983
0.42,0.1,0.48,0.0,0.0,0.0,0.0,93.5000015258789,2.8770360020342327,8.827324813870018e-06,996.6399999999988,1115.9799999999982
0.44,0.125,0.435,0.0,0.0,0.0,0.0,93.4800018310547,2.8354999804496765,7.58142450586955e-06,1010.1399999999984,1123.5699999999981
0.251,0.248,0.501,0.0,0.0,0.0,0.0,101.78000030517578,2.876920001506805,9.070775825627643e-06,1063.5479999999984,1097.5799999999983
0.362,0.271,0.367,0.0,0.0,0.0,0.0,101.9,2.796024374961853,6.285679138183596e-06,1065.4279999999983,1131.6299999999983
0.308,0.301,0.391,0.0,0.0,0.0,0.0,101.7,2.7949226794242863,7.142884927440826e-06,1063.4179999999983,1127.4799999999982
0.0,0.2096,0.3811,0.0,0.0,0.4093,0.0,90.3,2.946000099182129,6.822204374603999e-06,836.9399999999994,952.9313333333323
0.5563,0.2226,0.0,0.2211,0.0,0.0,0.0,101.26000061035155,2.629970018863678,4.759999847412109e-06,1042.21657142857,1138.2299999999982
0.5643435656434356,0.1511848815118488,0.054994500549945,0.2294770522947705,0.0,0.0,0.0,93.38000030517578,2.610879986286163,4.979999923706054e-06,1028.2059999999983,1098.2399999999982
0.5047999999999999,0.0,0.2448999999999999,0.2503,0.0,0.0,0.0,101.4199996948242,2.8499999046325684,7.825964273697988e-06,917.189999999999,1068.4799999999984
0.5,0.0,0.25,0.25,0.0,0.0,0.0,101.4199996948242,2.8499999046325684,7.499999999999999e-06,921.029999999999,1066.9799999999984
0.65,0.025,0.3,0.0,0.0,0.025,0.0,81.19999847412109,2.6087696683406825,6.2e-06,954.6399999999988,1220.2541666666648
0.0,0.0,0.0,0.0,0.3329999999999999,0.667,0.0,79.76000061035157,2.9693600552082065,7.495299224853526e-06,674.3100000000007,937.122999999999
0.0,0.0,0.0,0.3329999999999999,0.0,0.667,0.0,95.05999908447264,2.3326207363605502,6.194535854539411e-06,707.3600000000005,947.672999999999
0.0,0.0,0.0,0.0,0.0,1.0,0.0,18.04000015258789,1.842850945199157,1.4851332023690968e-05,559.820000000001,634.650000000001
1.0,0.0,0.0,0.0,0.0,0.0,0.0,72.11999969482422,2.2043758322671154,4.759186387871155e-07,1324.5052652776355,1852.2699999999968
1.0,0.0,0.0,0.0,0.0,0.0,0.0,72.11999969482422,2.2043758322671154,4.759186387871155e-07,1324.5052652776355,1852.2699999999968
1.0,0.0,0.0,0.0,0.0,0.0,0.0,72.11999969482422,2.2043758322671154,4.759186387871155e-07,1324.5052652776355,1852.2699999999968
0.4976,0.1509,0.1963,0.1552,0.0,0.0,0.0,100.4199996948242,2.7511879220898185,6.1e-06,1033.7546666666651,1187.8399999999979
0.5629,0.0966,0.1906,0.1499,0.0,0.0,0.0,84.91999969482421,2.6466966462135315,5.899999999999999e-06,983.5899999999988,1169.8399999999979
0.5921592159215922,0.0735073507350735,0.1867186718671867,0.1476147614761476,0.0,0.0,0.0,84.91999969482421,2.603306371995381,5.899999999999999e-06,979.9299999999988,1146.129999999998
0.4606,0.1396,0.2462,0.1536,0.0,0.0,0.0,97.7999984741211,2.8003627940018974,7.399999999999999e-06,1015.0366666666652,1131.909999999998
0.5226,0.0892999999999999,0.2394,0.1487,0.0,0.0,0.0,99.1,2.7615471080938976,7.499999999999999e-06,984.0499999999988,1135.899999999998
0.5489,0.0684,0.2361,0.1466,0.0,0.0,0.0,95.1,2.735899057388305,7.2e-06,981.9699999999988,1139.169999999998
0.5881000000000001,0.034,0.2347,0.1432,0.0,0.0,0.0,86.5,2.653819992542267,7.1e-06,975.5799999999988,1135.679999999998
0.594059405940594,0.0276027602760276,0.2357235723572357,0.1426142614261426,0.0,0.0,0.0,86.5,2.6517999935150147,7.346528423890612e-06,946.659999999999,1135.649999999998
0.4886999999999999,0.0841,0.2794,0.1478,0.0,0.0,0.0,98.23999938964845,2.766707235323058,7.299999999999999e-06,984.5799999999988,1152.729999999998
0.5161,0.0628,0.2754,0.1457,0.0,0.0,0.0,98.23999938964845,2.758709148009619,7.499999999999999e-06,981.9199999999988,1146.399999999998
0.5528552855285528,0.0333033303330333,0.271027102710271,0.1428142814281428,0.0,0.0,0.0,91.14000091552734,2.7233439548810323,7.6e-06,976.9599999999988,1144.179999999998
0.5604560456045604,0.0258025802580258,0.2716271627162716,0.1421142114211421,0.0,0.0,0.0,91.14000091552734,2.688585692246755,7.6e-06,946.659999999999,1141.9999999999982
0.5648,0.0224,0.271,0.1418,0.0,0.0,0.0,88.7,2.6844563182195027,8e-06,913.4299999999992,1136.7099999999982
0.4650999999999999,0.0809,0.3068,0.1472,0.0,0.0,0.0,96.55999908447264,2.833184888243675,6.902325019836425e-06,984.0299999999988,1131.619999999998
0.4900509949005099,0.0608939106089391,0.3037696230376962,0.1452854714528547,0.0,0.0,0.0,98.0800003051758,2.792353956778845,7.6e-06,982.9399999999988,1148.4799999999982
0.5152,0.0408,0.3007,0.1433,0.0,0.0,0.0,98.0800003051758,2.7825023200909293,7.754356658426922e-06,981.9199999999988,1148.5999999999979
0.5255,0.0308999999999999,0.3014,0.1422,0.0,0.0,0.0,92.42000122070311,2.768710785984993,7.499999999999999e-06,976.9599999999988,1148.599999999998
0.5332533253325333,0.0246024602460246,0.3004300430043004,0.1417141714171417,0.0,0.0,0.0,92.42000122070311,2.768883501966795,8.2e-06,946.659999999999,1141.109999999998
0.5404,0.0207,0.2976,0.1413,0.0,0.0,0.0,92.42000122070311,2.745458289384842,8.2e-06,913.4299999999992,1148.9899999999982
0.3908390839083908,0.1178117811781178,0.3408340834083408,0.1505150515051505,0.0,0.0,0.0,96.89999847412108,2.8710219569206235,7.356250055948899e-06,1007.5333333333318,1101.2099999999982
0.4413558644135587,0.0770922907709229,0.334966503349665,0.1465853414658534,0.0,0.0,0.0,96.4,2.850217765569687,8.7e-06,983.6599999999988,1092.4699999999982
0.4648,0.0578,0.3327,0.1447,0.0,0.0,0.0,98.0800003051758,2.835031473636627,8.8e-06,982.9399999999988,1103.9599999999982
0.4884,0.0384,0.3303999999999999,0.1427999999999999,0.0,0.0,0.0,97.68000030517578,2.800413364569346,8.4e-06,982.9399999999988,1146.919999999998
0.4998499849984998,0.0297029702970297,0.3285328532853285,0.1419141914191419,0.0,0.0,0.0,97.68000030517578,2.811700824072867,8.5e-06,947.6799999999988,1147.649999999998
0.5071492850714929,0.0234976502349765,0.3280671932806719,0.1412858714128587,0.0,0.0,0.0,98.56000061035157,2.800382110277812,8.5e-06,940.589999999999,1140.7799999999982
0.5124,0.0195,0.3272,0.1409,0.0,0.0,0.0,93.96000061035156,2.8023993968963623,9e-06,913.4299999999992,1142.0499999999981
0.3642,0.1110999999999999,0.3751,0.1496,0.0,0.0,0.0,97.23999938964845,2.909309970140457,8.8e-06,1002.073333333332,1084.4799999999982
0.4137413741374137,0.0726072607260726,0.3678367836783678,0.1458145814581458,0.0,0.0,0.0,96.33999938964844,2.89083997130394,8.9e-06,982.9299999999988,1095.6199999999983
0.4611,0.0366,0.36,0.1423,0.0,0.0,0.0,97.68000030517578,2.868360011577606,8.23616666564941e-06,982.9399999999988,1106.5599999999981
0.4690999999999999,0.0291,0.3602,0.1416,0.0,0.0,0.0,97.68000030517578,2.869150011539459,8.4e-06,947.6799999999988,1136.9799999999982
