Repository: JiaQianZhu/ML_glass

This section contains all the datasets used in the experiment. 
Under the 'raw' folder, you will find the original dataset we collected from the SciGlass database via a Python module named GlassPy (https://github.com/drcassar/glasspy). 
Under the 'clean' folder, you will find the individual datasets of five properties and final dataset for joint prediction both after completion.
We also mannually gathered a small dataset (~50 entries) of compositions released by Corning Incorporated (US 2020/0339468 A1), all of which were unseen during the training period. This dataset is named 'US_patent_data.csv'.

File: (a-d) Datasets/clean/dataset_completed.csv (part 21 of 31)
SiO2,Al2O3,CaO,MgO,SrO,B2O3,Sb2O3,YoungModulus,Density293K,CTEbelowTg,Tstrain,Tsoft
0.4795,0.0227999999999999,0.3567,0.141,0.0,0.0,0.0,97.68000030517578,2.8718000197410585,8.8e-06,937.769999999999,1129.9999999999982
0.4839516048395161,0.0194980501949805,0.3558644135586442,0.1406859314068593,0.0,0.0,0.0,98.56000061035157,2.864990017414093,1e-05,914.4499999999992,1144.839999999998
0.0,0.3576,0.6424,0.0,0.0,0.0,0.0,106.74000091552736,2.8693766800562543,8.519700055440264e-06,938.727999999999,1089.8399999999983
0.0,0.5,0.0,0.0,0.5,0.0,0.0,90.35999908447266,3.41562692741553,8.301283195495604e-06,934.719999999999,1090.2829999999983
0.0,0.25,0.0,0.0,0.75,0.0,0.0,80.73999938964843,3.4196535420417784,8.797687416076656e-06,935.939999999999,1089.8829999999982
0.6,0.1,0.0,0.3,0.0,0.0,0.0,100.0,2.6067450631585127,4.170443843690176e-06,990.8099999999988,1176.437499999998
0.5,0.25,0.25,0.0,0.0,0.0,0.0,97.0,2.670673153442877,4.182129942576088e-06,1064.3379999999984,1215.4599999999978
0.5,0.0,0.25,0.25,0.0,0.0,0.0,101.4199996948242,2.841282606480959,7.812014285905018e-06,921.029999999999,1066.9799999999984
0.77,0.12,0.11,0.0,0.0,0.0,0.0,84.68000030517578,2.4243000817298888,3.3080938094366214e-06,1079.7999999999984,1273.5499999999977
0.12,0.44,0.44,0.0,0.0,0.0,0.0,108.4,2.852958097457886,8.656191668510448e-06,1005.5879999999986,1090.5299999999982
1.0,0.0,0.0,0.0,0.0,0.0,0.0,72.11999969482422,2.2043758322671154,4.759186387871155e-07,1324.5052652776355,1852.2699999999968
0.55,0.0,0.45,0.0,0.0,0.0,0.0,88.58000030517579,2.859999895095825,9.693871440778462e-06,923.349999999999,1165.119999999998
0.5,0.0,0.25,0.25,0.0,0.0,0.0,101.4199996948242,2.8399999141693115,7.812014285905018e-06,921.029999999999,1066.9799999999984
0.0,0.0,0.0,0.0,0.4,0.6,0.0,79.76000061035157,3.4604699692073315,7.20253092765809e-06,720.4400000000006,937.072999999999
0.7917000000000001,0.0,0.0,0.2082999999999999,0.0,0.0,0.0,86.5,2.392951620807312,4.382365324020388e-06,1021.4813041125526,1346.5099999999977
0.6563,0.0,0.0,0.3436999999999999,0.0,0.0,0.0,99.6,2.5385403488079707,4.117516536712649e-06,881.4999999999993,1307.2774999999979
0.6102000000000001,0.0,0.0,0.3898,0.0,0.0,0.0,102.0,2.5806080140272774,5.269509057278105e-06,879.8499999999992,1218.127499999998
0.5989,0.0,0.0,0.4011,0.0,0.0,0.0,105.8,2.6259764631636555,6.028994379085969e-06,879.8499999999992,1213.307499999998
0.5877,0.0,0.0,0.4122999999999999,0.0,0.0,0.0,105.8,2.628365513284055,6.090093500073756e-06,879.8499999999992,1216.177499999998
0.9786,0.0,0.0214,0.0,0.0,0.0,0.0,72.11999969482422,2.196483171960617,6.220041724493291e-07,1264.6263005169058,1842.8699999999967
0.9466,0.0,0.0533999999999999,0.0,0.0,0.0,0.0,66.13999938964844,2.237121070274229,8.521098117443722e-07,1264.6263005169058,1843.0099999999968
0.8936,0.0,0.1064,0.0,0.0,0.0,0.0,66.13999938964844,2.255891747483608,1.3069000004927317e-06,1026.2713041125526,1842.9299999999969
0.841,0.0,0.159,0.0,0.0,0.0,0.0,82.45999908447266,2.336615431298874,1.5664833297729497e-06,1026.5713041125523,1358.0999999999976
0.7887000000000001,0.0,0.2113,0.0,0.0,0.0,0.0,83.81999969482422,2.4770441826085867,6.160807202112112e-06,1041.9313041125524,1340.0099999999977
0.7212999999999999,0.0,0.2787,0.0,0.0,0.0,0.0,80.13999938964844,2.572183209260305,6.576348876090278e-06,928.559999999999,1340.0099999999977
0.7059000000000001,0.0,0.2941,0.0,0.0,0.0,0.0,79.75999908447265,2.584355056484541,6.652923872084847e-06,925.2899999999988,1324.5099999999977
0.6668000000000001,0.0,0.3332,0.0,0.0,0.0,0.0,81.81999969482422,2.666918847163518,7.115298898787732e-06,924.869999999999,1315.027333333331
0.9883,0.0,0.0,0.0,0.0116999999999999,0.0,0.0,72.11999969482422,2.1719042152397963,5.493536478191082e-07,1324.5052652776355,1864.8699999999967
0.9072,0.0,0.0,0.0,0.0928,0.0,0.0,66.13999938964844,2.374120020866394,1.3570583326816556e-06,1201.4769146903136,1842.909999999997
0.7378,0.0,0.0,0.0,0.2622,0.0,0.0,79.68000030517578,2.9966949999332426,6.447006908471245e-06,878.8899999999993,1344.9999999999977
0.6896,0.0,0.1298,0.1805999999999999,0.0,0.0,0.0,88.5,2.5493466424942017,5.565326745351152e-06,880.8999999999993,1325.6899999999978
0.6674332566743326,0.0,0.1390860913908609,0.1934806519348065,0.0,0.0,0.0,89.4,2.5599100182056427,5.563876731872556e-06,878.9799999999992,1313.4923333333313
0.6456000000000001,0.0,0.1482,0.2062,0.0,0.0,0.0,91.6,2.5722786793708803,5.825583390553792e-06,877.1499999999993,1301.430833333331
0.6688000000000001,0.0,0.2457,0.0855,0.0,0.0,0.0,85.3,2.6102663358052576,6.215798873674306e-06,917.139999999999,1315.187333333331
0.8192819281928193,0.0227022702270227,0.0,0.158015801580158,0.0,0.0,0.0,83.11999969482422,2.2852199864387512,3.767408339023586e-06,1047.0986724386707,1275.5199999999977
0.8122,0.0169,0.0,0.1709,0.0,0.0,0.0,83.11999969482422,2.285289986133576,3.990641666253407e-06,1001.2334343434328,1341.7099999999978
0.696,0.0273,0.0,0.2767,0.0,0.0,0.0,98.26000061035155,2.4799816596508024,4.152758977254235e-06,957.5079999999988,1239.2299999999977
0.6789000000000001,0.0107,0.0,0.3104,0.0,0.0,0.0,98.26000061035155,2.5115346837043764,4.02718482144674e-06,877.4079999999993,1318.4099999999976
0.845,0.0059,0.1491,0.0,0.0,0.0,0.0,82.45999908447266,2.320375663439433,1.3366166613896682e-06,999.2534343434328,1484.7799999999975
0.8491,0.0118,0.1391,0.0,0.0,0.0,0.0,82.45999908447266,2.317908748785655,1.327636662991841e-06,999.2534343434328,1668.0499999999968
0.8573000000000001,0.0237999999999999,0.1189,0.0,0.0,0.0,0.0,78.47999877929688,2.276850011348724,1.1608799959818515e-06,1050.0234343434329,1634.469999999997
0.0,0.0,0.0,0.0,0.0,1.0,0.0,18.04000015258789,1.842850945199157,1.4851332023690968e-05,559.820000000001,634.650000000001
0.0,0.0,0.0,0.0,0.0,1.0,0.0,18.04000015258789,1.830000042915344,1.4851332023690968e-05,559.820000000001,634.650000000001
0.0,0.0,0.0,0.0,0.0,1.0,0.0,18.04000015258789,1.842850945199157,1.4851332023690968e-05,559.820000000001,634.650000000001
1.0,0.0,0.0,0.0,0.0,0.0,0.0,72.11999969482422,2.2043758322671154,4.759186387871155e-07,1324.5052652776355,1852.2699999999968
1.0,0.0,0.0,0.0,0.0,0.0,0.0,72.11999969482422,2.2043758322671154,5e-07,1324.5052652776355,1852.2699999999968
1.0,0.0,0.0,0.0,0.0,0.0,0.0,72.11999969482422,2.2043758322671154,4.759186387871155e-07,1324.5052652776355,1852.2699999999968
0.3559,0.1502,0.2682,0.2257,0.0,0.0,0.0,102.8,2.9014078999701,5.89719337043762e-06,1029.6999999999985,1087.0099999999982
0.3353335333533354,0.1267126712671267,0.3013301330133013,0.2366236623662366,0.0,0.0,0.0,102.43999938964843,2.934239978790284,6.165468340555824e-06,1008.5199999999984,1078.2499999999982
0.3344,0.0647,0.3833,0.2176,0.0,0.0,0.0,97.1,2.951859980225563,8.1646533501943e-06,986.1299999999987,1060.9299999999985
0.2547,0.1144999999999999,0.4674,0.1634,0.0,0.0,0.0,99.1,2.920970005989074,8.888540559705098e-06,1004.443333333332,1067.806666666665
0.1917,0.0853999999999999,0.5333,0.1896,0.0,0.0,0.0,102.8,2.9132100105285645,8.555634073021302e-06,946.2699999999988,1050.1466666666652
1.0,0.0,0.0,0.0,0.0,0.0,0.0,72.19999694824219,2.2043758322671154,4.759186387871155e-07,1324.5052652776355,1852.2699999999968
0.5,0.0,0.25,0.25,0.0,0.0,0.0,101.4199996948242,2.8299999237060547,7.812014285905018e-06,921.029999999999,1066.9799999999984
0.4618,0.0765,0.2691,0.1926,0.0,0.0,0.0,99.46000061035156,2.859999895095825,6.831966760889684e-06,986.7099999999988,1083.2099999999982
0.4972999999999999,0.0053,0.2487,0.2487,0.0,0.0,0.0,101.4199996948242,2.8499999046325684,7.868947142437525e-06,914.129999999999,1065.5799999999983
0.487051294870513,0.0258974102589741,0.2435756424357564,0.2434756524347565,0.0,0.0,0.0,101.4199996948242,2.8299999237060547,7.98523047170185e-06,950.8699999999988,1085.9099999999983
0.4961496149614962,0.0,0.2481248124812481,0.248024802480248,0.0,0.0077007700770077,0.0,101.4199996948242,2.799999952316284,7.801804285294667e-06,920.1699999999988,1067.4099999999985
0.482,0.0,0.241,0.241,0.0,0.036,0.0,101.4199996948242,2.7799999713897705,8.016754288346426e-06,902.9899999999992,1070.5399999999984
0.4425442544254425,0.0,0.2213221322132213,0.2212221222122212,0.0,0.1149114911491149,0.0,101.4199996948242,2.740000009536743,7.792490014839175e-06,888.7999999999992,1058.7299999999984
0.5044504450445044,0.0,0.2478247824782478,0.2477247724772477,0.0,0.0,0.0,101.4199996948242,2.8299999237060547,7.823864276749745e-06,921.029999999999,1068.4799999999984
0.5207,0.0,0.2397,0.2396,0.0,0.0,0.0,101.4199996948242,2.809999942779541,7.82175713541848e-06,916.1699999999988,1074.7099999999984
0.5379,0.0,0.2311,0.231,0.0,0.0,0.0,101.4199996948242,2.789999961853028,7.825657150295801e-06,914.5499999999988,1109.8899999999983
0.0,0.0,0.0,0.0,0.0,1.0,0.0,18.04000015258789,1.842850945199157,1.4851332023690968e-05,559.820000000001,634.650000000001
1.0,0.0,0.0,0.0,0.0,0.0,0.0,72.11999969482422,2.2043758322671154,4.759186387871155e-07,1324.5052652776355,1852.2699999999968
0.0,0.0,0.0,0.0,0.0,1.0,0.0,18.04000015258789,1.842850945199157,1.4851332023690968e-05,559.820000000001,634.650000000001
0.475,0.175,0.05,0.3,0.0,0.0,0.0,103.0,2.701880004405975,4.945028326325191e-06,1035.6346666666652,1162.589999999998
0.475,0.175,0.15,0.2,0.0,0.0,0.0,98.9000015258789,2.7849566392728944,5.234423340098061e-06,1035.7019999999986,1150.839999999998
0.475,0.15,0.0,0.375,0.0,0.0,0.0,106.0,2.7207799792289733,4.200546282150629e-06,1032.959333333332,1166.4699999999982
0.475,0.15,0.05,0.325,0.0,0.0,0.0,103.0,2.7072800159454347,5.045783329332444e-06,1027.5326666666651,1184.779999999998
0.475,0.15,0.1,0.275,0.0,0.0,0.0,100.0,2.7281684044854986,5.124757273796625e-06,1028.9159999999986,1175.189999999998
0.475,0.15,0.15,0.225,0.0,0.0,0.0,99.0999984741211,2.7953463687126083,5.292742154829841e-06,1028.6299999999983,1164.029999999998
0.475,0.15,0.2,0.175,0.0,0.0,0.0,97.0999984741211,2.7954314033027425,5.7544225060145e-06,1028.6566666666652,1186.029999999998
0.475,0.15,0.25,0.125,0.0,0.0,0.0,95.6999969482422,2.747120663324992,6.011724993960063e-06,1029.8466666666652,1171.8399999999979
0.475,0.125,0.0,0.4,0.0,0.0,0.0,107.0,2.7362599778175354,5.164661254887766e-06,1015.3499999999984,1137.7399999999982
0.475,0.125,0.05,0.35,0.0,0.0,0.0,103.0,2.710939998626709,5.1658118202122815e-06,1005.3066666666653,1157.5199999999982
0.475,0.125,0.1,0.3,0.0,0.0,0.0,100.0,2.7263571436064584,5.283133935605911e-06,1006.7899999999988,1150.669999999998
0.475,0.125,0.15,0.25,0.0,0.0,0.0,99.8000030517578,2.7868773523773807,5.389732159560067e-06,1006.4999999999986,1141.859999999998
0.475,0.125,0.2,0.2,0.0,0.0,0.0,97.4000015258789,2.8079694581031807,5.882825839742021e-06,1006.4399999999988,1140.2699999999982
0.475,0.125,0.25,0.15,0.0,0.0,0.0,95.5999984741211,2.7952947531806096,6.2005075136820485e-06,1007.723333333332,1144.689999999998
0.5378000000000001,0.1181,0.0,0.3440999999999999,0.0,0.0,0.0,104.4,2.609190075397492,4.911871299235028e-06,1015.5299999999984,1150.2799999999982
0.6059,0.1008,0.0,0.2933,0.0,0.0,0.0,100.0,2.564953662865004,4.118745819279502e-06,991.9299999999988,1171.157499999998
0.6034,0.1231,0.0,0.2735,0.0,0.0,0.0,97.2,2.5521207216167,3.495197936702907e-06,1014.6399999999984,1165.4074999999982
0.4961,0.1823999999999999,0.0,0.3215,0.0,0.0,0.0,108.2,2.692590012550354,4.136019468816122e-06,1041.23657142857,1173.949999999998
0.5049747512624368,0.0001499925003749,0.0,0.4948752562371882,0.0,0.0,0.0,106.4,2.7281914726297067,7.318900013732916e-06,879.8499999999992,1127.9699999999982
0.665,0.0,0.0,0.0,0.335,0.0,0.0,78.61999969482422,3.173370000123977,8.159883335113537e-06,875.4599999999992,1317.283333333331
1.0,0.0,0.0,0.0,0.0,0.0,0.0,72.11999969482422,2.2043758322671154,4.759186387871155e-07,1324.5052652776355,1852.2699999999968
0.0120987901209879,0.208979102089791,0.3802619738026198,0.0,0.0,0.3986601339866013,0.0,90.3,2.6689999103546143,7.005092443974814e-06,836.2399999999994,952.8113333333323
0.0587058705870587,0.2079207920792079,0.3783378337833783,0.0,0.0,0.355035503550355,0.0,89.08000030517579,2.7170000076293945,7.0160561223348e-06,838.0599999999994,958.5246666666658
0.1164,0.2062,0.3752,0.0,0.0,0.3021999999999999,0.0,89.08000030517579,2.7170000076293945,6.896658436620802e-06,874.9199999999993,1004.8946666666656
0.012,0.2011,0.3789,0.0,0.0,0.408,0.0,90.3,2.638000011444092,7.273938775098894e-06,836.1599999999995,952.8113333333323
0.0576999999999999,0.1702,0.3718,0.0,0.0,0.4003,0.0,89.5,2.6530001163482666,6.73113085199992e-06,834.8199999999996,959.2826666666657
0.1125999999999999,0.133,0.3632999999999999,0.0,0.0,0.3911,0.0,89.08000030517579,2.6429998874664307,6.734725076929729e-06,868.6899999999993,963.5326666666659
0.2159,0.0635,0.347,0.0,0.0,0.3736,0.0,89.08000030517579,2.6530001163482666,7.206245387313484e-06,873.1899999999993,964.8399999999988
0.432,0.141,0.0,0.427,0.0,0.0,0.0,105.6,2.7540800189971923,4.7092853317896585e-06,1018.4533333333318,1132.3199999999981
0.0,0.0,0.0,0.0,0.0,1.0,0.0,18.04000015258789,1.842850945199157,1.4851332023690968e-05,559.820000000001,634.650000000001
0.6406000000000001,0.0972,0.2622,0.0,0.0,0.0,0.0,86.0,2.6257199931144712,5.36314169406891e-06,996.7099999999988,1212.179999999998
0.521,0.1193999999999999,0.0,0.3596,0.0,0.0,0.0,105.0,2.665110070705414,4.953357394854234e-06,1014.9599999999986,1116.579999999998
0.498,0.1381,0.0,0.3639,0.0,0.0,0.0,104.8,2.701319983005524,4.35838484319051e-06,1016.3799999999984,1169.119999999998
1.0,0.0,0.0,0.0,0.0,0.0,0.0,72.11999969482422,2.2043758322671154,4.759186387871155e-07,1324.5052652776355,1852.2699999999968
0.6868000000000001,0.1557,0.0,0.1575,0.0,0.0,0.0,90.0,2.484595018625259,2.9e-06,1128.294952380951,1255.1299999999978
0.5988598859885989,0.0529052905290529,0.2887288728872887,0.0595059505950595,0.0,0.0,0.0,77.0,2.676502249240875,5.4e-06,979.4699999999988,1129.659999999998
0.65,0.05,0.0,0.0,0.3,0.0,0.0,79.08000030517579,3.105513060229165,7.299999999999999e-06,983.2699999999988,1226.2408333333315
0.6,0.05,0.0,0.0,0.35,0.0,0.0,80.23999938964843,3.240618208527566,7.8e-06,981.8799999999987,1171.459999999998
0.5,0.05,0.0,0.0,0.45,0.0,0.0,79.93999938964843,3.36157089471817,8.67085625432332e-06,981.8799999999987,1147.2299999999982
0.45,0.05,0.0,0.0,0.5,0.0,0.0,79.83999938964844,3.413244204918544,9.3e-06,981.8799999999987,1115.6099999999983
0.4,0.05,0.0,0.0,0.55,0.0,0.0,79.83999938964844,3.401449917952219,9.352710462770008e-06,981.8799999999987,1088.5529999999983
0.35,0.05,0.0,0.0,0.6,0.0,0.0,79.83999938964844,3.399469604832785,9.370406700897218e-06,981.8799999999987,1076.3129999999985
0.65,0.1,0.0,0.0,0.25,0.0,0.0,81.8,3.0090533034006754,6.4e-06,997.4499999999988,1229.0508333333312
0.6,0.1,0.0,0.0,0.3,0.0,0.0,81.23999938964843,3.1042777658038663,7.424005764389036e-06,995.5699999999988,1193.169999999998
0.55,0.1,0.0,0.0,0.35,0.0,0.0,81.47999877929688,3.2638472798665368,7.299999999999999e-06,995.5699999999988,1180.169999999998
0.5,0.1,0.0,0.0,0.4,0.0,0.0,81.27999877929688,3.385459079345067,8.660261859639477e-06,995.5699999999988,1176.0999999999979
0.45,0.1,0.0,0.0,0.45,0.0,0.0,80.73999938964843,3.42587140194575,8.5e-06,995.5699999999988,1133.189999999998
0.4,0.1,0.0,0.0,0.5,0.0,0.0,80.73999938964843,3.559647369980812,8.9e-06,995.5699999999988,1105.552999999998
0.35,0.1,0.0,0.0,0.55,0.0,0.0,80.73999938964843,3.3868978304862973,9.414810943312876e-06,995.5699999999988,1090.4029999999982
0.55,0.15,0.0,0.0,0.3,0.0,0.0,80.21999969482422,3.1766431342533656,6.3e-06,1042.3324999999984,1180.519999999998
0.5,0.15,0.0,0.0,0.35,0.0,0.0,80.77999877929688,3.274819972515106,6.9e-06,1041.6924999999983,1198.719999999998
0.45,0.15,0.0,0.0,0.4,0.0,0.0,81.27999877929688,3.412421749830246,8.345103751881912e-06,1042.1224999999984,1156.5499999999981
0.4,0.15,0.0,0.0,0.45,0.0,0.0,81.27999877929688,3.4985950177907945,7.899999999999999e-06,1042.1224999999984,1128.042999999998
0.618,0.1517,0.0,0.2303,0.0,0.0,0.0,90.0,2.50600004196167,3.559480757522581e-06,1034.517333333332,1146.6941666666646
0.07,0.29,0.57,0.07,0.0,0.0,0.0,109.0,3.131880019903183,8.456694552358003e-06,916.947999999999,1095.5499999999984
1.0,0.0,0.0,0.0,0.0,0.0,0.0,73.0,2.2043758322671154,4.759186387871155e-07,1324.5052652776355,1852.2699999999968
0.4,0.24,0.36,0.0,0.0,0.0,0.0,102.0,2.8042511233034584,6.763819781494138e-06,1066.1079999999984,1149.109999999998
0.5,0.15,0.2,0.15,0.0,0.0,0.0,100.0,2.756241034626961,5.63493345488593e-06,1031.3499999999983,1203.8399999999979
0.3333,0.0,0.0,0.0,0.6667000000000001,0.0,0.0,79.83999938964844,3.5253874939509804,1.008847834116618e-05,874.2399999999993,1078.6029999999985
1.0,0.0,0.0,0.0,0.0,0.0,0.0,72.11999969482422,2.200000047683716,5e-07,1324.5052652776355,1852.2699999999968
0.6868000000000001,0.1557,0.0,0.1575,0.0,0.0,0.0,86.23999938964843,2.484595018625259,2.9357016603469843e-06,1323.15,1255.1299999999978
0.68,0.125,0.065,0.065,0.065,0.0,0.0,88.71999969482422,2.630000114440918,3.8e-06,1013.15,1264.3049999999976
0.71,0.125,0.055,0.055,0.055,0.0,0.0,88.64000091552734,2.569999933242798,3.4e-06,1023.15,1267.0899999999976
0.69,0.135,0.035,0.07,0.07,0.0,0.0,88.25999908447265,2.5899999141693115,3.5e-06,1023.15,1261.6299999999976
0.6893,0.1248999999999999,0.0778999999999999,0.0299999999999999,0.0778999999999999,0.0,0.0,87.56000061035157,2.650000095367432,4e-06,1013.15,1264.9699999999978
0.6893,0.1249,0.0,0.0929,0.0929,0.0,0.0,86.73999938964843,2.630000114440918,3.5e-06,1023.15,1257.6999999999978
0.6893,0.1249,0.0929,0.0929,0.0,0.0,0.0,86.83999938964844,2.5199999809265137,3.3e-06,1013.15,1263.1199999999976
0.6893,0.1248999999999999,0.0778999999999999,0.0778999999999999,0.0299999999999999,0.0,0.0,90.54000244140624,2.559999942779541,3.5e-06,1013.15,1268.0239999999978
0.6892310768923109,0.1248875112488751,0.047995200479952,0.047995200479952,0.0898910108989101,0.0,0.0,87.88000030517578,2.6600000858306885,3.9e-06,1013.15,1260.4099999999976
0.69,0.125,0.06,0.06,0.06,0.005,0.0,87.88000030517578,2.5999999046325684,3.7e-06,1013.15,1262.4099999999976
0.69,0.11,0.06,0.06,0.06,0.02,0.0,85.68000030517578,2.569999933242798,4e-06,973.15,1243.4849999999979
0.69,0.11,0.05,0.05,0.05,0.05,0.0,79.4,2.5,3.6e-06,963.15,1243.7349999999979
0.71,0.11,0.05,0.05,0.05,0.03,0.0,85.28000030517578,2.5,3.6e-06,973.15,1246.2249999999979
0.69,0.13,0.05,0.05,0.05,0.03,0.0,85.28000030517578,2.509999990463257,3.5e-06,983.15,1264.9399999999978
0.69,0.1,0.06,0.06,0.06,0.03,0.0,82.8,2.559999942779541,4e-06,963.15,1240.934999999998
0.6896689668966897,0.1098109810981098,0.0404040404040404,0.0,0.0802080208020802,0.0799079907990799,0.0,73.6,2.490000009536743,3.7e-06,933.15,1238.7849999999978
0.6899310068993101,0.1097890210978902,0.0436956304369563,0.0426957304269573,0.0434956504349565,0.0703929607039296,0.0,76.02000122070312,2.4600000381469727,3.3e-06,953.15,1242.7099999999978
0.68,0.1201,0.0516,0.0266999999999999,0.052,0.0696,0.0,75.91999969482421,2.4800000190734863,3.5e-06,953.15,1255.4099999999978
0.6803,0.1099,0.0598,0.03,0.0602,0.0598,0.0,76.73999938964843,2.5299999713897705,3.8e-06,958.15,1238.539999999998
0.6703670367036704,0.1303130313031303,0.0595059505950595,0.0203020302030202,0.0598059805980598,0.0597059705970597,0.0,76.73999938964843,2.5199999809265137,3.7e-06,968.15,1256.5749999999978
0.6896,0.1198,0.0602,0.0200999999999999,0.0599,0.0504,0.0,76.53999938964844,2.5199999809265137,3.7e-06,983.15,1261.6599999999976
0.660933906609339,0.1304869513048695,0.0296970302969703,0.0692930706929307,0.0397960203979602,0.0697930206979302,0.0,78.43999938964843,2.490000009536743,3.3e-06,963.15,1246.8499999999979
0.6794679467946795,0.0999099909990999,0.0301030103010301,0.0805080508050805,0.0401040104010401,0.0699069906990699,0.0,77.6,2.470000028610229,3.5e-06,963.15,1240.529999999998
0.6593000000000001,0.1201,0.0105,0.1007,0.0398,0.0696,0.0,77.4,2.490000009536743,3.3e-06,973.15,1242.937619047617
0.6901,0.1298,0.0399,0.0202,0.0498,0.0702,0.0,73.81999969482422,2.450000047683716,3.3e-06,963.15,1255.3349999999978
0.6896,0.1303,0.1102,0.0,0.0,0.0699,0.0,76.21999969482422,2.400000095367432,3.3e-06,963.15,1262.4349999999977
0.66986698669867,0.1101110111011101,0.0602060206020602,0.0596059605960596,0.02000200020002,0.0802080208020802,0.0,77.78000030517578,2.430000066757202,3.3e-06,943.15,1236.4091666666648
0.6791320867913209,0.1083891610838916,0.0913908609139086,0.0296970302969703,0.0205979402059794,0.0707929207079292,0.0,76.45999908447266,2.4600000381469727,3.6e-06,953.15,1242.5949999999978
0.6805319468053196,0.1098890110988901,0.0298970102989701,0.0894910508949105,0.0198980101989801,0.0702929707029297,0.0,72.61999969482422,2.4100000858306885,3.1e-06,953.15,1245.4499999999978
0.6988698869886989,0.0901090109010901,0.0,0.0705070507050705,0.0702070207020702,0.0703070307030703,0.0,72.43999938964843,2.4800000190734863,3.4e-06,943.15,1234.7099999999978
0.6699,0.1101,0.0,0.0929,0.0469,0.0802,0.0,76.4,2.440000057220459,3.1e-06,943.15,1231.9733333333313
0.6713671367136713,0.1089108910891089,0.0203020302030203,0.0597059705970597,0.06000600060006,0.0797079707970797,0.0,73.73999938964843,2.4800000190734863,3.4e-06,943.15,1230.7283333333312
0.6503650365036504,0.12001200120012,0.0198019801980198,0.0893089308930893,0.0303030303030303,0.0902090209020902,0.0,73.6,2.430000066757202,3.1e-06,933.15,1242.7617857142839
0.6693000000000001,0.1101999999999999,0.0,0.0475999999999999,0.0932,0.0797,0.0,75.6,2.5299999713897705,3.6e-06,933.15,1228.9683333333312
0.6705670567056706,0.1203120312031203,0.1046104610461046,0.0147014701470147,0.0197019701970197,0.0701070107010701,0.0,76.21999969482422,2.4800000190734863,3.7e-06,953.15,1257.0323333333313
0.0,0.0,0.0,0.0,0.0,1.0,0.0,18.04000015258789,1.842850945199157,1.4851332023690968e-05,559.820000000001,634.650000000001
0.0,0.0,0.0,0.0,0.0,1.0,0.0,18.04000015258789,1.809999942779541,1.4851332023690968e-05,559.820000000001,634.650000000001
0.0,0.0,0.0,0.2307999999999999,0.0,0.7692,0.0,49.3,2.2699999809265137,6.390471960449213e-06,585.0100000000009,937.492999999999
0.0,0.0,0.0,0.2857,0.0,0.7143,0.0,63.819999313354494,2.309999942779541,6.072229294840488e-06,691.3100000000006,946.992999999999
0.0,0.0,0.0,0.375,0.0,0.625,0.0,92.45999908447266,2.4600000381469727,6.045982004674273e-06,750.9000000000001,949.322999999999
0.0,0.0,0.0,0.4443999999999999,0.0,0.5556,0.0,92.45999908447266,2.440000057220459,5.934015644836421e-06,754.3000000000002,957.4429999999988
0.0,0.0,0.0,0.5,0.0,0.5,0.0,94.31999969482422,2.509999990463257,5.81961231168111e-06,753.8200000000002,957.3729999999989
0.0,0.0,0.0,0.5455,0.0,0.4545,0.0,98.4199996948242,2.539999961853028,5.975756303278603e-06,753.6400000000001,959.2229999999988
0.0,0.0,0.2857,0.0,0.0,0.7143,0.0,83.61999969482422,2.4800000190734863,6.072396155675251e-06,709.0600000000004,946.2939999999987
0.0,0.0,0.3333,0.0,0.0,0.6667000000000001,0.0,88.91999969482421,2.559999942779541,5.856096702602933e-06,723.8200000000003,949.239999999999
0.0,0.0,0.3975999999999999,0.0,0.0,0.6024,0.0,88.91999969482421,2.680000066757202,7.198733776473994e-06,770.2300000000001,951.9433333333324
0.0,0.0,0.4475,0.0,0.0,0.5525,0.0,91.53999938964844,2.720000028610229,7.508010129547119e-06,769.5500000000002,960.1166666666657
0.0,0.0,0.5,0.0,0.0,0.5,0.0,95.13999938964844,2.789999961853028,7.937557469685872e-06,765.7100000000002,955.8066666666659
0.0,0.0,0.5495,0.0,0.0,0.4504999999999999,0.0,98.13999938964844,2.799999952316284,9.196344755808506e-06,765.7400000000001,956.2966666666659
0.0,0.0,0.0,0.0,0.1667,0.8332999999999999,0.0,45.8,2.5,1.0237172992706288e-05,557.3200000000008,827.4519999999995
0.0,0.0,0.0,0.0,0.2307999999999999,0.7692,0.0,79.76000061035157,2.700000047683716,6.310823710759475e-06,555.5600000000009,926.892999999999
0.0,0.0,0.0,0.0,0.2857,0.7143,0.0,79.76000061035157,2.9200000762939453,6.514467192513609e-06,659.260000000001,936.572999999999
0.0,0.0,0.0,0.0,0.3333,0.6667000000000001,0.0,79.76000061035157,3.109999895095825,7.506694227218639e-06,674.3100000000007,937.122999999999
0.0,0.0,0.0,0.0,0.375,0.625,0.0,79.76000061035157,3.2300000190734863,7.78185952186585e-06,717.0400000000005,937.072999999999
0.0,0.0,0.0,0.0,0.4443999999999999,0.5556,0.0,79.76000061035157,3.4200000762939453,8.990434647242223e-06,720.4400000000006,943.572999999999
0.0,0.0,0.0,0.0,0.5,0.5,0.0,79.76000061035157,3.4800000190734863,9.775141647720333e-06,719.9600000000006,943.542999999999
0.0,0.0,0.0,0.0,0.5455,0.4545,0.0,79.76000061035157,3.559999942779541,1.0135258312606807e-05,719.7200000000006,945.392999999999
0.0,0.0,0.0,0.0,0.5832999999999999,0.4167,0.0,79.76000061035157,3.650000095367432,1.028445831718444e-05,720.1600000000005,945.532999999999
0.67,0.04,0.0,0.0,0.03,0.25,0.01,62.47999954223633,2.319999933242798,3.033566666285196e-06,901.0599999999991,1227.0283333333311
0.65,0.03,0.055,0.0,0.0,0.245,0.02,61.87999954223633,2.4100000858306885,3.2911807229450805e-06,899.7099999999991,1212.6166666666652
0.625,0.09,0.065,0.0,0.0,0.22,0.0,70.0,2.2699999809265137,3.383361664867404e-06,898.6299999999991,1185.8408333333311
0.625,0.09,0.035,0.03,0.0,0.22,0.0,70.0,2.4100000858306885,3.313808819253106e-06,898.2499999999991,1209.0408333333312
0.625,0.07,0.035,0.025,0.015,0.21,0.02,68.8,2.470000028610229,3.3554812035242736e-06,898.2499999999991,1195.807499999998
0.57,0.08,0.06,0.01,0.04,0.24,0.0,72.6,2.7300000190734863,3.986459423806933e-06,898.8199999999991,1159.1233333333314
0.55,0.085,0.015,0.03,0.065,0.255,0.0,72.6,2.4100000858306885,4.399669988950093e-06,898.8499999999991,1159.319999999998
0.625,0.11,0.09,0.02,0.0,0.155,0.0,73.23999938964843,2.299999952316284,3.494580361128853e-06,915.8799999999992,1171.6099999999979
0.72,0.14,0.0,0.0,0.14,0.0,0.0,81.6,2.8499999046325684,4.169656825801303e-06,1071.9799999999984,1267.9299999999976
0.6666333366663334,0.1666833316668333,0.0,0.0,0.1666833316668333,0.0,0.0,82.6,2.950000047683716,4.16671497910817e-06,1081.7999999999984,1260.3999999999976
0.66,0.17,0.0,0.0,0.17,0.0,0.0,82.6,2.890000104904175,4.3144082593917774e-06,1081.7999999999984,1252.8599999999979
0.63,0.23,0.0,0.0,0.14,0.0,0.0,86.51999969482422,2.900000095367432,3.8566231710706425e-06,1080.8999999999985,1195.5166666666646
0.6,0.2,0.0,0.0,0.2,0.0,0.0,83.68000030517578,2.940000057220459,5.154157551892595e-06,1072.1099999999983,1168.909999999998
1.0,0.0,0.0,0.0,0.0,0.0,0.0,72.69999694824219,2.2043758322671154,5.699999809265136e-07,1324.5052652776355,1852.2699999999968
0.0,0.0,0.0,0.0,0.0,1.0,0.0,18.04000015258789,1.842850945199157,1.4851332023690968e-05,559.820000000001,634.650000000001
0.4074,0.1177999999999999,0.3974,0.0774,0.0,0.0,0.0,94.46000061035156,2.879013897577922,8.143094533157347e-06,1007.4599999999988,1108.4199999999983
0.4214578542145785,0.114988501149885,0.387961203879612,0.0755924407559244,0.0,0.0,0.0,96.82000122070312,2.856216581463814,8.311774037679034e-06,1003.5099999999989,1126.7899999999981
0.405,0.1231,0.395,0.0769,0.0,0.0,0.0,94.46000061035156,2.8772138992945355,7.918077990722654e-06,1007.0799999999988,1109.2399999999982
0.3869386938693869,0.1118111811181118,0.4277427742774278,0.0735073507350735,0.0,0.0,0.0,94.46000061035156,2.878859995603561,8.067917891693116e-06,1000.4799999999988,1103.7299999999982
0.3729,0.1077999999999999,0.4485,0.0708,0.0,0.0,0.0,96.06000061035157,2.9140267180601755,8.226656761187603e-06,994.1499999999988,1089.8099999999984
0.3631,0.1049,0.3540999999999999,0.1779,0.0,0.0,0.0,97.23999938964845,2.929269955158233,7.460916913713731e-06,992.1999999999988,1080.0299999999982
0.4709,0.1114,0.3414999999999999,0.0762,0.0,0.0,0.0,97.21999969482422,2.8038787551720943,7.231278790246871e-06,1000.5399999999988,1156.959999999998
0.4582,0.1354,0.3323,0.0741,0.0,0.0,0.0,98.31999969482422,2.796606695751349,6.670606327692667e-06,1011.4899999999984,1147.369999999998
0.441,0.1043,0.3834,0.0713,0.0,0.0,0.0,96.82000122070312,2.8402789105176924,8.062715724309289e-06,987.0899999999988,1119.609999999998
0.5007,0.1093,0.2503,0.1397,0.0,0.0,0.0,98.23999938964845,2.753312206149101,7.6e-06,991.5099999999989,1157.419999999998
0.5,0.05,0.25,0.2,0.0,0.0,0.0,101.4199996948242,2.818149975261304,7.176330963007611e-06,986.2899999999988,1093.0699999999983
0.5,0.11,0.25,0.14,0.0,0.0,0.0,98.23999938964845,2.753196137150129,6.242372518348693e-06,991.833333333332,1156.029999999998
0.5,0.0,0.25,0.25,0.0,0.0,0.0,101.4199996948242,2.841282606480959,7.812014285905018e-06,921.029999999999,1066.9799999999984
0.5,0.0,0.3,0.2,0.0,0.0,0.0,99.6,2.843707089027973,8.275807123020713e-06,924.909999999999,1112.1099999999983
0.5,0.0,0.35,0.15,0.0,0.0,0.0,99.1,2.864417483777712,8.500899971008297e-06,924.949999999999,1132.0499999999981
0.5,0.0,0.4,0.1,0.0,0.0,0.0,92.11999969482422,2.878326683521271,8.83306833267212e-06,920.069999999999,1148.369999999998
0.5,0.0,0.45,0.05,0.0,0.0,0.0,92.75999908447264,2.9053683735926943,9.345746230279832e-06,919.889999999999,1135.189999999998
0.5,0.0,0.5,0.0,0.0,0.0,0.0,93.3,2.896084471613477,9.285800036112469e-06,922.479999999999,1131.949999999998
1.0,0.0,0.0,0.0,0.0,0.0,0.0,72.11999969482422,2.2043758322671154,4.759186387871155e-07,1324.5052652776355,1852.2699999999968
0.0,0.0,0.0,1.0,0.0,0.0,0.0,103.8,2.716114385550932,8.730633993148803e-06,746.2900000000003,1050.8529999999985
0.6494,0.0716,0.2095,0.0695,0.0,0.0,0.0,88.43999938964843,2.609999895095825,5.199999999999999e-06,977.15,1212.4516666666648
0.6483351664833517,0.0905909409059094,0.2610738926107389,0.0,0.0,0.0,0.0,85.8,2.622999906539917,5.470000076293945e-06,1001.15,1221.2683333333312
0.5797579757975798,0.0903090309030903,0.1392139213921392,0.1408140814081408,0.0,0.0499049904990499,0.0,83.6,2.5840001106262207,4.779999923706054e-06,936.15,1167.059999999998
0.619,0.091,0.2601,0.0,0.0,0.0299,0.0,85.81999969482422,2.615999937057495,5.4200000762939455e-06,965.15,1139.409999999998
0.5581,0.09,0.1419,0.1397,0.0,0.0703,0.0,83.4,2.566999912261963,4.8e-06,926.15,1160.3099999999981
0.5781000000000001,0.0891,0.1313,0.131,0.0,0.0705,0.0,83.4,2.5460000038146973,4.6e-06,934.15,1162.739999999998
0.4226422642264226,0.1245124512451245,0.4528452845284529,0.0,0.0,0.0,0.0,86.30000305175781,2.870326640089353,7.305784041377476e-06,1010.0399999999986,1125.5699999999981
0.4061,0.0718,0.5221,0.0,0.0,0.0,0.0,84.30000305175781,2.9182910703023275,9.277461470213392e-06,990.7499999999986,1092.3399999999983
0.948,0.052,0.0,0.0,0.0,0.0,0.0,66.13999938964844,2.244999885559082,9.301667085652486e-07,1201.5328037811848,1764.4699999999968
0.902,0.098,0.0,0.0,0.0,0.0,0.0,66.13999938964844,2.276000022888184,1.3710295084726245e-06,1171.893417954593,1764.4699999999968
0.835,0.165,0.0,0.0,0.0,0.0,0.0,80.73999938964843,2.312999963760376,1.8896028772921788e-06,1118.5369999999982,1273.2999999999977
0.785,0.215,0.0,0.0,0.0,0.0,0.0,88.33999938964844,2.359999895095825,2.353685026423137e-06,1107.9269999999983,1274.9599999999978
0.741,0.259,0.0,0.0,0.0,0.0,0.0,90.11999969482422,2.4590001106262207,2.5122833420435595e-06,1102.3404761904746,1274.9599999999978
1.0,0.0,0.0,0.0,0.0,0.0,0.0,72.11999969482422,2.200999975204468,4.759186387871155e-07,1324.5052652776355,1852.2699999999968
0.8,0.2,0.0,0.0,0.0,0.0,0.0,86.11999969482422,2.3857500648498533,2.408276700750988e-06,1107.7069999999983,1273.2999999999977
0.75,0.25,0.0,0.0,0.0,0.0,0.0,90.11999969482422,2.428623394171397,2.454883342425029e-06,1102.5590476190462,1274.9599999999978
0.7,0.3,0.0,0.0,0.0,0.0,0.0,95.11999969482422,2.540273940563202,2.4661083386421204e-06,1101.5334761904749,1267.4399999999978
0.64,0.36,0.0,0.0,0.0,0.0,0.0,109.43999938964843,2.626920073032379,2.7500999946594223e-06,1074.1979999999985,1241.8341666666645
0.6,0.4,0.0,0.0,0.0,0.0,0.0,116.4,2.640250058174133,3.6674260133107498e-06,1071.2879999999984,1205.1474999999978
0.5,0.5,0.0,0.0,0.0,0.0,0.0,122.8,2.7969199562072755,4.1581326841990125e-06,1070.0279999999984,1223.9599999999978
0.6496,0.0886,0.2618,0.0,0.0,0.0,0.0,85.8,2.60856995344162,5.165125078519182e-06,995.4799999999988,1219.6383333333313
0.6499,0.0893,0.2608,0.0,0.0,0.0,0.0,85.8,2.611849958896637,5.179855080350237e-06,998.6599999999988,1219.354999999998
0.6502,0.0899,0.2599,0.0,0.0,0.0,0.0,85.8,2.616099970340729,5.236155071957903e-06,996.3599999999986,1219.514999999998
0.6491,0.0899,0.261,0.0,0.0,0.0,0.0,85.8,2.61242995262146,5.132821747525529e-06,999.2599999999989,1219.9983333333312
0.6487999999999999,0.0892999999999999,0.2619,0.0,0.0,0.0,0.0,85.8,2.611739950180054,5.133641748746232e-06,999.2599999999989,1219.9983333333312
0.6491,0.0899,0.261,0.0,0.0,0.0,0.0,85.8,2.61242995262146,5.132821747525529e-06,999.2599999999989,1219.9983333333312
0.6487648764876488,0.09000900090009,0.2612261226122612,0.0,0.0,0.0,0.0,85.8,2.61242995262146,5.142521748288469e-06,999.2599999999989,1219.9983333333312
0.6483351664833517,0.0905909409059094,0.2610738926107389,0.0,0.0,0.0,0.0,85.8,2.6131299495697022,5.292955060386655e-06,999.2599999999989,1221.2683333333312
0.6472352764723528,0.0905909409059094,0.2621737826217378,0.0,0.0,0.0,0.0,85.8,2.6189399576187133,5.229075064659116e-06,998.0399999999988,1221.2683333333312
0.3378,0.3311,0.3311,0.0,0.0,0.0,0.0,101.3,2.7920000553131104,6.179265234829133e-06,1063.4179999999983,1130.8399999999983
0.0,0.0,0.0,0.0,0.0,1.0,0.0,18.04000015258789,1.842850945199157,1.4851332023690968e-05,559.820000000001,634.650000000001
1.0,0.0,0.0,0.0,0.0,0.0,0.0,72.11999969482422,2.203000068664551,4.759186387871155e-07,1324.5052652776355,1852.2699999999968
1.0,0.0,0.0,0.0,0.0,0.0,0.0,72.11999969482422,2.2043758322671154,4.759186387871155e-07,1324.5052652776355,1852.2699999999968
1.0,0.0,0.0,0.0,0.0,0.0,0.0,72.11999969482422,2.2043758322671154,4.759186387871155e-07,1324.5052652776355,1852.2699999999968
0.0,0.3875,0.6125,0.0,0.0,0.0,0.0,112.2,2.857338590029686,8.265648311387926e-06,938.727999999999,1089.8399999999983
0.6454000000000001,0.0736,0.2019,0.0466,0.0235,0.009,0.0,86.0,2.674999952316284,5.720000076293945e-06,971.15,1213.0824999999977
0.7389073890738908,0.06060060600606,0.1996019960199602,0.0,0.0,0.000890008900089,0.0,87.0,2.5220000743865967,4.8e-06,980.15,1253.2099999999978
0.72,0.28,0.0,0.0,0.0,0.0,0.0,95.11999969482422,2.523759989738464,2.484175007343292e-06,1100.3304761904749,1274.9599999999978
0.48,0.52,0.0,0.0,0.0,0.0,0.0,122.8,2.7903999662399293,4.262998344185237e-06,1069.6579999999983,1213.1499999999978
0.4,0.6,0.0,0.0,0.0,0.0,0.0,123.2,2.8191599369049074,4.415262375513713e-06,1069.6579999999983,1152.9929999999981
0.33,0.67,0.0,0.0,0.0,0.0,0.0,123.2,2.823669936656952,4.537542322794597e-06,1068.9979999999985,1133.6029999999982
0.23,0.77,0.0,0.0,0.0,0.0,0.0,123.2,2.839099941253662,4.660442322413126e-06,1068.9979999999985,1100.1429999999982
0.16,0.84,0.0,0.0,0.0,0.0,0.0,123.2,2.840429949760437,4.673542320887248e-06,1009.3679999999986,1092.1329999999982
0.08,0.92,0.0,0.0,0.0,0.0,0.0,123.2,2.84282995223999,5.016853343963625e-06,947.2979999999988,1091.4429999999984
0.0,1.0,0.0,0.0,0.0,0.0,0.0,123.2,2.8394399523735045,5.049453342437746e-06,942.6179999999988,1090.3729999999982
0.0,0.61,0.39,0.0,0.0,0.0,0.0,112.0,2.9049999713897705,7.490573488289968e-06,938.727999999999,1090.3099999999984
0.4285,0.143,0.4285,0.0,0.0,0.0,0.0,96.4000015258789,2.8359999656677246,7.369622031021121e-06,1025.4699999999984,1139.7699999999982
0.5,0.25,0.25,0.0,0.0,0.0,0.0,97.0,2.690000057220459,4.182129942576088e-06,1064.3379999999984,1215.4599999999978
0.118,0.441,0.441,0.0,0.0,0.0,0.0,108.4,2.859999895095825,8.730791666984568e-06,1005.5879999999986,1090.5299999999982
0.5,0.0,0.25,0.25,0.0,0.0,0.0,101.4199996948242,2.851999998092652,7.812014285905018e-06,921.029999999999,1066.9799999999984
0.5549277463873193,0.2235111755587779,0.000350017500875,0.2212110605530276,0.0,0.0,0.0,101.26000061035155,2.624000072479248,3.032677445575168e-06,1042.21657142857,1138.2299999999982
0.1013,0.2159,0.6823,0.0005,0.0,0.0,0.0,99.38000030517578,2.941999912261963,8.577024855931596e-06,986.4879999999986,1078.1599999999985
0.1226024520490409,0.4339086781735634,0.4431088621772435,0.000380007600152,0.0,0.0,0.0,108.4,2.859999895095825,8.740791666984568e-06,1005.5879999999986,1090.5299999999982
1.0,0.0,0.0,0.0,0.0,0.0,0.0,72.5,2.2039999961853027,4.759186387871155e-07,1324.5052652776355,1852.2699999999968
0.2,0.267,0.5329999999999999,0.0,0.0,0.0,0.0,98.0,3.010999917984009,8.430216720581059e-06,1062.0279999999984,1090.9899999999982
0.15,0.34,0.51,0.0,0.0,0.0,0.0,107.0,2.990999937057495,6.818666772206628e-06,1005.5879999999986,1090.7399999999982
0.15,0.283,0.5670000000000001,0.0,0.0,0.0,0.0,110.0,2.9739999771118164,8.383708321253465e-06,1005.5879999999986,1090.2399999999982
0.15,0.266,0.584,0.0,0.0,0.0,0.0,106.0,2.9719998836517334,8.435050004323322e-06,1004.1979999999986,1089.9899999999982
0.1,0.3,0.6,0.0,0.0,0.0,0.0,112.0,3.0429999828338623,8.494014909489952e-06,985.4179999999988,1090.3299999999983
0.05,0.317,0.633,0.0,0.0,0.0,0.0,99.8000030517578,3.010999917984009,8.11915167198182e-06,938.3279999999992,1090.5299999999982
0.4256,0.1193999999999999,0.304,0.151,0.0,0.0,0.0,96.55999908447264,2.8587387398481368,6.430180027008059e-06,1007.343333333332,1119.679999999998
0.871,0.0306,0.0,0.0,0.0,0.0984,0.0,63.14000015258789,2.187409946918488,1e-06,1009.7734343434328,1742.5899999999967
0.9039,0.0175,0.0044,0.0,0.0,0.0742,0.0,63.14000015258789,2.184989941120148,1e-06,1113.2734343434324,1819.3899999999967
0.8619,0.0306,0.0,0.0,0.0,0.1075,0.0,63.14000015258789,2.1855199480056764,1e-06,1007.2334343434328,1613.5799999999972
0.8863113688631137,0.0102989701029897,0.0,0.0,0.0,0.1033896610338966,0.0,63.14000015258789,2.160789921283722,1.4e-06,962.843434343433,1819.3899999999967
0.9098,0.0,0.0,0.0,0.0,0.0902,0.0,63.14000015258789,2.153439917564392,1.5e-06,1177.474554428027,1826.169999999997
0.8492999999999999,0.0308999999999999,0.0112,0.0,0.0,0.1085999999999999,0.0,63.779999542236325,2.192579970359802,1.5e-06,1006.5434343434328,1574.049999999997
0.8554,0.0163999999999999,0.0,0.0,0.0,0.1282,0.0,63.14000015258789,2.173589971065521,1.6e-06,958.5434343434332,1650.9299999999969
0.8088,0.0073,0.0,0.0,0.0,0.1839,0.0,57.8,2.186349984407425,2.3e-06,949.8434343434332,1348.0666666666643
0.7140000000000001,0.0,0.0,0.0,0.0,0.286,0.0,57.07999954223633,2.152080949068069,3.6e-06,837.3599999999994,1296.3566666666643
0.6149,0.129,0.0877999999999999,0.0724,0.0,0.0959,0.0,77.73999938964843,2.460560007095337,3.673067189208463e-06,945.359999999999,1176.164999999998
0.7406,0.1295,0.1299,0.0,0.0,0.0,0.0,85.61999969482422,2.4705329311291377,3.688198860540843e-06,1047.7499999999984,1275.2499999999977
0.7503,0.1326,0.0,0.1171,0.0,0.0,0.0,90.11999969482422,2.4083133713404337,2.6298764130955664e-06,1056.3329999999985,1268.1999999999978
0.079,0.271,0.581,0.069,0.0,0.0,0.0,107.0,2.9277899932861327,8.571991201273611e-06,922.687999999999,1095.3999999999983
0.0,0.2155,0.327,0.0,0.0352,0.4222999999999999,0.0,90.3,2.7309999465942383,6.415334935188297e-06,836.8999999999994,950.817999999999
0.0,0.222022202220222,0.2696269626962696,0.0,0.0733073307330733,0.435043504350435,0.0,88.3,2.821000099182129,6.731366654713954e-06,841.9099999999994,947.7966666666656
0.0,0.2369236923692369,0.1434143414341434,0.0,0.1555155515551555,0.4641464146414641,0.0,83.52000122070312,2.9539999961853027,6.697100158691413e-06,841.5099999999994,943.129999999999
0.0,0.2447244724472447,0.0741074107410741,0.0,0.2014201420142014,0.4797479747974797,0.0,76.92000122070313,3.0420000553131104,6.112941696484886e-06,835.2399999999994,949.599999999999
0.0,0.2082208220822082,0.3661366136613661,0.0177017701770177,0.0,0.4079407940794079,0.0,90.3,2.61899995803833,6.531357024892171e-06,836.9399999999994,952.737999999999
0.0,0.2042204220422042,0.3096309630963096,0.0861086108610861,0.0,0.4000400040004,0.0,89.5,2.618000030517578,6.486988331667582e-06,837.5199999999994,949.2966666666657
0.0,0.1991800819918008,0.2418758124187581,0.1686831316868313,0.0,0.3902609739026097,0.0,87.78000030517578,2.614000082015991,5.7646584065755175e-06,858.1199999999994,949.1766666666656
0.0,0.1947194719471947,0.1775177517751775,0.2463246324632463,0.0,0.3814381438143814,0.0,100.27999877929688,2.619999885559082,5.328520498112269e-06,870.3799999999993,955.0099999999989
0.0,0.1901,0.1151,0.3222,0.0,0.3726,0.0,100.95999908447266,2.588000059127808,5.188016671498615e-06,875.2999999999993,954.4099999999988
0.5,0.193,0.307,0.0,0.0,0.0,0.0,94.66000061035156,2.7271115058660502,6.401307309214278e-06,1063.7879999999984,1193.399999999998
0.5,0.215,0.285,0.0,0.0,0.0,0.0,96.13999938964844,2.711688490775915,5.220245928609941e-06,1065.5179999999984,1197.429999999998
