Repository: JiaQianZhu/ML_glass

This section contains all the datasets used in the experiment. 
Under the 'raw' folder, you will find the original dataset we collected from the SciGlass database via a Python module named GlassPy (https://github.com/drcassar/glasspy). 
Under the 'clean' folder, you will find the individual datasets of five properties and final dataset for joint prediction both after completion.
We also mannually gathered a small dataset (~50 entries) of compositions released by Corning Incorporated (US 2020/0339468 A1), all of which were unseen during the training period. This dataset is named 'US_patent_data.csv'.

File: (a-d) Datasets/clean/dataset_completed.csv (part 22 of 31)
SiO2,Al2O3,CaO,MgO,SrO,B2O3,Sb2O3,YoungModulus,Density293K,CTEbelowTg,Tstrain,Tsoft
0.5,0.2339999999999999,0.266,0.0,0.0,0.0,0.0,96.13999938964844,2.701590384552476,5.087449980009169e-06,1066.5979999999984,1202.449999999998
0.5,0.241,0.259,0.0,0.0,0.0,0.0,96.13999938964844,2.680000293557679,4.668333275068375e-06,1066.4779999999985,1217.309999999998
0.5,0.251,0.249,0.0,0.0,0.0,0.0,97.0,2.6824114116929803,4.290126639048257e-06,1064.3379999999984,1215.4599999999978
0.5,0.259,0.241,0.0,0.0,0.0,0.0,97.0,2.684587157321632,4.7573799494425455e-06,1064.3379999999984,1216.2599999999977
0.5,0.281,0.2189999999999999,0.0,0.0,0.0,0.0,97.0,2.682918367187182,4.733061679331464e-06,1062.9679999999985,1219.5099999999977
0.67,0.143,0.187,0.0,0.0,0.0,0.0,85.3,2.5337913244962693,4.312563325246178e-06,1024.6899999999985,1265.4399999999978
0.67,0.15,0.18,0.0,0.0,0.0,0.0,85.3,2.5303033989667894,4.114579970359803e-06,1054.0899999999983,1265.7699999999977
0.67,0.154,0.176,0.0,0.0,0.0,0.0,85.53999938964844,2.5278884011507032,4.14554665374756e-06,1083.6009999999983,1264.0499999999977
0.67,0.155,0.175,0.0,0.0,0.0,0.0,85.53999938964844,2.5216140031814573,4.14554665374756e-06,1083.6009999999983,1264.0499999999977
0.67,0.157,0.173,0.0,0.0,0.0,0.0,85.53999938964844,2.5188600397109986,4.148596657752993e-06,1083.6009999999983,1264.0499999999977
0.67,0.159,0.171,0.0,0.0,0.0,0.0,85.53999938964844,2.511630036830902,4.165966644287113e-06,1083.6009999999983,1266.9599999999978
0.67,0.162,0.168,0.0,0.0,0.0,0.0,85.53999938964844,2.496810030937195,4.115499980926516e-06,1085.1309999999985,1266.9599999999978
0.67,0.1669999999999999,0.163,0.0,0.0,0.0,0.0,85.53999938964844,2.5509699726104738,4.057185712541855e-06,1069.1679999999983,1266.9599999999978
0.67,0.168,0.162,0.0,0.0,0.0,0.0,85.53999938964844,2.538489987850189,4.034660719599045e-06,1069.1679999999983,1266.9599999999978
0.67,0.172,0.158,0.0,0.0,0.0,0.0,85.53999938964844,2.538279983997345,3.825975747408183e-06,1069.1679999999983,1266.9599999999978
0.67,0.173,0.157,0.0,0.0,0.0,0.0,85.53999938964844,2.538759984970093,3.818325763048442e-06,1069.1679999999983,1266.9599999999978
0.67,0.18,0.15,0.0,0.0,0.0,0.0,86.51999969482422,2.539713323911031,3.8172257607596224e-06,1069.1679999999983,1267.1999999999978
0.67,0.193,0.1369999999999999,0.0,0.0,0.0,0.0,86.28000030517578,2.5410733262697858,3.699708403859815e-06,1070.8379999999984,1269.7999999999977
0.4443999999999999,0.0,0.5556,0.0,0.0,0.0,0.0,92.2,2.9351096714759985,1.1602733333333337e-05,922.479999999999,1117.8599999999983
0.6066,0.1254,0.268,0.0,0.0,0.0,0.0,88.47999877929688,2.63757002055645,5.457039994621277e-06,1009.4199999999986,1148.4999999999982
0.61,0.12,0.27,0.0,0.0,0.0,0.0,88.43999938964843,2.6371650063991545,5.441399514098393e-06,1009.3199999999986,1143.619999999998
0.4443999999999999,0.0,0.5556,0.0,0.0,0.0,0.0,92.2,2.9351096714759985,1.1602733333333337e-05,922.479999999999,1117.8599999999983
0.4443999999999999,0.0,0.5556,0.0,0.0,0.0,0.0,92.2,2.9351096714759985,1.1602733333333337e-05,922.479999999999,1117.8599999999983
0.63,0.17,0.2,0.0,0.0,0.0,0.0,93.14000091552734,2.59747714780342,4.667629998016359e-06,1062.4779999999985,1174.944999999998
0.4443999999999999,0.0,0.5556,0.0,0.0,0.0,0.0,92.2,2.9351096714759985,1.1602733333333337e-05,922.479999999999,1117.8599999999983
1.0,0.0,0.0,0.0,0.0,0.0,0.0,72.30000305175781,2.2060000896453857,4.759186387871155e-07,1324.5052652776355,1852.2699999999968
1.0,0.0,0.0,0.0,0.0,0.0,0.0,72.5,2.2100000381469727,4.759186387871155e-07,1324.5052652776355,1852.2699999999968
1.0,0.0,0.0,0.0,0.0,0.0,0.0,72.4000015258789,2.2079999446868896,4.759186387871155e-07,1324.5052652776355,1852.2699999999968
1.0,0.0,0.0,0.0,0.0,0.0,0.0,71.4000015258789,2.200999975204468,4.759186387871155e-07,1324.5052652776355,1852.2699999999968
0.0,0.0,0.0,0.0,0.3333,0.6667000000000001,0.0,79.76000061035157,3.150000095367432,7.506694227218639e-06,674.3100000000007,937.122999999999
1.0,0.0,0.0,0.0,0.0,0.0,0.0,72.11999969482422,2.2043758322671154,4.759186387871155e-07,1324.5052652776355,1852.2699999999968
1.0,0.0,0.0,0.0,0.0,0.0,0.0,72.11999969482422,2.220000028610229,4.759186387871155e-07,1324.5052652776355,1852.2699999999968
0.6,0.0,0.0,0.0,0.4,0.0,0.0,77.39999847412109,3.450000047683716,9.580166671117156e-06,874.2399999999993,1229.659999999998
0.0,0.0,0.3,0.0,0.0,0.7,0.0,88.91999969482421,2.5199999809265137,5.825776349585392e-06,708.9600000000005,946.1973333333322
0.0,0.0,0.0,0.0,0.3,0.7,0.0,79.76000061035157,2.970000028610229,6.90491021385193e-06,659.260000000001,936.572999999999
0.068,0.271,0.5920000000000001,0.069,0.0,0.0,0.0,109.0,2.937999963760376,8.588194539133715e-06,917.607999999999,1095.3999999999983
0.079,0.271,0.581,0.069,0.0,0.0,0.0,103.0,2.927999973297119,8.571991201273611e-06,922.687999999999,1095.3999999999983
0.0,0.0,0.0,0.0,0.3,0.7,0.0,79.76000061035157,2.9347554847285853,6.90491021385193e-06,659.260000000001,936.572999999999
0.0791999999999999,0.2768,0.5748,0.0692,0.0,0.0,0.0,107.0,2.926379997730255,8.562991201273612e-06,922.027999999999,1095.5499999999984
0.4954495449544954,0.0505050505050505,0.2552255225522552,0.1988198819881988,0.0,0.0,0.0,100.48000030517578,2.719000101089477,6.5e-06,986.2899999999988,1109.1199999999983
0.502,0.0626,0.2483,0.1871,0.0,0.0,0.0,99.46000061035156,2.71399998664856,6.5e-06,986.3299999999988,1103.6599999999983
0.4987,0.0749,0.2515,0.1749,0.0,0.0,0.0,99.46000061035156,2.719000101089477,6.5e-06,984.0299999999988,1107.0299999999982
0.4959,0.1003999999999999,0.2469,0.1568,0.0,0.0,0.0,98.43999938964843,2.7109999656677246,6.699999999999999e-06,990.2999999999986,1150.799999999998
0.4964,0.1104,0.2496999999999999,0.1435,0.0,0.0,0.0,98.23999938964845,2.719000101089477,5.4e-06,997.323333333332,1155.149999999998
0.4905509449055095,0.1204879512048795,0.2518748125187481,0.1370862913708629,0.0,0.0,0.0,98.23999938964845,2.71399998664856,5.1e-06,1003.7199999999988,1159.159999999998
0.4976,0.1344,0.2444,0.1235999999999999,0.0,0.0,0.0,98.23999938964845,2.720000028610229,5.7e-06,1009.1066666666652,1169.729999999998
0.494,0.1486,0.2477,0.1097,0.0,0.0,0.0,98.23999938964845,2.713000059127808,5.4e-06,1022.4099999999984,1186.779999999998
0.4957,0.1632999999999999,0.2455999999999999,0.0953999999999999,0.0,0.0,0.0,97.87999877929688,2.7109999656677246,5.4e-06,1031.4346666666652,1182.759999999998
0.4987,0.2528,0.2485,0.0,0.0,0.0,0.0,97.0,2.6989998817443848,4.1e-06,1064.3379999999984,1215.4599999999978
0.5,0.15,0.2,0.15,0.0,0.0,0.0,102.0,2.75,5.63493345488593e-06,1031.3499999999983,1203.8399999999979
0.6522,0.0873,0.2605,0.0,0.0,0.0,0.0,85.75999908447265,2.604549938440323,5.570000076293945e-06,990.15,1215.659999999998
0.5803,0.0939,0.2414,0.0,0.0,0.0843999999999999,0.0,82.03999938964844,2.597930002212524,6e-06,928.849999999999,1136.129999999998
0.6428357164283572,0.1396860313968603,0.0401959804019598,0.073992600739926,0.0223977602239776,0.0808919108089191,0.0,78.51999969482422,2.4800000190734863,3.259999847412109e-06,952.1799999999988,1236.2366666666642
0.6384638463846385,0.1387138713871387,0.0223022302230223,0.098009800980098,0.0222022202220222,0.0803080308030803,0.0,75.96000061035156,2.470000028610229,3.1600000381469727e-06,950.6999999999988,1234.3399999999976
0.6845684568456846,0.1048104810481048,0.0346034603460346,0.0723072307230723,0.02000200020002,0.0837083708370837,0.0,73.44000091552735,2.430000066757202,3.139999961853028e-06,940.139999999999,1242.5533333333312
0.6486702659468107,0.1178764247150569,0.0486902619476104,0.0902819436112777,0.024495100979804,0.0699860027994401,0.0,78.5,2.5,3.55e-06,953.8299999999988,1236.0717857142838
0.7049704970497049,0.1007100710071007,0.0906090609060906,0.0,0.0,0.1007100710071007,0.003000300030003,74.96000061035156,2.3550000190734863,3.2e-06,946.15,1236.8299999999979
0.7023297670232976,0.1017898210178982,0.0566943305669433,0.0,0.0453954604539546,0.0907909209079092,0.002999700029997,74.88000030517578,2.4200000762939453,3.4400001525878902e-06,942.15,1240.5349999999978
0.6962,0.1057,0.0712,0.0,0.0341,0.0898,0.003,75.03999938964844,2.4059998989105225,3.4400001525878902e-06,945.15,1245.8699999999978
0.7079,0.0986999999999999,0.0906999999999999,0.0,0.0,0.0997,0.0029999999999999,75.08000030517579,2.352999925613404,3.209999847412109e-06,942.15,1239.8299999999979
0.717971797179718,0.093009300930093,0.0863086308630863,0.0,0.0,0.0997099709970997,0.003000300030003,74.88000030517578,2.3420000076293945,3.120000076293945e-06,945.15,1251.529999999998
0.4,0.32,0.19,0.05,0.0,0.04,0.0,102.0,2.680000066757202,4.722325021743776e-06,979.0199999999988,1151.939999999998
0.4,0.39,0.04,0.16,0.0,0.01,0.0,114.0,2.680000066757202,4.52252000770569e-06,1040.2513333333318,1157.7129999999981
0.8554,0.0163999999999999,0.0,0.0,0.0,0.1282,0.0,63.14000015258789,2.173589971065521,1.6e-06,958.5434343434332,1650.9299999999969
0.8081,0.0073,0.0,0.0,0.0,0.1846,0.0,57.8,2.186349984407425,2.3e-06,949.8434343434332,1348.0666666666643
0.8863113688631137,0.0102989701029897,0.0,0.0,0.0,0.1033896610338966,0.0,63.14000015258789,2.160789921283722,1.4e-06,962.843434343433,1819.3899999999967
0.9098,0.0,0.0,0.0,0.0,0.0902,0.0,63.14000015258789,2.153439917564392,1.5e-06,1177.474554428027,1826.169999999997
0.7140000000000001,0.0,0.0,0.0,0.0,0.286,0.0,57.07999954223633,2.152080949068069,3.6e-06,837.3599999999994,1296.3566666666643
0.9737,0.0,0.0,0.0,0.0,0.0263,0.0,66.13999938964844,2.1784988358762245,7.929324262809612e-07,1238.0888825623108,1826.169999999997
0.5929407059294071,0.1020897910208979,0.0224977502249775,0.132986701329867,0.0,0.1494850514948505,0.0,76.23999938964843,2.3995500111579897,3.7080235394159934e-06,900.4699999999991,1211.5574999999978
0.5987,0.0708,0.0327,0.1563,0.0,0.1415,0.0,74.2,2.4392228610174995,4.007106951713562e-06,898.1199999999991,1181.927499999998
0.6075,0.0662,0.0678,0.1263,0.0,0.1322,0.0,79.03999938964844,2.4355899930000304,4.122655808798471e-06,903.6299999999992,1153.127499999998
0.4013401340134013,0.0563056305630563,0.3614361436143614,0.1809180918091809,0.0,0.0,0.0,97.4199996948242,2.9179099726676943,7.901813330586753e-06,986.3299999999988,1079.3699999999983
0.999380012399752,0.0,0.0,0.0,0.0,0.0,0.0006199876002479,72.11999969482422,2.2023643341111843,4.759186387871155e-07,1324.5052652776355,1864.8699999999967
0.9913,0.0,0.0,0.0,0.0,0.0,0.0087,72.11999969482422,2.190084773710433,5.140188972314374e-07,1324.5052652776355,1864.8699999999967
0.9438,0.0,0.0,0.0,0.0,0.0,0.0562,66.13999938964844,2.153925255370708,8.169793945556823e-07,1264.6263005169058,1842.8699999999967
0.8108,0.0,0.0,0.0,0.0,0.0,0.1892,65.94000015258788,2.4028254322597733,2.920640024630228e-06,1026.9413041125526,1347.8499999999976
0.4332566743325667,0.1415858414158584,0.2153784621537846,0.2097790220977902,0.0,0.0,0.0,100.3,2.7980000972747803,6.286675834910073e-06,1012.5066666666652,1117.1199999999983
0.0,0.0,0.0,0.0,0.0,1.0,0.0,18.04000015258789,1.842850945199157,1.4851332023690968e-05,559.820000000001,634.650000000001
0.517,0.0530999999999999,0.2565,0.1734,0.0,0.0,0.0,99.78000030517578,2.7677889873584114,8e-06,985.8799999999987,1123.129999999998
1.0,0.0,0.0,0.0,0.0,0.0,0.0,72.11999969482422,2.2100000381469727,4.759186387871155e-07,1324.5052652776355,1852.2699999999968
0.5,0.0,0.25,0.25,0.0,0.0,0.0,101.4199996948242,2.841282606480959,7.812014285905018e-06,921.029999999999,1066.9799999999984
0.0,0.0,0.0,0.0,0.0,1.0,0.0,18.04000015258789,1.840000033378601,1.4851332023690968e-05,559.820000000001,634.650000000001
0.0,0.093,0.14,0.0,0.0,0.767,0.0,83.61999969482422,2.203739813566208,4.2e-06,652.3200000000011,923.639999999999
0.0,0.1331133113311331,0.1331133113311331,0.0,0.0,0.7337733773377337,0.0,83.61999969482422,2.130340628027916,4e-06,705.1800000000004,931.829999999999
0.0,0.1668166816681668,0.1668166816681668,0.0,0.0,0.6663666366636664,0.0,83.61999969482422,2.071861280202865,3.5e-06,791.6399999999998,944.5066666666655
0.0,0.2,0.2,0.0,0.0,0.6,0.0,85.28000030517578,2.302621864875158,4e-06,840.0999999999995,942.849999999999
0.1998199819981998,0.1668166816681668,0.1668166816681668,0.0,0.0,0.4665466546654666,0.0,88.18000030517578,2.348711149259047,3e-06,881.7999999999993,954.9533333333321
0.8,0.1003,0.0192999999999999,0.0,0.0803999999999999,0.0,0.0,83.01999969482422,2.406430039405823,3.4e-06,1095.15,1262.2599999999977
0.7897210278972103,0.1002899710028997,0.0,0.0,0.10998900109989,0.0,0.0,81.2,2.4789700388908384,3.8e-06,1099.15,1262.0599999999977
0.7698,0.0803,0.0,0.0,0.1499,0.0,0.0,83.2,2.693410048484802,4.509999847412109e-06,1028.15,1262.0599999999977
0.7695000000000001,0.1002,0.0,0.0,0.1303,0.0,0.0,82.4,2.629100046157837,4.120000076293945e-06,1063.15,1262.0599999999977
0.7709,0.1185,0.0,0.0,0.1106,0.0,0.0,82.4,2.509720048904419,3.7e-06,1110.15,1266.4899999999977
0.7499,0.0799,0.0,0.0,0.1702,0.0,0.0,82.4,2.763270070552826,4.829999923706055e-06,1016.15,1262.0599999999977
0.73,0.0998,0.0,0.0,0.1702,0.0,0.0,82.6,2.788080072402954,4.8e-06,1023.15,1262.0599999999977
0.7315,0.1178999999999999,0.0,0.0,0.1506,0.0,0.0,83.2,2.772900030612945,4.409999847412109e-06,1070.15,1266.5599999999977
0.7009000000000001,0.1485999999999999,0.0,0.0,0.1505,0.0,0.0,83.2,2.807159996032715,4.39000015258789e-06,1105.15,1261.8499999999976
0.7106,0.1186999999999999,0.0,0.0,0.1707,0.0,0.0,82.6,2.813770005702972,4.829999923706055e-06,1045.15,1264.7299999999977
0.8001,0.07,0.0,0.0,0.1299,0.0,0.0,81.2,2.5106200432777404,3.809999847412109e-06,1031.15,1262.2399999999977
0.7798,0.09,0.0,0.0,0.1301999999999999,0.0,0.0,82.4,2.624710042476654,3.7e-06,1077.15,1262.0599999999977
0.8007,0.0801,0.0,0.0,0.1192,0.0,0.0,81.2,2.4586500191688536,3.84000015258789e-06,1051.15,1262.0599999999977
0.7906209379062094,0.0900909909009099,0.0,0.0,0.1192880711928807,0.0,0.0,81.2,2.55846004486084,3.5299999237060544e-06,1105.15,1262.0599999999977
0.7702,0.1104,0.0,0.0,0.1193999999999999,0.0,0.0,82.4,2.597510051727295,4.120000076293945e-06,1071.15,1263.5199999999977
0.8195819581958196,0.0698069806980698,0.0,0.0,0.1106110611061106,0.0,0.0,80.63999938964844,2.4482500100135804,3.609999847412108e-06,1054.15,1262.2399999999977
0.8097,0.0803,0.0,0.0,0.11,0.0,0.0,80.63999938964844,2.4404900097846984,3.5400001525878905e-06,1073.15,1262.0599999999977
0.7874,0.1011,0.0,0.0,0.1115,0.0,0.0,81.2,2.487030041217804,3.7099998474121087e-06,1095.15,1262.0599999999977
0.781,0.1185,0.0,0.0,0.1005,0.0,0.0,82.4,2.494800038337708,3.309999847412109e-06,1104.15,1266.4899999999977
0.7707999999999999,0.1288,0.0,0.0,0.1003999999999999,0.0,0.0,82.4,2.503550045490265,3.1600000381469727e-06,1091.15,1268.0099999999977
0.8297,0.0799,0.0,0.0,0.0904,0.0,0.0,79.65999908447266,2.365579981803894,3.039999961853028e-06,1114.15,1262.0599999999977
0.8193,0.0904,0.0,0.0,0.0902999999999999,0.0,0.0,80.63999938964844,2.366719982624054,3.409999847412109e-06,1112.15,1262.0599999999977
0.8094190580941906,0.1003899610038996,0.0,0.0,0.0901909809019098,0.0,0.0,80.63999938964844,2.3646499848365785,3.209999847412109e-06,1107.15,1262.0599999999977
0.7911,0.1184,0.0,0.0,0.0905,0.0,0.0,81.2,2.4294500279426576,3.1799999237060544e-06,1100.15,1266.5599999999977
0.7809,0.1286999999999999,0.0,0.0,0.0904,0.0,0.0,82.4,2.441500036716461,3.039999961853028e-06,1099.15,1268.0099999999977
0.8295,0.0905,0.0,0.0,0.08,0.0,0.0,79.95999908447266,2.3588299798965453,2.739999961853028e-06,1119.15,1262.0599999999977
1.0,0.0,0.0,0.0,0.0,0.0,0.0,72.80000305175781,2.2043758322671154,4.759186387871155e-07,1324.5052652776355,1852.2699999999968
0.65,0.11,0.0,0.14,0.0,0.1,0.0,72.51999969482422,2.37861008644104,3e-06,922.2599999999992,1224.592499999998
0.65,0.11,0.14,0.0,0.0,0.1,0.0,75.91999969482421,2.4306771604220074,3.94000015258789e-06,927.759999999999,1214.114999999998
0.65,0.11,0.0,0.0,0.14,0.1,0.0,74.86000061035156,2.681010024547577,4.420000076293945e-06,926.879999999999,1228.9824999999978
0.4,0.0,0.4,0.2,0.0,0.0,0.0,98.51999969482422,2.9200799751281736,8.696343335978196e-06,924.909999999999,1072.2199999999982
0.5,0.0,0.0,0.0,0.5,0.0,0.0,79.33999938964844,3.529678330938022,1.0225499547613236e-05,874.2399999999993,1139.5599999999981
0.0,0.0,0.0,0.0,0.0,1.0,0.0,18.04000015258789,1.842850945199157,1.5e-05,559.820000000001,634.650000000001
0.5882999999999999,0.049,0.0196,0.0,0.0,0.3431,0.0,47.13999938964844,2.2139229794456843,4.164018963177998e-06,897.4699999999991,1125.2699999999982
0.6373000000000001,0.049,0.0196,0.0,0.0,0.2941,0.0,57.07999954223633,2.2829369968970616,3.5426195493698123e-06,898.0699999999991,1165.9758333333314
0.5883,0.098,0.0196,0.0,0.0,0.2941,0.0,55.47999954223633,2.303744436899821,3.833391805830453e-06,901.6999999999992,1157.409999999998
0.6604000000000001,0.0472,0.0566,0.0,0.0,0.2357999999999999,0.0,61.87999954223633,2.3342885773380595,3.2388407184055898e-06,899.8399999999991,1218.7524999999982
0.6018,0.0463,0.0185,0.0556,0.0,0.2778,0.0,57.07999954223633,2.408749694108963,4.119711715380351e-06,897.2999999999992,1180.067499999998
0.5552444755524447,0.0552944705529447,0.0,0.3894610538946105,0.0,0.0,0.0,103.2,2.62082390374229,4.720993624793156e-06,986.9499999999988,1153.369999999998
0.6070607060706071,0.1391139113911391,0.0,0.2538253825382538,0.0,0.0,0.0,95.72000122070312,2.538675881931964,3.530941528647283e-06,1018.9133333333318,1167.827499999998
0.4813,0.1525999999999999,0.0,0.3661,0.0,0.0,0.0,104.6,2.697703702747822,3.964028678276423e-06,1035.360666666665,1160.939999999998
0.51,0.2202,0.0,0.2698,0.0,0.0,0.0,107.4,2.662780067920685,3.910923714955646e-06,1040.6165714285698,1173.219999999998
0.091,0.373,0.536,0.0,0.0,0.0,0.0,108.8,2.8915897124835426,7.499999999999999e-06,943.407999999999,1090.5299999999982
0.725,0.085,0.04,0.04,0.02,0.09,0.0,71.19999694824219,2.371999979019165,2.8200000762939454e-06,938.15,1269.033333333331
0.7,0.115,0.045,0.045,0.015,0.08,0.0,75.0999984741211,2.3970000743865967,2.75e-06,954.15,1254.6433333333312
0.7,0.115,0.06,0.03,0.015,0.08,0.0,74.5,2.3989999294281006,2.9600000381469725e-06,951.15,1258.5799999999979
0.71,0.125,0.055,0.03,0.0,0.08,0.0,75.69999694824219,2.365999937057495,2.589999961853028e-06,961.15,1264.0799999999977
0.73,0.075,0.08,0.045,0.0,0.07,0.0,75.19999694824219,2.365000009536743,3.0299999237060545e-06,944.15,1265.8399999999976
0.72,0.095,0.09,0.025,0.0,0.07,0.0,75.80000305175781,2.375999927520752,3.0299999237060545e-06,955.15,1261.2199999999978
0.73,0.1,0.07,0.03,0.0,0.07,0.0,75.0999984741211,2.359999895095825,2.8200000762939454e-06,959.15,1266.7099999999978
0.71,0.115,0.045,0.045,0.015,0.07,0.0,76.30000305175781,2.3989999294281006,2.75e-06,958.15,1258.0199999999977
0.705,0.105,0.055,0.035,0.025,0.075,0.0,75.9000015258789,2.41599988937378,3.1299999237060544e-06,948.15,1245.2499999999977
0.71,0.115,0.055,0.035,0.015,0.07,0.0,77.19999694824219,2.4030001163482666,2.8e-06,959.15,1260.0199999999977
0.705,0.105,0.055,0.05,0.015,0.07,0.0,75.80000305175781,2.4059998989105225,2.9600000381469725e-06,951.15,1244.6799999999978
0.695,0.115,0.07,0.03,0.02,0.07,0.0,76.69999694824219,2.428999900817871,3.2200000762939454e-06,955.15,1258.799999999998
0.7,0.11,0.075,0.025,0.02,0.07,0.0,76.0,2.4260001182556152,3.2900001525878904e-06,953.15,1246.3299999999979
0.6859999999999999,0.114,0.1119999999999999,0.02,0.0,0.068,0.0,75.5,2.4189999103546143,3.4e-06,961.15,1247.1699999999978
0.7,0.115,0.06,0.035,0.015,0.075,0.0,76.19999694824219,2.4040000438690186,3.089999961853028e-06,953.15,1256.4299999999978
0.0,0.0,0.3333,0.0,0.0,0.6667000000000001,0.0,88.91999969482421,2.5000500011444093,5.856096702602933e-06,723.8200000000003,949.239999999999
0.0,0.0,0.3,0.0,0.0,0.7,0.0,88.91999969482421,2.545631163025004,5.6e-06,708.9600000000005,946.1973333333322
0.0,0.0,0.2,0.1,0.0,0.7,0.0,83.61999969482422,2.405944080330076,5.579999923706054e-06,663.800000000001,938.2733333333323
0.2836283628362836,0.1203120312031203,0.158015801580158,0.0169016901690169,0.0,0.4211421142114211,0.0,46.14000015258789,2.3406172811985018,5.1e-06,887.6799999999992,981.1999999999987
0.0,0.2,0.5,0.0,0.0,0.3,0.0,93.03999938964844,2.586511276245117,9.1e-06,834.3799999999995,1001.9246666666655
0.0,0.15,0.0,0.0,0.45,0.4,0.0,77.62000122070313,3.412075680732727,9.8e-06,830.2799999999995,949.552999999999
0.6098,0.0953,0.2459,0.0,0.0,0.049,0.0,86.76000061035157,2.602999925613404,5.4167433468500734e-06,945.629999999999,1122.159999999998
0.4558,0.2216,0.1648,0.0595,0.0,0.0983,0.0,95.85999908447266,2.6373600006103515,3.3e-06,962.5399999999988,1163.849999999998
0.7,0.15,0.0,0.15,0.0,0.0,0.0,92.81999969482422,2.481220002174377,2.8e-06,1076.9540714285697,1255.9899999999977
0.7,0.15,0.15,0.0,0.0,0.0,0.0,86.01999969482422,2.5017330691019697,3.9e-06,1070.6133333333316,1268.7599999999977
0.7,0.15,0.0,0.0,0.15,0.0,0.0,83.2,2.8108599972724915,4.3e-06,1084.5808333333316,1261.8499999999976
0.761,0.126,0.113,0.0,0.0,0.0,0.0,84.65999908447266,2.418092585206032,3.3e-06,1078.2599999999982,1273.9999999999977
0.761,0.126,0.093,0.02,0.0,0.0,0.0,85.28000030517578,2.40072674592336,3e-06,1077.8999999999985,1270.9599999999978
0.761,0.126,0.093,0.0,0.02,0.0,0.0,85.28000030517578,2.405306742986044,3.35e-06,1077.0199999999984,1273.0499999999977
0.761,0.126,0.053,0.0,0.06,0.0,0.0,82.81999969482422,2.435356725056966,3.4e-06,1077.0999999999983,1270.2299999999977
0.7,0.25,0.0,0.0,0.05,0.0,0.0,92.47999877929688,2.544273952245712,2.6600000381469724e-06,1103.8951428571415,1265.3399999999976
0.7,0.26,0.0,0.0,0.04,0.0,0.0,93.16000061035156,2.542303954362869,2.739999961853028e-06,1102.8451428571416,1268.0199999999977
0.7,0.24,0.0,0.0,0.06,0.0,0.0,89.23999938964843,2.548243945837021,2.739999961853028e-06,1105.5831428571414,1265.3399999999976
0.7,0.23,0.0,0.0,0.07,0.0,0.0,88.63999938964844,2.564713943004608,2.7100000381469727e-06,1107.5651428571414,1265.3399999999976
0.5854,0.0916,0.2664999999999999,0.0385999999999999,0.0,0.0179,0.0,89.73999786376953,2.670059995651245,6.057594965362549e-06,977.2599999999989,1144.199999999998
0.5018,0.0911999999999999,0.2516,0.1553999999999999,0.0,0.0,0.0,98.43999938964843,2.759003944834073,6.984686664835608e-06,990.2366666666652,1139.2199999999982
0.025,0.39,0.585,0.0,0.0,0.0,0.0,116.0,2.884000062942505,8.37808355140687e-06,938.087999999999,1089.8399999999983
0.05,0.38,0.57,0.0,0.0,0.0,0.0,111.0,2.8910000324249268,7.065266777038568e-06,938.3279999999992,1090.5299999999982
0.075,0.37,0.555,0.0,0.0,0.0,0.0,111.0,2.8910000324249268,7.587616672515872e-06,943.407999999999,1090.5299999999982
0.1,0.36,0.54,0.0,0.0,0.0,0.0,109.0,2.871000051498413,7.475999992879229e-06,985.4179999999988,1090.5299999999982
0.125,0.35,0.525,0.0,0.0,0.0,0.0,106.0,2.871999979019165,7.349483339945477e-06,1005.5879999999986,1090.5299999999982
0.15,0.34,0.51,0.0,0.0,0.0,0.0,116.0,2.8559999465942383,6.818666772206628e-06,1005.5879999999986,1090.7399999999982
0.175,0.33,0.495,0.0,0.0,0.0,0.0,104.0,2.869999885559082,7.743211137983536e-06,1017.4279999999984,1091.6399999999983
0.2,0.32,0.48,0.0,0.0,0.0,0.0,105.0,2.869999885559082,7.185309967676806e-06,1063.4179999999983,1091.6399999999983
1.0,0.0,0.0,0.0,0.0,0.0,0.0,72.5,2.2039999961853027,4.759186387871155e-07,1324.5052652776355,1852.2699999999968
1.0,0.0,0.0,0.0,0.0,0.0,0.0,76.0999984741211,2.200000047683716,4.759186387871155e-07,1324.5052652776355,1852.2699999999968
0.6,0.0,0.4,0.0,0.0,0.0,0.0,86.9000015258789,2.799999952316284,8.152309126984125e-06,923.349999999999,1204.309999999998
0.6,0.0,0.0,0.0,0.4,0.0,0.0,78.69999694824219,3.400000095367432,9.580166671117156e-06,874.2399999999993,1229.659999999998
0.6,0.1,0.0,0.3,0.0,0.0,0.0,100.0,2.5999999046325684,4.170443843690176e-06,990.8099999999988,1176.437499999998
0.6,0.1,0.3,0.0,0.0,0.0,0.0,89.4000015258789,2.700000047683716,6.269633332443237e-06,995.9199999999988,1153.139999999998
0.6,0.1,0.0,0.0,0.3,0.0,0.0,81.0,3.0999999046325684,7.424005764389036e-06,995.5699999999988,1193.169999999998
0.5,0.2,0.0,0.3,0.0,0.0,0.0,116.0,2.700000047683716,3.911510978698727e-06,1040.79657142857,1176.5799999999979
0.0,0.0,0.0,0.0,0.3,0.7,0.0,83.5,3.0,6.90491021385193e-06,659.260000000001,936.572999999999
0.0,0.1,0.0,0.3,0.0,0.6,0.0,91.5,2.400000095367432,5.3116483226140335e-06,848.2999999999994,953.2229999999988
0.0,0.1,0.3,0.0,0.0,0.6,0.0,83.5,2.5,6.264510925674444e-06,815.0899999999997,954.4439999999989
0.0,0.1,0.0,0.0,0.3,0.6,0.0,76.80000305175781,2.900000095367432,6.83990076184954e-06,813.0999999999997,940.862999999999
0.0,0.0,0.3,0.0,0.0,0.7,0.0,89.80000305175781,2.5,5.825776349585392e-06,708.9600000000005,946.1973333333322
1.0,0.0,0.0,0.0,0.0,0.0,0.0,72.11999969482422,2.2060000896453857,4.759186387871155e-07,1324.5052652776355,1852.2699999999968
1.0,0.0,0.0,0.0,0.0,0.0,0.0,72.11999969482422,2.2043758322671154,4.759186387871155e-07,1324.5052652776355,1852.2699999999968
0.0,0.0,0.0,0.0,0.0,1.0,0.0,18.04000015258789,1.842850945199157,1.4851332023690968e-05,559.820000000001,634.650000000001
0.5,0.0,0.5,0.0,0.0,0.0,0.0,93.3,2.896084471613477,9.285800036112469e-06,922.479999999999,1131.949999999998
0.0,0.0,0.25,0.0,0.0,0.75,0.0,83.61999969482422,2.428750485496862,5.929999923706054e-06,640.780000000001,936.3533333333322
0.0,0.0,0.3,0.0,0.0,0.7,0.0,88.91999969482421,2.545631163025004,6.3e-06,708.9600000000005,946.1973333333322
0.0,0.0,0.3329999999999999,0.0,0.0,0.667,0.0,88.91999969482421,2.506455513000488,6.6400001525878905e-06,723.8200000000003,949.239999999999
0.0,0.0,0.35,0.0,0.0,0.65,0.0,88.91999969482421,2.585609773925372,6.759999847412109e-06,766.1000000000001,951.2833333333324
0.0,0.0,0.4,0.0,0.0,0.6,0.0,92.61999969482422,2.783194111813972,7.29000015258789e-06,769.8800000000001,951.9433333333324
0.0,0.1,0.2,0.0,0.0,0.7,0.0,83.61999969482422,2.2455291423797608,5.520000076293945e-06,758.3700000000001,941.8533333333321
0.0,0.1,0.225,0.0,0.0,0.675,0.0,83.61999969482422,2.162122031927109,5.629999923706055e-06,773.92,943.8333333333321
0.0,0.1,0.25,0.0,0.0,0.65,0.0,83.61999969482422,2.338271358986696,5.89000015258789e-06,816.9499999999997,947.5899999999988
0.0,0.1,0.3,0.0,0.0,0.6,0.0,88.91999969482421,2.444254736204942,6.279999923706054e-06,815.0899999999997,954.4439999999989
0.0,0.1,0.35,0.0,0.0,0.55,0.0,93.53999938964844,2.5335162568092344,6.709999847412109e-06,815.1299999999997,963.349999999999
0.0,0.1,0.4,0.0,0.0,0.5,0.0,91.53999938964844,2.6075008726744424,8.069883434295661e-06,815.5099999999998,959.5299999999993
0.0,0.1,0.45,0.0,0.0,0.45,0.0,97.6,2.627271356582641,8.09000015258789e-06,815.8699999999997,960.0599999999993
0.0,0.1,0.5,0.0,0.0,0.4,0.0,97.6,2.687033951282501,8.73000030517578e-06,813.5699999999997,960.5099999999991
0.0,0.15,0.15,0.0,0.0,0.7,0.0,83.61999969482422,2.148408861517906,5.309999847412109e-06,774.2499999999999,942.5266666666655
0.0,0.15,0.2,0.0,0.0,0.65,0.0,85.28000030517578,2.2154347306489943,5.5e-06,833.2999999999996,946.5833333333321
0.0,0.15,0.213,0.0,0.0,0.637,0.0,85.28000030517578,2.205358647942543,5.559999847412109e-06,833.0699999999996,946.5833333333321
0.0,0.15,0.25,0.0,0.0,0.6,0.0,85.28000030517578,2.3044498909711835,5.65e-06,836.3699999999995,947.2799999999988
0.0,0.15,0.283,0.0,0.0,0.5670000000000001,0.0,91.53999938964844,2.2238020947774246,5.85e-06,831.4999999999995,959.0699999999988
0.0,0.15,0.3,0.0,0.0,0.55,0.0,88.3,2.3131881709098816,6.309999847412108e-06,830.9599999999996,958.3033333333323
0.0,0.15,0.35,0.0,0.0,0.5,0.0,90.3,2.555888371944428,6.619999694824218e-06,830.9999999999995,955.0659999999992
0.0,0.15,0.4,0.0,0.0,0.45,0.0,93.9,2.597091962240992,7.2e-06,832.1499999999995,956.7059999999992
0.0,0.15,0.425,0.0,0.0,0.425,0.0,93.9,2.499039522750037,7.630000305175781e-06,832.1399999999995,957.5993333333324
0.0,0.15,0.45,0.0,0.0,0.4,0.0,97.6,2.4454718301125933,7.809999847412108e-06,832.0499999999996,957.825999999999
0.0,0.15,0.5,0.0,0.0,0.35,0.0,97.6,2.622971642414728,8.55e-06,830.4499999999996,961.4593333333323
0.0,0.2,0.2,0.0,0.0,0.6,0.0,85.28000030517578,2.302621864875158,5.329999923706054e-06,840.0999999999995,942.849999999999
0.0,0.2,0.25,0.0,0.0,0.55,0.0,88.3,2.3788602685928346,5.820000076293945e-06,839.7599999999994,949.569999999999
0.0,0.2,0.3,0.0,0.0,0.5,0.0,88.3,2.535049082040787,6.070000076293945e-06,835.5999999999996,948.2233333333324
0.0,0.2,0.35,0.0,0.0,0.45,0.0,90.3,2.572839179039001,6.680000305175781e-06,836.4799999999994,950.8713333333325
0.0,0.2,0.4,0.0,0.0,0.4,0.0,90.3,2.652960755688804,7.14000015258789e-06,836.6199999999995,953.6213333333322
0.0,0.2,0.45,0.0,0.0,0.35,0.0,97.6,2.3933693607250843,7.919999694824218e-06,837.8699999999994,957.3346666666657
0.0,0.25,0.188,0.0,0.0,0.562,0.0,88.3,2.321033400495847,5.259999847412108e-06,842.1699999999994,946.949999999999
0.0,0.25,0.25,0.0,0.0,0.5,0.0,88.3,2.516137160360813,5.45e-06,841.8599999999994,943.5166666666655
0.0,0.25,0.375,0.0,0.0,0.375,0.0,90.3,2.6512150543076656,6.74000015258789e-06,838.6999999999994,952.9299999999989
0.0,0.25,0.4,0.0,0.0,0.35,0.0,93.9,2.627867127458255,7.1e-06,840.5399999999994,956.7833333333323
0.0,0.3,0.175,0.0,0.0,0.525,0.0,88.3,2.292782634496689,5.1400001525878905e-06,846.0799999999995,949.219999999999
0.0,0.3333333333333333,0.3333333333333333,0.0,0.0,0.3333333333333333,0.0,89.08000030517579,2.6492099952697754,6.229999923706055e-06,843.8699999999994,962.9133333333323
0.0,0.0,0.0,0.0,0.0,1.0,0.0,18.04000015258789,1.809999942779541,1.4851332023690968e-05,559.820000000001,634.650000000001
0.3333,0.0,0.0,0.0,0.0,0.6667000000000001,0.0,23.239999771118164,1.910487569843494,7.569917823737005e-06,786.8199999999997,984.1729999999988
0.5,0.0,0.0,0.0,0.0,0.5,0.0,27.11999969482422,1.9558590488356231,5.414115678660072e-06,834.1399999999995,1062.7899999999984
0.0,0.0,0.0,0.0,0.0,1.0,0.0,18.04000015258789,1.8083183765411377,1.4851332023690968e-05,559.820000000001,634.650000000001
0.0,0.3684,0.6315999999999999,0.0,0.0,0.0,0.0,109.98000030517578,2.8869250690937043,8.046036080660143e-06,938.727999999999,1089.8399999999983
1.0,0.0,0.0,0.0,0.0,0.0,0.0,72.11999969482422,2.200999975204468,4.759186387871155e-07,1324.5052652776355,1852.2699999999968
0.871,0.0306,0.0,0.0,0.0,0.0984,0.0,63.14000015258789,2.187409946918488,1.225e-06,1009.7734343434328,1742.5899999999967
0.0,0.0,0.3,0.0,0.0,0.7,0.0,88.91999969482421,2.5789999961853027,5.825776349585392e-06,708.9600000000005,946.1973333333322
0.0,0.0,0.4,0.0,0.0,0.6,0.0,92.61999969482422,3.190999984741211,7.189033779525752e-06,769.8800000000001,951.9433333333324
0.6,0.0,0.4,0.0,0.0,0.0,0.0,88.63999938964844,2.783338511784871,8.152309126984125e-06,923.349999999999,1204.309999999998
0.5,0.0,0.5,0.0,0.0,0.0,0.0,93.3,2.896084471613477,9.285800036112469e-06,922.479999999999,1131.949999999998
0.4,0.0,0.6,0.0,0.0,0.0,0.0,92.2,2.964501842617989,1.1914266666666674e-05,922.479999999999,1099.4199999999983
0.0,0.0,0.0,0.0,0.0,1.0,0.0,18.04000015258789,1.809999942779541,1.4851332023690968e-05,559.820000000001,634.650000000001
0.0,0.0,0.0,0.0,0.0,1.0,0.0,18.04000015258789,1.842850945199157,1.39e-05,559.820000000001,634.650000000001
0.0,0.0,0.0,0.0,0.5,0.5,0.0,79.76000061035157,3.421618817607562,9.775141647720333e-06,719.9600000000006,943.542999999999
0.0,0.0526,0.0,0.0,0.4736999999999999,0.4736999999999999,0.0,79.76000061035157,3.343623470664025,9.263416813405355e-06,809.4599999999997,949.012999999999
0.0,0.1111111111111111,0.0,0.0,0.4444444444444444,0.4444444444444444,0.0,77.62000122070313,3.3746617561181385,8.599999999999999e-06,814.1799999999997,949.492999999999
0.0,0.1428857114288571,0.0,0.0,0.4285571442855714,0.4285571442855714,0.0,77.62000122070313,3.355574358940124,8.551244967397063e-06,830.4999999999995,954.6329999999989
0.0,0.1764823517648235,0.0,0.0,0.4117588241175883,0.4117588241175883,0.0,77.62000122070313,3.225840730905533,8.1e-06,833.0899999999996,946.432999999999
0.0,0.1976,0.0,0.0,0.4012,0.4012,0.0,77.62000122070313,3.2955607464313506,8.1933975499471e-06,833.8999999999995,944.962999999999
0.0,0.2195219521952195,0.0,0.0,0.3902390239023902,0.3902390239023902,0.0,77.62000122070313,3.295961590051651,7.969924208323161e-06,834.3699999999995,944.352999999999
0.0,0.2422,0.0,0.0,0.3789,0.3789,0.0,77.62000122070313,3.2878117325305936,7.299999999999999e-06,835.8799999999994,942.612999999999
0.0,0.25,0.0,0.0,0.375,0.375,0.0,77.62000122070313,3.2878117325305936,6.881349880218508e-06,835.8799999999994,942.612999999999
0.0,0.282071792820718,0.0,0.0,0.358964103589641,0.358964103589641,0.0,77.62000122070313,3.230817487080892,7e-06,841.3999999999994,953.2129999999988
0.0,0.3157999999999999,0.0,0.0,0.3421,0.3421,0.0,77.62000122070313,3.1099154875278474,6.876380074818923e-06,841.3999999999994,953.3629999999989
0.0,0.3333333333333333,0.0,0.0,0.3333333333333333,0.3333333333333333,0.0,80.86000061035156,3.065606165409088,6.4e-06,841.3999999999994,955.3629999999989
0.0,0.3514,0.0,0.0,0.3243,0.3243,0.0,80.86000061035156,3.060393295288086,6.1e-06,841.3999999999994,989.6329999999987
0.0,0.3793379337933793,0.0,0.0,0.3103310331033103,0.3103310331033103,0.0,80.86000061035156,3.0751066470146178,6.4531019215538365e-06,840.7499999999994,991.1229999999987
0.0,0.0,0.5,0.0,0.0,0.5,0.0,95.13999938964844,2.7813677434552284,7.937557469685872e-06,765.7100000000002,955.8066666666659
0.0,0.0526,0.4736999999999999,0.0,0.0,0.4736999999999999,0.0,100.83999938964844,2.69684224764506,8.313749507904056e-06,810.2199999999997,961.2399999999993
0.0,0.087,0.4564999999999999,0.0,0.0,0.4564999999999999,0.0,97.6,2.5703260111808777,8.351638301658626e-06,810.3999999999997,960.0799999999992
0.0,0.1111111111111111,0.4444444444444444,0.0,0.0,0.4444444444444444,0.0,97.6,2.556046959502356,7.899999999999999e-06,815.8699999999997,960.0599999999993
0.0,0.1428857114288571,0.4285571442855714,0.0,0.0,0.4285571442855714,0.0,93.9,2.5245777121612,7.8e-06,832.1399999999995,962.7599999999993
0.0,0.1560843915608439,0.421957804219578,0.0,0.0,0.421957804219578,0.0,93.9,2.5297063485213687,7.699999999999999e-06,833.3099999999996,957.5993333333324
0.0,0.1764823517648235,0.4117588241175883,0.0,0.0,0.4117588241175883,0.0,93.9,2.6006226612726846,7.299999999999999e-06,834.9799999999996,954.6913333333323
0.0,0.2195219521952195,0.3902390239023902,0.0,0.0,0.3902390239023902,0.0,90.3,2.5995861812205545,6.699999999999999e-06,836.9999999999994,953.269999999999
0.0,0.25,0.375,0.0,0.0,0.375,0.0,90.3,2.6512150543076656,6.6e-06,838.6999999999994,952.9299999999989
0.0,0.2658,0.3671,0.0,0.0,0.3671,0.0,89.5,2.6319219946861265,6.5e-06,843.8699999999994,952.9299999999989
0.0,0.3072,0.3464,0.0,0.0,0.3464,0.0,89.08000030517579,2.638659970760345,5.899999999999999e-06,843.8699999999994,957.3433333333322
0.0,0.3333333333333333,0.3333333333333333,0.0,0.0,0.3333333333333333,0.0,89.08000030517579,2.6492099952697754,5.899999999999999e-06,843.8699999999994,962.9133333333323
0.0,0.3514,0.3243,0.0,0.0,0.3243,0.0,89.08000030517579,2.6417307662963867,5.6e-06,843.6699999999994,994.0466666666654
0.0,0.3793379337933793,0.3103310331033103,0.0,0.0,0.3103310331033103,0.0,89.08000030517579,2.662173237800598,6.524558452742444e-06,843.1899999999994,994.7566666666654
0.0,0.0,0.0,0.0,0.0,1.0,0.0,18.04000015258789,1.809999942779541,1.4851332023690968e-05,559.820000000001,634.650000000001
0.0,0.0,0.0,0.0,0.0,1.0,0.0,18.04000015258789,3.9987525939941406,1.4851332023690968e-05,559.820000000001,634.650000000001
0.5171,0.1848,0.0,0.2981,0.0,0.0,0.0,107.8,2.674800057411194,4.144180759429931e-06,1041.3965714285698,1152.9799999999982
0.5832,0.1896,0.0,0.2271999999999999,0.0,0.0,0.0,98.86000061035156,2.612306100063853,3.822399761581419e-06,1040.95657142857,1139.849999999998
0.6,0.1,0.0,0.3,0.0,0.0,0.0,100.0,2.609999895095825,4.170443843690176e-06,990.8099999999988,1176.437499999998
0.6,0.1,0.3,0.0,0.0,0.0,0.0,89.0,2.700000047683716,6.269633332443237e-06,995.9199999999988,1153.139999999998
0.6,0.1,0.0,0.0,0.3,0.0,0.0,81.0,3.150000095367432,7.424005764389036e-06,995.5699999999988,1193.169999999998
0.0,0.1,0.0,0.3,0.0,0.6,0.0,92.0,2.430000066757202,5.3116483226140335e-06,848.2999999999994,953.2229999999988
0.0,0.1,0.3,0.0,0.0,0.6,0.0,84.0,2.5299999713897705,6.264510925674444e-06,815.0899999999997,954.4439999999989
0.0,0.1,0.0,0.0,0.3,0.6,0.0,77.0,2.940000057220459,6.83990076184954e-06,813.0999999999997,940.862999999999
0.3734,0.1471,0.4795,0.0,0.0,0.0,0.0,93.5000015258789,2.876486661434173,8.652073148754662e-06,1044.3599999999983,1111.6199999999983
0.5832999999999999,0.0,0.4167,0.0,0.0,0.0,0.0,88.58000030517579,2.799999952316284,9.909999847412109e-06,923.349999999999,1206.199999999998
0.999939997599904,6.0002400096003846e-05,0.0,0.0,0.0,0.0,0.0,72.11999969482422,2.201368566599209,4.759186387871155e-07,1324.5052652776355,1889.1699999999964
0.84,0.0,0.0,0.0,0.0,0.16,0.0,57.65999908447266,2.1471700286865234,2.6600000381469724e-06,974.7413041125528,1347.7666666666642
0.84,0.01,0.0,0.0,0.0,0.15,0.0,57.65999908447266,2.1528100180625915,2.95e-06,954.5234343434332,1341.8799999999976
0.84,0.02,0.0,0.0,0.0,0.14,0.0,65.39999923706054,2.178409979343414,2.6799999237060545e-06,955.5134343434332,1341.7199999999978
0.88,0.0,0.0,0.0,0.0,0.12,0.0,63.14000015258789,2.164069917201996,2.1299999237060547e-06,981.0013041125528,1826.7499999999968
0.88,0.02,0.0,0.0,0.0,0.1,0.0,63.14000015258789,2.1810499382019044,2.1600000381469725e-06,963.6834343434332,1819.3899999999967
0.88,0.04,0.0,0.0,0.0,0.08,0.0,63.14000015258789,2.20095995426178,2.1799999237060546e-06,1003.5299999999984,1742.5899999999967
0.88,0.06,0.0,0.0,0.0,0.06,0.0,63.14000015258789,2.2287599778175355,1.4300000190734865e-06,1015.4799999999984,1742.5899999999967
0.92,0.0,0.0,0.0,0.0,0.08,0.0,63.14000015258789,2.155099930763245,1.4300000190734865e-06,1219.872215895644,1826.169999999997
0.9709029097090291,0.002999700029997,0.0,0.0,0.0,0.0260973902609739,0.0,68.0,2.180000066757202,7.599999904632568e-07,1163.15,1825.0699999999968
0.6868000000000001,0.1557,0.0,0.1575,0.0,0.0,0.0,87.0,2.484595018625259,3.4e-06,1033.15,1255.1299999999978
0.5554555455545555,0.2222222222222222,0.0,0.2223222322232223,0.0,0.0,0.0,101.26000061035155,2.626589996814728,2.829160804276237e-06,1042.21657142857,1136.579999999998
0.5218,0.2087999999999999,0.0,0.2694,0.0,0.0,0.0,106.6,2.6663300657272337,3.929480217933652e-06,1040.95657142857,1154.159999999998
0.736,0.0765,0.1789,0.0086,0.0,0.0,0.0,84.7,2.5288795441389085,4.618279954973858e-06,1005.0599999999988,1252.4399999999978
0.0,0.0,0.0,0.0,0.0,1.0,0.0,18.04000015258789,1.842850945199157,1.4851332023690968e-05,559.820000000001,634.650000000001
1.0,0.0,0.0,0.0,0.0,0.0,0.0,72.11999969482422,2.200000047683716,6e-07,1324.5052652776355,1852.2699999999968
1.0,0.0,0.0,0.0,0.0,0.0,0.0,72.5,2.200000047683716,4.759186387871155e-07,1324.5052652776355,1852.2699999999968
0.4700999999999999,0.1601,0.099,0.0256,0.042,0.2032,0.0,79.75999908447265,2.535351084868113,4.820000076293945e-06,909.15,1161.429999999998
0.4942505749425058,0.1594840515948405,0.1391860813918608,0.0232976702329767,0.0187981201879812,0.164983501649835,0.0,81.35999908447266,2.5006069815158845,4.809999847412108e-06,915.15,1168.399999999998
0.4735526447355264,0.1608839116088391,0.0938906109389061,0.0092990700929907,0.0562943705629437,0.2060793920607939,0.0,79.75999908447265,2.61016109863917,4.979999923706054e-06,910.15,1164.169999999998
0.4785,0.1589,0.132,0.0096,0.0184,0.2026,0.0,81.35999908447266,2.468981081644694,4.479999923706055e-06,908.15,1168.7299999999982
0.69,0.11,0.035,0.04,0.035,0.09,0.0,73.96000061035156,2.400000095367432,3.2e-06,943.15,1245.2233333333313
0.72,0.09,0.04,0.0,0.04,0.11,0.0,72.71999969482422,2.380000114440918,3.1e-06,913.15,1265.9099999999976
0.7,0.09,0.045,0.025,0.07,0.07,0.0,75.38000030517578,2.509999990463257,3.8e-06,933.15,1236.184999999998
0.66,0.14,0.08,0.02,0.04,0.06,0.0,76.63999938964844,2.5,3.7e-06,973.15,1248.6249999999977
0.69,0.12,0.06,0.02,0.06,0.05,0.0,76.53999938964844,2.5199999809265137,3.7e-06,983.15,1261.7099999999978
0.69,0.13,0.0,0.02,0.09,0.07,0.0,73.6,2.490000009536743,3.4e-06,963.15,1253.944999999998
0.6804,0.1339999999999999,0.0205999999999999,0.0205999999999999,0.0721999999999999,0.0721999999999999,0.0,74.8,2.470000028610229,3.4e-06,963.15,1255.184999999998
0.69,0.13,0.04,0.02,0.05,0.07,0.0,73.81999969482422,2.450000047683716,3.3e-06,963.15,1255.3349999999978
0.69,0.13,0.06,0.02,0.03,0.07,0.0,76.89999847412109,2.4200000762939453,3.2e-06,963.15,1263.2599999999977
0.69,0.13,0.11,0.0,0.0,0.07,0.0,76.21999969482422,2.400000095367432,3.3e-06,963.15,1261.3549999999977
1.0,0.0,0.0,0.0,0.0,0.0,0.0,72.11999969482422,2.2079999446868896,5e-07,1324.5052652776355,1852.2699999999968
