Repository: JiaQianZhu/ML_glass

This section contains all the datasets used in the experiment. 
Under the 'raw' folder, you will find the original dataset we collected from the SciGlass database via a Python module named GlassPy (https://github.com/drcassar/glasspy). 
Under the 'clean' folder, you will find the individual datasets of five properties and final dataset for joint prediction both after completion.
We also mannually gathered a small dataset (~50 entries) of compositions released by Corning Incorporated (US 2020/0339468 A1), all of which were unseen during the training period. This dataset is named 'US_patent_data.csv'.

File: (a-d) Datasets/clean/dataset_completed.csv (part 23 of 31)
SiO2,Al2O3,CaO,MgO,SrO,B2O3,Sb2O3,YoungModulus,Density293K,CTEbelowTg,Tstrain,Tsoft
0.0,0.0,0.0,0.0,0.0,1.0,0.0,18.04000015258789,1.7999999523162842,1.5e-05,559.820000000001,634.650000000001
0.494,0.083,0.423,0.0,0.0,0.0,0.0,92.30000152587893,2.8320000171661377,8.131522244262688e-06,993.6399999999988,1143.5399999999981
0.456,0.105,0.439,0.0,0.0,0.0,0.0,93.4800018310547,2.8499999046325684,8.162623808906195e-06,998.5999999999988,1123.5099999999982
0.4125999999999999,0.1268999999999999,0.4604999999999999,0.0,0.0,0.0,0.0,93.5000015258789,2.868000030517578,7.730212358892532e-06,1010.6699999999986,1126.879999999998
0.3734,0.1471,0.4795,0.0,0.0,0.0,0.0,93.5000015258789,2.884999990463257,8.652073148754662e-06,1044.3599999999983,1111.6199999999983
0.3303,0.1642,0.5055,0.0,0.0,0.0,0.0,94.36000061035156,2.9059998989105225,8.70966290889619e-06,1062.2079999999985,1106.8599999999983
0.498,0.151,0.351,0.0,0.0,0.0,0.0,93.92000122070311,2.76200008392334,6.660490191577734e-06,1049.0079999999984,1175.689999999998
0.441,0.174,0.385,0.0,0.0,0.0,0.0,100.96000061035156,2.796999931335449,7.066623882548016e-06,1062.7779999999984,1134.7599999999982
0.3954,0.1992,0.4054,0.0,0.0,0.0,0.0,100.7,2.818000078201294,7.470628428141277e-06,1063.9779999999985,1129.869999999998
0.348,0.225,0.427,0.0,0.0,0.0,0.0,99.5,2.83899998664856,7.589924245943341e-06,1066.1579999999983,1116.7199999999982
0.4963,0.0011,0.5025999999999999,0.0,0.0,0.0,0.0,93.3,2.9119999408721924,9.300466702779135e-06,922.479999999999,1130.5499999999981
0.4014,0.0278,0.43,0.1408,0.0,0.0,0.0,95.76000061035155,2.9025466672579445,8.96965955743336e-06,947.6799999999988,1086.9999999999982
0.3859,0.0567999999999999,0.4135,0.1438,0.0,0.0,0.0,97.7,2.908476653496424,8.298010598246255e-06,982.9399999999988,1085.1099999999983
0.3697369736973697,0.0871087108710871,0.3961396139613961,0.147014701470147,0.0,0.0,0.0,97.1,2.909529973268509,8.498656656773884e-06,984.7499999999986,1074.6099999999983
0.5,0.0,0.25,0.25,0.0,0.0,0.0,101.4199996948242,2.8499999046325684,7.499999999999999e-06,921.029999999999,1066.9799999999984
0.0,0.0,0.0,0.0,0.0,1.0,0.0,18.04000015258789,1.842850945199157,1.4851332023690968e-05,559.820000000001,634.650000000001
1.0,0.0,0.0,0.0,0.0,0.0,0.0,72.11999969482422,2.2043758322671154,4.759186387871155e-07,1324.5052652776355,1852.2699999999968
0.49,0.21,0.05,0.25,0.0,0.0,0.0,108.0,2.720000028610229,4.7350613494146456e-06,1036.6246666666652,1177.879999999998
0.45,0.2,0.1,0.25,0.0,0.0,0.0,107.0,2.720000028610229,4.971768813714527e-06,1036.1279999999986,1129.359999999998
0.5,0.15,0.2,0.15,0.0,0.0,0.0,101.0,2.75,5.63493345488593e-06,1031.3499999999983,1203.8399999999979
0.0,0.21,0.3801,0.0,0.0,0.4099,0.0,90.3,2.5775479107073376,6.916637370718096e-06,836.9399999999994,952.8113333333323
0.5832999999999999,0.0,0.4167,0.0,0.0,0.0,0.0,88.58000030517579,2.7966284626010185,9.909999847412109e-06,923.349999999999,1206.199999999998
0.5,0.0,0.5,0.0,0.0,0.0,0.0,96.5999984741211,2.8989999294281006,8.8e-06,922.479999999999,1131.949999999998
0.502,0.0626,0.2483,0.1871,0.0,0.0,0.0,99.46000061035156,2.720000028610229,7.420165950393672e-06,986.3299999999988,1103.6599999999983
0.4964,0.1104,0.2496999999999999,0.1435,0.0,0.0,0.0,98.23999938964845,2.7100000381469727,5.8135125017166185e-06,997.323333333332,1155.149999999998
0.4957,0.1632999999999999,0.2455999999999999,0.0953999999999999,0.0,0.0,0.0,97.87999877929688,2.7039999961853027,6.265737451680497e-06,1031.4346666666652,1182.759999999998
0.4987,0.2528,0.2485,0.0,0.0,0.0,0.0,97.0,2.694000005722046,4.434296658198036e-06,1064.3379999999984,1215.4599999999978
0.0,0.0,0.0,0.0,0.0,1.0,0.0,18.04000015258789,1.842850945199157,1.4851332023690968e-05,559.820000000001,634.650000000001
0.456,0.105,0.439,0.0,0.0,0.0,0.0,93.4800018310547,2.8441739230155947,8.162623808906195e-06,998.5999999999988,1123.5099999999982
0.452,0.1009999999999999,0.2339999999999999,0.213,0.0,0.0,0.0,99.01999969482422,2.841926264166832,6.6526616825103776e-06,988.1699999999988,1085.2499999999982
0.4695,0.1079,0.1099,0.3127,0.0,0.0,0.0,104.6,2.7560999846458434,5.930128389930725e-06,993.6099999999986,1148.419999999998
0.465,0.107,0.0,0.428,0.0,0.0,0.0,105.4,2.7482799673080445,5.283838952064517e-06,1000.1499999999988,1113.9699999999982
0.0,0.0,0.05,0.0,0.25,0.7,0.0,79.76000061035157,2.749000072479248,6.370661446253461e-06,659.260000000001,944.269999999999
0.0,0.0,0.1,0.0,0.2,0.7,0.0,79.76000061035157,2.746999979019165,5.999877170308426e-06,659.260000000001,925.5499999999992
0.0,0.0,0.15,0.0,0.15,0.7,0.0,83.31999969482422,2.700000047683716,6.0080311815352615e-06,662.930000000001,937.6566666666655
0.0,0.0,0.2,0.0,0.1,0.7,0.0,83.61999969482422,2.6459999084472656,6.0404443412235765e-06,663.030000000001,938.2733333333323
0.0,0.0,0.25,0.0,0.05,0.7,0.0,83.61999969482422,2.556999921798706,5.910340329687934e-06,706.0300000000004,939.7133333333322
0.44,0.06,0.5,0.0,0.0,0.0,0.0,92.4000015258789,2.869999885559082,1.03e-05,988.7299999999988,1111.9099999999983
0.46,0.08,0.46,0.0,0.0,0.0,0.0,91.18000030517578,2.990000009536743,9.5e-06,993.5799999999988,1114.3199999999981
0.45,0.12,0.43,0.0,0.0,0.0,0.0,96.82000122070312,2.8399999141693115,9.1e-06,1010.0399999999986,1124.839999999998
0.56,0.08,0.36,0.0,0.0,0.0,0.0,90.38000030517578,2.7799999713897705,8.1e-06,992.5599999999988,1137.449999999998
0.5,0.12,0.38,0.0,0.0,0.0,0.0,95.28000183105468,2.77125320213672,8.1e-06,1010.0399999999986,1158.369999999998
0.56,0.12,0.32,0.0,0.0,0.0,0.0,88.81999969482422,2.789999961853028,8e-06,1009.3199999999986,1162.819999999998
0.4,0.2,0.4,0.0,0.0,0.0,0.0,100.68000030517578,2.819999933242798,8e-06,1063.6579999999983,1128.089999999998
0.38,0.26,0.36,0.0,0.0,0.0,0.0,101.9,2.759999990463257,7.299999999999999e-06,1062.9579999999985,1145.359999999998
1.0,0.0,0.0,0.0,0.0,0.0,0.0,71.9000015258789,2.2149999141693115,4.759186387871155e-07,1324.5052652776355,1852.2699999999968
0.6499,0.0893,0.2608,0.0,0.0,0.0,0.0,85.8,2.611849958896637,5.179855080350237e-06,998.6599999999988,1219.354999999998
0.6502,0.0899,0.2599,0.0,0.0,0.0,0.0,85.8,2.616099970340729,5.236155071957903e-06,996.3599999999986,1219.514999999998
0.6491,0.0899,0.261,0.0,0.0,0.0,0.0,85.8,2.61242995262146,5.132821747525529e-06,999.2599999999989,1219.9983333333312
0.6494,0.0906,0.26,0.0,0.0,0.0,0.0,85.8,2.615459969043732,5.354555051231382e-06,996.7299999999988,1220.9083333333313
0.648,0.0899,0.2621,0.0,0.0,0.0,0.0,85.8,2.616399955749512,5.1004417517979904e-06,999.2599999999989,1219.9983333333312
0.6483351664833517,0.0905909409059094,0.2610738926107389,0.0,0.0,0.0,0.0,85.8,2.6131299495697022,5.292955060386655e-06,999.2599999999989,1221.2683333333312
0.6196,0.0761,0.3043,0.0,0.0,0.0,0.0,88.83999938964844,2.656180056333542,5.716090360341754e-06,990.7999999999988,1134.849999999998
0.6274627462746274,0.0924092409240924,0.2801280128012801,0.0,0.0,0.0,0.0,85.75999908447265,2.699980034828186,5.660106432269861e-06,995.1699999999988,1167.3299999999979
0.6197,0.099,0.2813,0.0,0.0,0.0,0.0,87.23999938964843,2.674475028157234,5.68617927718389e-06,995.8899999999988,1157.269999999998
0.6102000000000001,0.1023,0.2875,0.0,0.0,0.0,0.0,87.35999908447266,2.656670013308525,5.8180830752054825e-06,996.8999999999988,1144.109999999998
0.6001399860013998,0.0922907709229077,0.3075692430756924,0.0,0.0,0.0,0.0,88.73999938964843,2.710876845326689,6.325806661987302e-06,995.1699999999988,1144.589999999998
0.5766,0.1004,0.323,0.0,0.0,0.0,0.0,88.73999938964843,2.7321034236275965,6.44777829297384e-06,996.8999999999988,1158.0299999999982
0.6494649464946495,0.0294029402940294,0.3211321132113211,0.0,0.0,0.0,0.0,82.75999908447265,2.650812575419744,6.486100205739341e-06,953.7399999999988,1209.5066666666646
0.6622,0.054,0.2838,0.0,0.0,0.0,0.0,85.5999984741211,2.604081981380781,5.501208391507467e-06,989.2399999999986,1219.4533333333313
0.6063000000000001,0.1056,0.2880999999999999,0.0,0.0,0.0,0.0,87.35999908447266,2.651465022206306,5.7768630672454825e-06,999.0599999999988,1142.609999999998
0.5948594859485948,0.1421142114211421,0.263026302630263,0.0,0.0,0.0,0.0,88.47999877929688,2.635820675421329,5.280316681035357e-06,1024.9199999999985,1169.529999999998
0.6476999999999999,0.0897,0.2548,0.0078,0.0,0.0,0.0,85.3,2.627479996681213,5.031255083147681e-06,996.2499999999986,1219.9983333333312
0.5988401159884013,0.0920907909209079,0.3012698730126987,0.0077992200779922,0.0,0.0,0.0,88.73999938964843,2.718666435781925,6.235056669108072e-06,995.1699999999988,1144.2199999999982
0.5753424657534246,0.1001899810018998,0.3166683331666833,0.0077992200779922,0.0,0.0,0.0,88.73999938964843,2.7232209444765063,6.714724977493287e-06,996.5399999999988,1160.0799999999979
0.6463,0.0895,0.2487,0.0155,0.0,0.0,0.0,85.95999908447266,2.6315150050322216,4.757193437830602e-06,987.6399999999988,1219.9983333333312
0.6352,0.088,0.2005999999999999,0.0761999999999999,0.0,0.0,0.0,87.81999969482422,2.614736898933138,4.352713298034674e-06,980.1799999999988,1180.8499999999979
0.6218378162183782,0.0861913808619138,0.1426857314268573,0.1492850714928507,0.0,0.0,0.0,83.6,2.5801800417900087,4.83850003687541e-06,985.0999999999988,1174.6099999999979
0.6091,0.0843999999999999,0.0872,0.2193,0.0,0.0,0.0,93.36000061035156,2.559189192698115,4.58710090859731e-06,985.1099999999986,1136.939999999998
0.9566,0.0,0.0,0.0,0.0,0.0434,0.0,65.0999984741211,2.187000036239624,1.0886536069879533e-06,1222.4722158956442,1826.169999999997
0.8678,0.0,0.0,0.0,0.0,0.1322,0.0,50.70000076293945,2.1689999103546143,1.8127999715805075e-06,977.4413041125528,1826.7499999999968
0.616,0.006,0.3779999999999999,0.0,0.0,0.0,0.0,87.65999908447266,2.75600004196167,8.043478584398539e-06,916.5299999999992,1218.049999999998
0.496,0.005,0.499,0.0,0.0,0.0,0.0,93.3,2.8949999809265137,9.329466702779136e-06,915.6599999999992,1130.5499999999981
0.4965,0.2462,0.2573,0.0,0.0,0.0,0.0,97.0,2.690000057220459,5.203699929464433e-06,1064.3379999999984,1215.4499999999978
0.4355564443555644,0.1238876112388761,0.4405559444055594,0.0,0.0,0.0,0.0,93.4800018310547,2.7320001125335693,7.753957329450336e-06,1010.0399999999986,1124.4799999999982
0.3779999999999999,0.265,0.357,0.0,0.0,0.0,0.0,101.9,2.759999990463257,6.765712824249269e-06,1061.9879999999985,1145.359999999998
0.363,0.155,0.482,0.0,0.0,0.0,0.0,96.56000061035157,2.8399999141693115,8.648248989768252e-06,1078.397666666665,1108.1299999999983
0.001,0.485,0.514,0.0,0.0,0.0,0.0,112.0,2.9179999828338623,7.832320279760215e-06,938.727999999999,1089.8399999999983
0.506,0.005,0.261,0.228,0.0,0.0,0.0,101.4199996948242,2.763999938964844,8.072757139805384e-06,917.849999999999,1098.6699999999983
1.0,0.0,0.0,0.0,0.0,0.0,0.0,72.11999969482422,2.2043758322671154,4.759186387871155e-07,1324.5052652776355,1852.2699999999968
0.0,0.387,0.613,0.0,0.0,0.0,0.0,112.2,2.857338590029686,8.265648311387926e-06,938.727999999999,1089.8399999999983
1.0,0.0,0.0,0.0,0.0,0.0,0.0,72.11999969482422,2.200000047683716,4.759186387871155e-07,1324.5052652776355,1852.2699999999968
0.13,0.0,0.0,0.42,0.0,0.45,0.0,94.31999969482422,2.319999933242798,5.429999923706055e-06,789.3299999999998,961.6029999999988
0.13,0.0,0.42,0.0,0.0,0.45,0.0,100.83999938964844,2.7699999809265137,6.170000076293945e-06,830.1099999999996,958.1966666666656
0.1505,0.0,0.0,0.0,0.3285,0.521,0.0,79.76000061035157,2.289999961853028,5.479999923706054e-06,795.0399999999998,948.0829999999991
0.3,0.1,0.0,0.0,0.0,0.6,0.0,23.239999771118164,2.155375577793235,4.581420016288757e-06,883.4299999999993,985.2929999999988
0.618,0.1517,0.0,0.2303,0.0,0.0,0.0,96.12000122070312,2.5424333622058235,3.559480757522581e-06,1034.517333333332,1146.6941666666646
0.4443999999999999,0.0,0.5556,0.0,0.0,0.0,0.0,92.2,2.9351096714759985,1.1602733333333337e-05,922.479999999999,1142.15
0.0401999999999999,0.3001,0.5997,0.06,0.0,0.0,0.0,107.8,2.9143035677671434,8.73240620740255e-06,916.737999999999,1088.6999999999982
0.0,0.402,0.598,0.0,0.0,0.0,0.0,112.2,2.7980764228597512,8.174463501161244e-06,938.727999999999,1089.8399999999983
0.0,0.4417999999999999,0.5582,0.0,0.0,0.0,0.0,112.2,2.91058799703916,7.835183066888841e-06,938.727999999999,1089.8399999999983
0.0,0.5276,0.4724,0.0,0.0,0.0,0.0,112.0,2.867097167174021,8.28262190855118e-06,938.727999999999,1089.8399999999983
1.0,0.0,0.0,0.0,0.0,0.0,0.0,72.11999969482422,2.2043758322671154,4.400000095367432e-07,1324.5052652776355,1852.2699999999968
0.4995,0.0,0.2478,0.2527,0.0,0.0,0.0,101.4199996948242,2.869999885559082,9.11999969482422e-06,921.029999999999,1066.9799999999984
0.5011498850114988,0.0514948505149485,0.242975702429757,0.2043795620437956,0.0,0.0,0.0,101.4199996948242,2.816999912261963,8.069999694824218e-06,986.2899999999988,1097.7699999999982
0.5047495250474953,0.0914908509149085,0.2427757224277572,0.160983901609839,0.0,0.0,0.0,98.78000030517578,2.79099988937378,7.94000015258789e-06,987.7999999999988,1145.2999999999981
0.5005499450054994,0.1250874912508749,0.245975402459754,0.1283871612838716,0.0,0.0,0.0,98.23999938964845,2.7660000324249268,6.271517395973204e-06,1005.2799999999988,1164.919999999998
0.5047495250474953,0.1515848415158484,0.2404759524047595,0.1031896810318968,0.0,0.0,0.0,98.61999969482422,2.747999906539917,6.699999999999999e-06,1027.1679999999983,1183.3399999999979
0.496949694969497,0.191019101910191,0.2511251125112511,0.0609060906090609,0.0,0.0,0.0,96.5199981689453,2.7230000495910645,6.509999847412109e-06,1038.1079999999986,1184.259999999998
0.5029,0.2501,0.247,0.0,0.0,0.0,0.0,97.0,2.7039999961853027,5.670000076293945e-06,1064.3379999999984,1215.4599999999978
0.5,0.025,0.25,0.225,0.0,0.0,0.0,101.4199996948242,2.8489999771118164,8.55999984741211e-06,950.8699999999988,1070.5199999999984
0.5000500050005,0.0624062406240624,0.25002500250025,0.1875187518751875,0.0,0.0,0.0,99.98000030517578,2.816999912261963,7.340625990295405e-06,986.3299999999988,1103.6599999999983
0.5,0.075,0.25,0.175,0.0,0.0,0.0,99.46000061035156,2.811000108718872,7.89000015258789e-06,984.0299999999988,1107.2299999999982
0.5000499950005,0.1124887511248875,0.24997500249975,0.1374862513748625,0.0,0.0,0.0,98.23999938964845,2.7709999084472656,7.04000015258789e-06,998.1799999999988,1157.929999999998
0.7,0.05,0.0,0.0,0.05,0.2,0.0,62.85999984741211,2.39448002576828,3.1e-06,902.9199999999992,1228.15
0.7,0.04,0.0,0.0,0.0375,0.2225,0.0,62.47999954223633,2.351340019702912,2.9e-06,903.2599999999992,1233.15
0.69,0.06,0.0,0.0,0.05,0.2,0.0,70.2,2.4066650319099425,3.1e-06,901.6899999999991,1233.15
0.7125,0.05,0.0,0.0,0.0375,0.2,0.0,62.85999984741211,2.3573550283908844,3e-06,902.9199999999992,1233.15
0.71,0.04,0.0,0.0,0.0375,0.2125,0.0,66.47999954223633,2.33400502204895,3e-06,903.2599999999992,1238.15
0.65,0.05,0.05,0.0,0.0,0.25,0.0,61.87999954223633,2.336265680392583,3.3e-06,899.6299999999991,1213.15
0.675,0.075,0.0,0.0,0.05,0.2,0.0,70.2,2.4260950195789337,3.2e-06,900.7799999999992,1223.15
0.65,0.1,0.05,0.0,0.05,0.15,0.0,71.2,2.4770024996995925,3.6e-06,904.9199999999992,1223.15
0.725,0.05,0.0,0.0,0.025,0.2,0.0,62.85999984741211,2.3035999965667724,2.923309527170091e-06,903.1699999999992,1283.15
0.6493,0.0925999999999999,0.2580999999999999,0.0,0.0,0.0,0.0,85.83999938964844,2.6109800004959105,5.457055031522112e-06,995.0999999999988,1222.1683333333312
0.7089,0.1119,0.1792,0.0,0.0,0.0,0.0,85.68000030517578,2.546712896823883,4.468176555633549e-06,1019.2899999999986,1248.2499999999977
0.7292000000000001,0.1185,0.1523,0.0,0.0,0.0,0.0,85.96000061035156,2.51586951593558,4.063390012359618e-06,1037.3899999999985,1271.0999999999976
0.7179000000000001,0.1288,0.1533,0.0,0.0,0.0,0.0,85.96000061035156,2.51154547115167,4.046263367271421e-06,1033.5299999999986,1271.5999999999976
0.7064,0.1393,0.1543,0.0,0.0,0.0,0.0,84.83999938964844,2.511786955992381,3.918560090637202e-06,1035.6099999999983,1271.5999999999976
0.6589,0.1826,0.1585,0.0,0.0,0.0,0.0,86.51999969482422,2.55743082344532,3.838085782732279e-06,1069.2079999999985,1247.8149999999978
0.6466,0.1938,0.1596,0.0,0.0,0.0,0.0,90.2,2.5785558354854583,3.743185801551451e-06,1069.9379999999985,1238.289999999998
0.6589,0.1826,0.1384999999999999,0.02,0.0,0.0,0.0,86.51999969482422,2.558740823070208,3.753703637123105e-06,1070.0479999999984,1246.6249999999977
0.6589,0.1826,0.1185,0.04,0.0,0.0,0.0,85.35999908447266,2.5513574939966204,3.68565025267828e-06,1046.5939999999985,1248.0649999999978
0.6589,0.1826,0.0984999999999999,0.06,0.0,0.0,0.0,85.5999984741211,2.561847478747368,3.5584573771613e-06,1046.7839999999983,1247.1699999999978
0.6862,0.1325,0.1722,0.0091,0.0,0.0,0.0,84.8,2.526593818664551,4.0737799164454185e-06,1017.6899999999986,1268.2299999999977
0.6873,0.1326999999999999,0.144,0.036,0.0,0.0,0.0,84.77999877929688,2.540653971831004,4.035350035349525e-06,1014.5099999999984,1267.3599999999976
0.6885,0.133,0.1071,0.0714,0.0,0.0,0.0,86.9,2.52435998916626,3.5682331245331533e-06,1016.4666666666652,1267.8699999999976
0.6548,0.1815,0.1419,0.0218,0.0,0.0,0.0,86.51999969482422,2.5625008294979734,3.853326944287614e-06,1070.0479999999984,1239.2749999999978
0.6548,0.1815,0.1219,0.0218,0.02,0.0,0.0,86.01999969482422,2.557832491993904,3.7557502700169846e-06,1069.6779999999983,1242.164999999998
0.6503,0.1644,0.1853,0.0,0.0,0.0,0.0,85.53999938964844,2.56264004945755,4.226583301862081e-06,1067.8879999999983,1239.2149999999979
0.6611,0.1671,0.1523,0.0,0.0195,0.0,0.0,85.53999938964844,2.559959985415141,3.903169081097556e-06,1068.8779999999983,1253.5849999999978
0.6859000000000001,0.1325,0.1816,0.0,0.0,0.0,0.0,84.8,2.5360855531692503,3.994758232434594e-06,1017.7099999999986,1268.2299999999977
0.6975,0.1221,0.1804,0.0,0.0,0.0,0.0,84.8,2.556674370765686,4.009009893671676e-06,1018.4999999999984,1266.2799999999977
0.6661,0.1846999999999999,0.1361,0.0,0.0131,0.0,0.0,86.28000030517578,2.548863305250804,3.729820063927056e-06,1069.3279999999984,1269.2199999999978
0.6466,0.1938,0.1596,0.0,0.0,0.0,0.0,90.2,2.5785558354854583,3.743185801551451e-06,1069.9379999999985,1238.289999999998
0.6466,0.1938,0.1396,0.02,0.0,0.0,0.0,88.68000030517578,2.5782483301560086,3.737536978085832e-06,1070.7779999999984,1237.809999999998
0.6466,0.1938,0.1196,0.04,0.0,0.0,0.0,88.65999908447266,2.573132492899895,3.8056369383675687e-06,1046.0739999999985,1239.6099999999979
0.6465000000000001,0.1938,0.0997,0.06,0.0,0.0,0.0,88.43999938964843,2.580462484955788,3.5660030926659005e-06,1046.2639999999983,1239.595833333331
0.634,0.2052,0.1408,0.02,0.0,0.0,0.0,94.36000061035156,2.5906158188978834,3.826140215828303e-06,1069.3679999999983,1193.574999999998
0.634,0.2052,0.1208,0.04,0.0,0.0,0.0,92.9,2.583915811777115,3.869384710802348e-06,1044.5539999999985,1194.194999999998
0.634,0.2052,0.1008,0.06,0.0,0.0,0.0,91.25999908447264,2.586769962310791,3.5830670670463925e-06,1044.7439999999986,1190.134999999998
0.6589,0.1826,0.1384999999999999,0.0,0.02,0.0,0.0,86.51999969482422,2.56065249423186,3.768276970100399e-06,1069.4879999999985,1247.7849999999978
0.6589,0.1826,0.1185,0.0,0.04,0.0,0.0,86.01999969482422,2.577909997701645,3.7218135765075656e-06,1069.4479999999985,1249.424999999998
0.6589,0.1826,0.0984999999999999,0.0,0.06,0.0,0.0,85.91999969482421,2.5723633122444154,3.6641383281707774e-06,1069.4479999999985,1248.7449999999978
0.659,0.1826,0.0984999999999999,0.0199,0.04,0.0,0.0,86.18000030517578,2.5749349707365035,3.651611660130819e-06,1069.6379999999983,1247.424999999998
0.6589,0.1826,0.0785,0.02,0.06,0.0,0.0,87.83999938964844,2.575438306927681,3.518327781444126e-06,1069.2879999999984,1248.5799999999979
0.6589,0.1826,0.1384999999999999,0.02,0.0,0.0,0.0,86.51999969482422,2.558740823070208,3.753703637123105e-06,1070.0479999999984,1246.6249999999977
0.705,0.1009999999999999,0.06,0.045,0.022,0.067,0.0,76.28000030517578,2.424000024795532,3.15e-06,971.15,1243.4599999999978
0.7,0.11,0.075,0.025,0.02,0.07,0.0,75.85999908447266,2.424000024795532,3.3e-06,972.15,1246.3299999999979
0.7160000000000001,0.09,0.042,0.075,0.021,0.056,0.0,74.86000061035156,2.436000108718872,3.2400001525878904e-06,956.15,1255.6999999999978
0.7210000000000001,0.085,0.032,0.09,0.021,0.051,0.0,75.0,2.434999942779541,3.209999847412109e-06,956.15,1269.3799999999976
0.7,0.105,0.067,0.038,0.021,0.069,0.0,76.11999969482422,2.438999891281128,3.309999847412109e-06,956.15,1244.8599999999979
0.7050000000000001,0.098,0.078,0.03,0.021,0.068,0.0,75.85999908447266,2.443000078201294,3.4400001525878902e-06,955.15,1244.3399999999979
0.7080000000000001,0.097,0.108,0.0,0.021,0.066,0.0,75.81999969482422,2.4579999446868896,3.670000076293945e-06,960.15,1245.2399999999977
0.721,0.108,0.04,0.022,0.04,0.069,0.0,75.01999969482422,2.430999994277954,3.1100000381469727e-06,962.15,1267.9699999999978
0.7290000000000001,0.09,0.02,0.077,0.021,0.063,0.0,74.86000061035156,2.438999891281128,3.309999847412109e-06,956.15,1268.7399999999977
1.0,0.0,0.0,0.0,0.0,0.0,0.0,74.0,2.200000047683716,4.759186387871155e-07,1324.5052652776355,1852.2699999999968
0.0,0.0,0.0,0.3333,0.0,0.6667000000000001,0.0,95.05999908447264,2.3326207363605502,6.137995855531233e-06,707.3600000000005,947.672999999999
0.65,0.05,0.05,0.0,0.0,0.25,0.0,61.87999954223633,2.336265680392583,3.281804050263907e-06,899.6299999999991,1213.8258333333317
0.667,0.078,0.155,0.0,0.09,0.01,0.0,85.6,2.640624027252197,4.581646653874712e-06,985.1874999999986,1222.594999999998
0.65,0.08,0.0,0.0,0.27,0.0,0.0,81.4,3.0310999684333804,6.312136425290791e-06,989.0499999999988,1227.4958333333313
0.0,0.0,0.0,0.0,0.0,1.0,0.0,18.04000015258789,1.842850945199157,1.4851332023690968e-05,559.820000000001,634.650000000001
0.6,0.1,0.05,0.0,0.05,0.2,0.0,72.6,2.470104997754097,3.9e-06,903.2399999999992,1203.15
0.65,0.125,0.05,0.0,0.025,0.15,0.0,69.6,2.4076900100708007,3.1e-06,920.3599999999992,1238.15
0.65,0.1,0.05,0.0,0.05,0.15,0.0,71.2,2.4770024996995925,3.5e-06,904.9199999999992,1228.15
0.575,0.1,0.025,0.1,0.0,0.2,0.0,74.03999938964844,2.4195550149679184,3.4e-06,899.1499999999992,1323.15
0.65,0.05,0.05,0.0,0.0,0.25,0.0,61.87999954223633,2.336265680392583,3.3e-06,899.6299999999991,1218.15
1.0,0.0,0.0,0.0,0.0,0.0,0.0,72.11999969482422,2.200000047683716,4.759186387871155e-07,1324.5052652776355,1852.2699999999968
0.5,0.0,0.4,0.1,0.0,0.0,0.0,92.11999969482422,2.878326683521271,8.83306833267212e-06,920.069999999999,1148.369999999998
0.0,0.0,0.0,0.0,0.0,1.0,0.0,18.04000015258789,1.842850945199157,1.4851332023690968e-05,559.820000000001,634.650000000001
0.0,0.0,0.0,0.0,0.0,1.0,0.0,18.04000015258789,1.842850945199157,1.53e-05,559.820000000001,634.650000000001
0.0574,0.0,0.0,0.0,0.0,0.9426,0.0,18.6,1.865365429894095,1.34e-05,555.7800000000009,634.650000000001
0.115,0.0,0.0,0.0,0.0,0.885,0.0,20.559999847412108,1.866849803816704,1.18e-05,615.810000000001,830.4119999999996
0.65,0.05,0.05,0.0,0.0,0.25,0.0,61.87999954223633,2.336265680392583,3.2e-06,899.6299999999991,1213.8258333333317
0.419,0.162,0.419,0.0,0.0,0.0,0.0,98.0,2.8399999141693115,7.196679584775653e-06,1078.577666666665,1132.9699999999982
0.6274000000000001,0.1278999999999999,0.0579,0.0649,0.0,0.1219,0.0,75.0,2.3510000705718994,3e-06,960.15,1193.6208333333313
0.5700999999999999,0.0855,0.1944,0.0695,0.0,0.0805,0.0,85.61999969482422,2.5299999713897705,5.453768320274351e-06,927.589999999999,1143.2099999999982
0.5,0.0,0.5,0.0,0.0,0.0,0.0,93.3,2.896084471613477,9.285800036112469e-06,922.479999999999,1131.949999999998
0.51,0.0,0.49,0.0,0.0,0.0,0.0,91.95999908447266,2.8731116127463485,9.936517882755817e-06,922.1799999999988,1134.0299999999982
0.6,0.0,0.4,0.0,0.0,0.0,0.0,88.63999938964844,2.783338511784871,8.152309126984125e-06,923.349999999999,1204.309999999998
0.4285571442855714,0.1428857114288571,0.0,0.4285571442855714,0.0,0.0,0.0,105.6,2.7558000230789186,4.470349574534105e-06,1018.5633333333318,1130.9999999999982
0.496,0.248,0.256,0.0,0.0,0.0,0.0,97.0,2.6648324998021127,5.2248199245816205e-06,1064.3379999999984,1215.4499999999978
0.496,0.001,0.503,0.0,0.0,0.0,0.0,93.3,2.907096697525557,9.300466702779135e-06,922.479999999999,1130.5099999999982
0.244,0.251,0.505,0.0,0.0,0.0,0.0,104.6,2.878800013065338,9.055195826848348e-06,1063.5479999999984,1097.5799999999983
0.5007,0.1093,0.2503,0.1397,0.0,0.0,0.0,98.23999938964845,2.753312206149101,7.078535835965473e-06,991.5099999999989,1157.419999999998
0.0,0.0542,0.0,0.5487,0.0,0.3971,0.0,88.0,2.431999921798706,6.141215953954061e-06,847.9599999999995,963.6329999999989
0.0,0.0641064106410641,0.4663466346634663,0.0,0.0,0.4695469546954695,0.0,90.0,2.63700008392334,8.423513417053225e-06,810.0399999999997,961.2399999999993
0.0,0.0816,0.0,0.0,0.3211,0.5972999999999999,0.0,79.0,3.177999973297119,7.096068018722537e-06,809.0299999999997,940.312999999999
0.5,0.25,0.0,0.0,0.25,0.0,0.0,82.07999877929687,3.062160057127476,6.301133330027265e-06,1060.4599999999984,1224.3399999999979
0.4825000000000001,0.2413,0.0,0.0,0.2413,0.0349,0.0,82.07999877929687,3.07368004322052,6.294883330027265e-06,991.1999999999988,1225.2499999999977
0.5,0.25,0.0,0.0,0.25,0.0,0.0,82.07999877929687,3.062160057127476,6.301133330027265e-06,1060.4599999999984,1224.3399999999979
0.4837999999999999,0.2742,0.0,0.0,0.2419999999999999,0.0,0.0,82.07999877929687,3.0633700466156006,6.256933325449628e-06,1058.8199999999983,1224.2599999999977
0.4674,0.2988,0.0,0.0,0.2337999999999999,0.0,0.0,82.07999877929687,3.08078004360199,6.235633339564007e-06,1058.2599999999984,1212.549999999998
0.4551,0.3173999999999999,0.0,0.0,0.2275,0.0,0.0,82.07999877929687,3.042210047245025,6.168766671498618e-06,1058.2599999999984,1185.429999999998
0.6494,0.0889,0.2617,0.0,0.0,0.0,0.0,85.8,2.608409953117371,5.141291746457414e-06,998.5699999999988,1219.6383333333313
0.6096390360963904,0.0857914208579142,0.2443755624437556,0.0,0.0,0.0601939806019398,0.0,81.56000061035157,2.586939978599548,5.285866691271462e-06,938.219999999999,1104.6399999999983
0.6172,0.0868,0.296,0.0,0.0,0.0,0.0,87.27999877929688,2.6540143183299474,5.8547520268939786e-06,993.1499999999988,1146.4899999999982
0.6381,0.0897,0.2557999999999999,0.0163999999999999,0.0,0.0,0.0,86.72000122070312,2.6368500113487245,5.049525067965188e-06,986.9499999999988,1194.264999999998
0.6282,0.0883999999999999,0.2518,0.0316,0.0,0.0,0.0,88.06000061035157,2.6548475197951,5.0742554254077695e-06,982.7799999999988,1155.289999999998
0.6186618661866187,0.087008700870087,0.248024802480248,0.0463046304630463,0.0,0.0,0.0,88.78000030517578,2.665179979801178,5.179356242833818e-06,982.7399999999986,1132.4999999999982
0.5992999999999999,0.0843,0.2402,0.0762,0.0,0.0,0.0,90.01999969482422,2.68256667137146,5.953078341738383e-06,981.9299999999988,1139.939999999998
0.5117,0.0,0.2489,0.2394,0.0,0.0,0.0,101.4199996948242,2.8199468207359315,7.862407130840846e-06,920.009999999999,1068.3799999999983
1.0,0.0,0.0,0.0,0.0,0.0,0.0,72.11999969482422,2.2043758322671154,4.759186387871155e-07,1324.5052652776355,1852.2699999999968
0.7495,0.0988,0.1517,0.0,0.0,0.0,0.0,85.18000030517578,2.497041598161062,4.309491672515869e-06,1028.4599999999984,1262.3599999999976
0.7544,0.1038,0.1418,0.0,0.0,0.0,0.0,84.18000030517578,2.492630206346512,4.187588345845539e-06,1033.6499999999985,1262.0599999999977
0.748,0.1107,0.1413,0.0,0.0,0.0,0.0,84.65999908447266,2.490489830176036,3.981780032793678e-06,1041.1799999999985,1263.2699999999977
0.7389,0.1202999999999999,0.1408,0.0,0.0,0.0,0.0,85.61999969482422,2.501891582051913,3.908811229660396e-06,1044.1599999999985,1271.0999999999976
0.749025097490251,0.1181881811818818,0.1327867213278672,0.0,0.0,0.0,0.0,84.65999908447266,2.481595628499985,3.7076329024814425e-06,1045.3699999999983,1273.7099999999978
0.7583,0.1208,0.1209,0.0,0.0,0.0,0.0,84.65999908447266,2.446106525063515,3.6258562212172015e-06,1072.8099999999984,1273.6699999999976
0.7537,0.1308,0.1155,0.0,0.0,0.0,0.0,84.65999908447266,2.4392567332585653,3.356403098260792e-06,1050.9499999999985,1275.7799999999977
0.7494250574942506,0.1368863113688631,0.1136886311368862,0.0,0.0,0.0,0.0,85.4,2.430600892106692,3.297010423433217e-06,1051.6399999999985,1275.7799999999977
0.7614,0.1336,0.105,0.0,0.0,0.0,0.0,85.4,2.414257580637932,3.2435689090047594e-06,1079.3199999999983,1274.9999999999977
0.7498749874987498,0.1478147814781478,0.1023102310231023,0.0,0.0,0.0,0.0,85.4,2.4281858998537063,3.244887500933241e-06,1076.8883333333315,1275.7199999999978
0.7482,0.1143,0.1375,0.0,0.0,0.0,0.0,84.65999908447266,2.484809656381607,3.879461944625489e-06,1045.1799999999985,1268.3199999999977
0.743,0.1232,0.1338,0.0,0.0,0.0,0.0,85.61999969482422,2.4787858132918674,3.758276959273928e-06,1042.3199999999983,1273.6699999999976
0.735,0.1301,0.1349,0.0,0.0,0.0,0.0,85.61999969482422,2.4944007859627404,3.769674579066321e-06,1047.6549999999984,1275.2499999999977
0.7431743174317432,0.1274127412741274,0.1294129412941294,0.0,0.0,0.0,0.0,85.61999969482422,2.4713671293258663,3.705498853420076e-06,1044.5099999999984,1275.2899999999977
0.7463,0.13,0.1236999999999999,0.0,0.0,0.0,0.0,85.61999969482422,2.4672517124017075,3.641998849796112e-06,1047.9999999999984,1275.2499999999977
0.7442255774422558,0.1343865613438656,0.1213878612138786,0.0,0.0,0.0,0.0,85.61999969482422,2.457134182651837,3.684962183243888e-06,1049.2199999999984,1275.2499999999977
0.7461253874612539,0.1371862813718628,0.1166883311668833,0.0,0.0,0.0,0.0,86.43999938964843,2.438631712992986,3.43705143371764e-06,1051.7799999999984,1275.7799999999977
0.7465,0.1433,0.1101999999999999,0.0,0.0,0.0,0.0,86.43999938964843,2.430180892348289,3.273480421475006e-06,1053.7849999999985,1276.0699999999977
0.6657334266573343,0.1450854914508549,0.1891810818918108,0.0,0.0,0.0,0.0,85.3,2.539899427294732,4.3472633260091175e-06,1025.0199999999986,1263.9399999999978
0.6684,0.1539999999999999,0.1775999999999999,0.0,0.0,0.0,0.0,85.53999938964844,2.526848400235176,4.127646639823914e-06,1083.6409999999985,1263.5599999999977
0.6601660166016602,0.1629162916291628,0.1769176917691769,0.0,0.0,0.0,0.0,85.53999938964844,2.5453675574064256,4.07639997545878e-06,1069.2079999999985,1253.7449999999978
0.6668000000000001,0.1678,0.1654,0.0,0.0,0.0,0.0,85.53999938964844,2.538419978618622,4.094099989573164e-06,1069.2079999999985,1265.8699999999976
0.6662,0.1755999999999999,0.1582,0.0,0.0,0.0,0.0,85.53999938964844,2.544179971218109,3.847975758852274e-06,1069.2079999999985,1265.9499999999978
0.6654,0.1823,0.1523,0.0,0.0,0.0,0.0,86.51999969482422,2.5376433018843336,3.8093257630484406e-06,1069.2079999999985,1265.5399999999977
0.6665,0.1523,0.1811999999999999,0.0,0.0,0.0,0.0,85.3,2.5323194354772567,4.124713306109112e-06,1055.6813333333316,1263.3799999999976
0.6679,0.1625,0.1696,0.0,0.0,0.0,0.0,85.53999938964844,2.4951300287246703,4.118266639709476e-06,1085.1709999999985,1265.5199999999977
0.6679999999999999,0.1692,0.1628,0.0,0.0,0.0,0.0,85.53999938964844,2.5360999870300294,3.9686090418316064e-06,1069.2079999999985,1266.0299999999977
0.6712,0.1712999999999999,0.1575,0.0,0.0,0.0,0.0,85.53999938964844,2.5386499834060667,3.821675750078471e-06,1069.1679999999983,1267.1499999999976
0.4997999999999999,0.1931,0.3071,0.0,0.0,0.0,0.0,94.66000061035156,2.727397777438163,6.402240643564865e-06,1063.7879999999984,1193.399999999998
0.503,0.2133,0.2837,0.0,0.0,0.0,0.0,96.13999938964844,2.708149829375438,5.3451992761339485e-06,1065.5179999999984,1196.749999999998
0.5043495650434957,0.2288771122887711,0.2667733226677332,0.0,0.0,0.0,0.0,96.13999938964844,2.6997870476142536,5.271623324939184e-06,1066.5979999999984,1201.429999999998
0.5018,0.2396,0.2586,0.0,0.0,0.0,0.0,96.13999938964844,2.6817940681738297,4.740826615878514e-06,1066.4779999999985,1217.309999999998
0.5023502350235023,0.2485248524852485,0.2491249124912491,0.0,0.0,0.0,0.0,97.0,2.6792203029574906,4.6044766146341945e-06,1064.3379999999984,1215.4599999999978
0.5023,0.2589,0.2387999999999999,0.0,0.0,0.0,0.0,97.0,2.6815267869927526,4.699793307749431e-06,1064.3379999999984,1216.2599999999977
0.5078,0.2642,0.228,0.0,0.0,0.0,0.0,97.0,2.662516679366429,4.845918319829308e-06,1062.1879999999985,1216.9099999999978
0.51,0.2714,0.2186,0.0,0.0,0.0,0.0,97.0,2.652331689198812,4.84334835001628e-06,1062.7979999999984,1216.9099999999978
0.0,0.3,0.3,0.0,0.0,0.4,0.0,88.3,2.648393611907959,6.096453720895071e-06,841.9299999999994,949.609999999999
0.0,0.3,0.25,0.05,0.0,0.4,0.0,87.78000030517578,2.5807153856754304,5.751698321342469e-06,848.4799999999994,945.7866666666655
0.5,0.25,0.25,0.0,0.0,0.0,0.0,97.0,2.670673153442877,4.182129942576088e-06,1064.3379999999984,1215.4599999999978
0.4,0.2,0.4,0.0,0.0,0.0,0.0,100.68000030517578,2.816989970525106,7.697045060857131e-06,1063.6579999999983,1128.089999999998
0.0,0.0,0.0,0.0,0.0,1.0,0.0,17.0,1.8359999656677248,1.44e-05,559.820000000001,550.15
1.0,0.0,0.0,0.0,0.0,0.0,0.0,72.11999969482422,2.2043758322671154,7.181158065795898e-07,1324.5052652776355,1852.2699999999968
0.0,0.0,0.0,0.0,0.0,1.0,0.0,18.04000015258789,1.837000012397766,1.4851332023690968e-05,559.820000000001,634.650000000001
1.0,0.0,0.0,0.0,0.0,0.0,0.0,72.80000305175781,2.200000047683716,4.759186387871155e-07,1324.5052652776355,1852.2699999999968
0.7534000000000001,0.1041,0.0,0.1425,0.0,0.0,0.0,90.11999969482422,2.3911604491869607,3.1342483294487007e-06,1037.9913333333318,1266.2199999999978
0.7529,0.1061,0.0,0.141,0.0,0.0,0.0,90.11999969482422,2.3871104470888773,3.0784233305931104e-06,1047.6913333333316,1267.7099999999978
0.7542,0.1103,0.0,0.1355,0.0,0.0,0.0,90.11999969482422,2.382813336054484,3.055306662209829e-06,1049.0479999999984,1267.6399999999976
0.7508,0.118,0.0,0.1311999999999999,0.0,0.0,0.0,90.11999969482422,2.3903533188502,2.8174583282152825e-06,1053.9379999999985,1267.9149999999977
0.7519,0.1222,0.0,0.1259,0.0,0.0,0.0,90.11999969482422,2.393863321940104,2.7346683244387314e-06,1052.2979999999984,1267.9049999999977
0.738,0.1415,0.0,0.1205,0.0,0.0,0.0,90.11999969482422,2.427500014305114,2.762009756156377e-06,1054.2146666666652,1267.8299999999977
0.667,0.1401,0.0,0.1929,0.0,0.0,0.0,89.52000122070312,2.519103995323181,3.4224104008538377e-06,1022.5649999999983,1257.4099999999978
0.6614,0.1488,0.0,0.1898,0.0,0.0,0.0,86.23999938964843,2.526891506075859,3.4077503945214407e-06,1038.2309999999986,1251.5099999999977
0.6576000000000001,0.1625,0.0,0.1798999999999999,0.0,0.0,0.0,86.23999938964843,2.5380599975585936,3.158006612269086e-06,1071.88057142857,1247.5799999999979
0.6766000000000001,0.1824,0.0,0.141,0.0,0.0,0.0,86.23999938964843,2.540579986572266,2.7024809408642005e-06,1096.0937142857128,1259.3299999999979
0.5256525652565256,0.2121212121212121,0.0,0.2622262226222622,0.0,0.0,0.0,103.8,2.6640700602531435,3.897885163307187e-06,1041.46657142857,1151.339999999998
0.5216521652165217,0.2199219921992199,0.0,0.2584258425842584,0.0,0.0,0.0,104.8,2.6638400602340697,3.947156410398936e-06,1040.77657142857,1148.599999999998
0.5202,0.2281,0.0,0.2517,0.0,0.0,0.0,102.0,2.6651950597763063,4.054936352275666e-06,1042.45657142857,1154.5599999999981
0.5163516351635163,0.2471247124712471,0.0,0.2365236523652364,0.0,0.0,0.0,101.66000061035156,2.661366724438137,4.044166296504791e-06,1041.1665714285698,1190.119999999998
0.5139513951395139,0.2578257825782578,0.0,0.2282228222822282,0.0,0.0,0.0,102.2,2.660991729100545,4.139166294597442e-06,1041.00657142857,1189.919999999998
0.5119,0.2669,0.0,0.2212,0.0,0.0,0.0,102.2,2.6614617260297138,4.160988539377845e-06,1041.75657142857,1201.399999999998
0.5091,0.2769999999999999,0.0,0.2139,0.0,0.0,0.0,102.2,2.6614717229207354,4.133288538614906e-06,1040.85657142857,1211.029999999998
0.3,0.3,0.4,0.0,0.0,0.0,0.0,102.7,2.822999954223633,7.455024783325197e-06,1063.4179999999983,1115.089999999998
0.6827,0.0,0.0,0.0,0.0,0.3173,0.0,47.13999938964844,2.07296209692955,3.5580550051689102e-06,836.4299999999996,1249.8666666666643
0.8678,0.0,0.0,0.0,0.0,0.1322,0.0,63.14000015258789,2.1592699456214905,1.8127999715805075e-06,977.4413041125528,1826.7499999999968
0.0,0.25,0.25,0.0,0.0,0.5,0.0,88.3,2.516137160360813,5.53200831648509e-06,841.8599999999994,938.15
0.0,0.1,0.0,0.4,0.0,0.5,0.0,95.05999908447264,2.461287391106288,5.953571639524187e-06,849.2099999999995,973.15
0.0,0.1,0.4,0.0,0.0,0.5,0.0,91.53999938964844,2.6075008726744424,8.069883434295661e-06,815.5099999999998,945.15
0.0,0.1,0.4,0.0,0.0,0.5,0.0,91.53999938964844,2.6075008726744424,8.069883434295661e-06,815.5099999999998,973.15
0.0,0.2,0.3,0.0,0.0,0.5,0.0,88.3,2.535049082040787,5.99582784607297e-06,835.5999999999996,943.15
0.0,0.3,0.2,0.0,0.0,0.5,0.0,88.3,2.4477137422561643,5.023629867394764e-06,846.0499999999994,943.15
0.6,0.11,0.0,0.07,0.14,0.08,0.0,77.4,2.720000028610229,4.9e-06,926.559999999999,1192.229999999998
0.6,0.11,0.105,0.07,0.035,0.08,0.0,82.0,2.549999952316284,4.4e-06,924.15,1164.089999999998
0.6,0.09,0.0,0.07,0.16,0.08,0.0,81.4,2.7799999713897705,4.9e-06,926.499999999999,1183.459999999998
0.62,0.09,0.0,0.07,0.14,0.08,0.0,77.4,2.7100000381469727,4.8e-06,926.699999999999,1185.4691666666647
0.62,0.09,0.105,0.07,0.035,0.08,0.0,80.03999938964844,2.539999961853028,4.4e-06,927.7899999999988,1158.482499999998
0.62,0.11,0.0,0.07,0.12,0.08,0.0,75.6,2.6600000858306885,4.2e-06,926.9299999999988,1196.8491666666646
0.64,0.09,0.0,0.07,0.12,0.08,0.0,75.6,2.640000104904175,4.5e-06,928.399999999999,1221.2958333333313
0.62,0.09,0.09,0.065,0.065,0.07,0.0,81.0,2.619999885559082,4.8e-06,937.189999999999,1157.1091666666648
0.74,0.21,0.0,0.05,0.0,0.0,0.0,90.13999938964844,2.4118700098991392,2.3e-06,1088.6194761904749,1272.3899999999976
1.0,0.0,0.0,0.0,0.0,0.0,0.0,72.11999969482422,2.2043758322671154,5.599999904632568e-07,1324.5052652776355,1852.2699999999968
0.73,0.16,0.0,0.11,0.0,0.0,0.0,90.75999908447264,2.4737600660324097,3e-06,1110.617714285713,1268.4599999999978
0.97,0.0,0.0,0.03,0.0,0.0,0.0,68.83999938964844,2.1981132331272097,2e-06,1264.6263005169058,1842.8099999999968
0.55,0.33,0.0,0.12,0.0,0.0,0.0,107.2,2.653608350753784,3e-06,1044.06657142857,1203.159999999998
0.89,0.02,0.0,0.09,0.0,0.0,0.0,66.13999938964844,2.247609975337982,3e-06,1004.7934343434328,1841.1099999999967
0.91,0.0,0.0,0.09,0.0,0.0,0.0,66.13999938964844,2.2431304093384123,3.2e-06,1221.4646390492885,1842.8099999999968
0.86,0.1,0.0,0.04,0.0,0.0,0.0,71.1,2.309750003814697,2e-06,1114.699999999998,1635.0999999999972
0.82,0.04,0.0,0.14,0.0,0.0,0.0,87.41999969482421,2.2911899876594544,4e-06,1097.2199999999982,1265.0799999999977
0.76,0.16,0.0,0.08,0.0,0.0,0.0,90.75999908447264,2.401460063457489,2.5e-06,1102.2556190476173,1270.4099999999976
0.76,0.16,0.0,0.08,0.0,0.0,0.0,90.75999908447264,2.401460063457489,2.5e-06,1102.2556190476173,1270.4099999999976
0.84,0.0,0.0,0.16,0.0,0.0,0.0,83.11999969482422,2.26627628742899,4.7e-06,1036.3098755411238,1346.5099999999977
0.66,0.23,0.0,0.11,0.0,0.0,0.0,87.83999938964844,2.5684799790382384,2.8e-06,1046.7275714285695,1253.2599999999977
0.74,0.07,0.0,0.19,0.0,0.0,0.0,90.11999969482422,2.420619986057281,5e-06,1008.4679999999988,1266.3499999999976
0.0,0.1,0.0,0.0,0.5,0.4,0.0,77.62000122070313,3.4623209749857584,1.02e-05,813.6699999999997,948.862999999999
0.0,0.15,0.0,0.0,0.45,0.4,0.0,77.62000122070313,3.412075680732727,9.8e-06,830.2799999999995,949.552999999999
0.0,0.1,0.0,0.0,0.4,0.5,0.0,77.62000122070313,3.2265207122166952,9e-06,813.0999999999997,947.602999999999
0.0,0.2,0.5,0.0,0.0,0.3,0.0,93.03999938964844,2.586511276245117,9e-06,834.3799999999995,1001.9246666666655
0.6561343865613439,0.1095890410958904,0.0585941405859414,0.0651934806519348,0.0443955604439556,0.0660933906609339,0.0,78.36000061035156,2.520084975163142,3.8e-06,933.15,1225.3974999999982
0.363,0.091,0.091,0.0,0.0,0.455,0.0,38.7,2.193122077491376,4.59437501525879e-06,900.9099999999992,988.15
0.182,0.091,0.091,0.0,0.0,0.636,0.0,34.579999923706055,2.19485702508688,4.925160034179687e-06,875.1899999999993,934.15
0.0,0.091,0.091,0.0,0.0,0.818,0.0,30.33999938964844,2.2485567717552186,6.830613342030836e-06,652.5800000000011,918.15
0.417,0.1669999999999999,0.083,0.0,0.0,0.3329999999999999,0.0,59.55999984741211,2.320798862715562,4.544846302922567e-06,920.5199999999992,1109.15
0.3329999999999999,0.1669999999999999,0.083,0.0,0.0,0.417,0.0,46.7,2.24737497187022,4.621881657218933e-06,919.8199999999993,1060.15
0.636,0.091,0.091,0.0,0.0,0.182,0.0,73.0,2.3440199971199034,3.5296330033644643e-06,897.8399999999991,1140.15
0.545,0.091,0.091,0.0,0.0,0.273,0.0,66.4,2.3746444368362427,3.983624991734822e-06,898.6399999999991,1093.15
0.71,0.16,0.12,0.0,0.0,0.01,0.0,87.18000030517578,2.5038365180889763,3.637325752439953e-06,1108.4664761904749,1293.15
0.091,0.091,0.273,0.0,0.0,0.545,0.0,87.1,2.2974476245641706,6.011840145746867e-06,823.8699999999995,977.15
