Repository: JiaQianZhu/ML_glass

This section contains all the datasets used in the experiment. 
Under the 'raw' folder, you will find the original dataset we collected from the SciGlass database via a Python module named GlassPy (https://github.com/drcassar/glasspy). 
Under the 'clean' folder, you will find the individual datasets of five properties and final dataset for joint prediction both after completion.
We also mannually gathered a small dataset (~50 entries) of compositions released by Corning Incorporated (US 2020/0339468 A1), all of which were unseen during the training period. This dataset is named 'US_patent_data.csv'.

File: (a-d) Datasets/clean/dataset_completed.csv (part 24 of 31)
SiO2,Al2O3,CaO,MgO,SrO,B2O3,Sb2O3,YoungModulus,Density293K,CTEbelowTg,Tstrain,Tsoft
0.12,0.44,0.44,0.0,0.0,0.0,0.0,108.4,2.852958097457886,8.656191668510448e-06,1005.5879999999986,1090.5299999999982
0.19,0.405,0.405,0.0,0.0,0.0,0.0,108.0,2.8425223541259768,7.454914272753391e-06,1017.4279999999984,1091.7399999999982
0.29,0.355,0.355,0.0,0.0,0.0,0.0,103.6,2.8121899342536927,6.443423679987591e-06,1063.4179999999983,1113.1799999999982
0.33,0.335,0.335,0.0,0.0,0.0,0.0,101.7,2.777099952697754,6.21182829360962e-06,1063.4179999999983,1130.8399999999983
0.5,0.25,0.25,0.0,0.0,0.0,0.0,97.0,2.670673153442877,4.182129942576088e-06,1064.3379999999984,1215.4599999999978
0.63,0.185,0.185,0.0,0.0,0.0,0.0,93.14000091552734,2.588590136255537,4.288870003191628e-06,1062.3579999999984,1188.054999999998
0.7,0.15,0.15,0.0,0.0,0.0,0.0,86.01999969482422,2.5017330691019697,3.905245744051245e-06,1070.6133333333316,1268.7599999999977
0.7404,0.1298,0.1298,0.0,0.0,0.0,0.0,85.61999969482422,2.47088581208388,3.688198860540843e-06,1047.7499999999984,1275.2499999999977
0.1,0.225,0.675,0.0,0.0,0.0,0.0,100.38000030517578,2.777585499127706,8.569899854024247e-06,986.2879999999984,1077.9899999999984
0.16,0.21,0.63,0.0,0.0,0.0,0.0,105.6,3.031333829959234,8.18878071994781e-06,1006.1479999999984,1079.056666666665
0.23,0.1925,0.5775,0.0,0.0,0.0,0.0,104.6,2.922012809883981,8.771820817565922e-06,1063.1079999999984,1082.646666666665
0.32,0.17,0.51,0.0,0.0,0.0,0.0,96.16000061035156,2.909620051383972,8.706222517973278e-06,1062.2079999999985,1105.2999999999984
0.33,0.1675,0.5025,0.0,0.0,0.0,0.0,96.16000061035156,2.8983520779609684,9.067126218120636e-06,1062.2079999999985,1107.8399999999983
0.38,0.155,0.465,0.0,0.0,0.0,0.0,96.56000061035157,2.8657700088818867,8.435015688287645e-06,1077.187666666665,1117.2199999999982
0.43,0.1425,0.4275,0.0,0.0,0.0,0.0,96.82000122070312,2.836109963655472,7.416962033462529e-06,1025.2599999999986,1139.7699999999982
0.51,0.1225,0.3675,0.0,0.0,0.0,0.0,92.9000015258789,2.774132115372589,6.95791143163045e-06,1009.3199999999986,1162.499999999998
0.6,0.1,0.3,0.0,0.0,0.0,0.0,88.73999938964843,2.7585387189804567,6.269633332443237e-06,995.9199999999988,1153.139999999998
0.69,0.0775,0.2325,0.0,0.0,0.0,0.0,84.44000091552735,2.5831098437309263,4.933055037371322e-06,992.5699999999988,1234.029999999998
0.0,0.3890999999999999,0.6109,0.0,0.0,0.0,0.0,112.2,2.8569185823239973,8.263448314439683e-06,938.727999999999,1089.8399999999983
0.1,0.3502,0.5498,0.0,0.0,0.0,0.0,108.8,2.906791273775555,7.533099957021076e-06,985.4179999999988,1090.5299999999982
0.2,0.3112999999999999,0.4886999999999999,0.0,0.0,0.0,0.0,106.0,3.0458999490737915,8.145399494625276e-06,1063.4179999999983,1091.4399999999982
0.35,0.2529,0.3971,0.0,0.0,0.0,0.0,101.4199996948242,2.820153150955836,7.623018276468912e-06,1065.3579999999984,1130.4599999999982
0.55,0.1751,0.2749,0.0,0.0,0.0,0.0,91.86000061035156,2.6562908993959424,5.542452719216123e-06,1063.6279999999983,1166.499999999998
0.3661999999999999,0.3135,0.0,0.3203,0.0,0.0,0.0,107.4,2.754809526318596,4.552864763132731e-06,1039.99657142857,1127.2429999999983
0.45005499450055,0.2795720427957204,0.0,0.2703729627037296,0.0,0.0,0.0,104.2,2.732959988117218,4.362716911633808e-06,1038.97657142857,1172.119999999998
0.5235,0.2435,0.0,0.233,0.0,0.0,0.0,101.66000061035156,2.6649850487709044,4.119866296314056e-06,1042.06657142857,1188.029999999998
0.5563,0.2130999999999999,0.0,0.2306,0.0,0.0,0.0,101.46000061035156,2.6295599961280822,3.761669593556721e-06,1041.46657142857,1131.449999999998
0.5141,0.0,0.2567,0.2292,0.0,0.0,0.0,101.4199996948242,2.797868827342988,8.022257139805383e-06,923.729999999999,1084.4499999999982
0.502,0.2478999999999999,0.2501,0.0,0.0,0.0,0.0,97.0,2.6721461586905906,4.607479925791421e-06,1064.3379999999984,1215.4599999999978
0.4499449944994499,0.1059105910591059,0.2439243924392439,0.0,0.0,0.2002200220022002,0.0,89.21999969482422,2.477504985332489,5.25e-06,915.7199999999992,1107.6199999999983
0.9704,0.0017999999999999,0.0,0.0,0.0,0.0277999999999999,0.0,66.13999938964844,2.1814300644397737,7e-07,1181.2788201700243,1803.15
0.5,0.0,0.5,0.0,0.0,0.0,0.0,93.3,2.9110000133514404,9.285800036112469e-06,922.479999999999,1131.949999999998
0.5,0.0,0.25,0.25,0.0,0.0,0.0,101.4199996948242,2.836999893188477,7.812014285905018e-06,921.029999999999,1066.9799999999984
1.0,0.0,0.0,0.0,0.0,0.0,0.0,72.11999969482422,2.2043758322671154,6.497919082641601e-07,1324.5052652776355,1852.2699999999968
1.0,0.0,0.0,0.0,0.0,0.0,0.0,72.11999969482422,2.2043758322671154,3.504005432128906e-07,1324.5052652776355,1852.2699999999968
0.5361,0.0,0.104,0.3599,0.0,0.0,0.0,101.23999938964845,2.709123152732849,7.673566698519394e-06,876.3799999999993,1146.0099999999982
0.0,0.209,0.381,0.0,0.0,0.41,0.0,112.0,2.747999906539917,6.822204374603999e-06,836.9399999999994,952.9313333333323
0.0,0.0,0.0,0.0,0.0,1.0,0.0,18.04000015258789,1.842850945199157,1.4851332023690968e-05,559.820000000001,634.650000000001
0.5579000000000001,0.2222,0.0,0.2199,0.0,0.0,0.0,101.26000061035155,2.627960000038147,4.085168868246533e-06,1042.21657142857,1138.2299999999982
0.0,0.0,0.0,0.0,0.0,1.0,0.0,18.04000015258789,1.850000023841858,1.4851332023690968e-05,559.820000000001,634.650000000001
0.5,0.0,0.25,0.25,0.0,0.0,0.0,101.4199996948242,2.841282606480959,7.812014285905018e-06,921.029999999999,1066.9799999999984
0.999939997599904,6.0002400096003846e-05,0.0,0.0,0.0,0.0,0.0,72.11999969482422,2.200000047683716,5.400000095367431e-07,1324.5052652776355,1943.15
0.2334,0.2207,0.5227,0.0232,0.0,0.0,0.0,104.6,2.895825053453445,8.723538332939147e-06,1064.5079999999984,1085.7899999999981
0.0,0.0,0.0,0.0,0.0,1.0,0.0,18.04000015258789,1.842850945199157,1.4851332023690968e-05,559.820000000001,634.650000000001
0.4132,0.0,0.5868,0.0,0.0,0.0,0.0,92.2,2.952300016880036,1.1926266666666676e-05,922.479999999999,1115.3199999999983
0.433,0.0,0.5670000000000001,0.0,0.0,0.0,0.0,92.2,2.9493161965097703,1.2015264285714286e-05,922.479999999999,1118.6599999999983
0.4828,0.0,0.5172,0.0,0.0,0.0,0.0,93.3,2.9162942242906205,1.034948342793783e-05,922.479999999999,1132.609999999998
0.5631,0.0,0.4368999999999999,0.0,0.0,0.0,0.0,88.58000030517579,2.804727367699146,9.626874528267273e-06,923.349999999999,1169.079999999998
0.6341,0.0,0.3659,0.0,0.0,0.0,0.0,87.65999908447266,2.676615445613861,7.71132383546375e-06,923.829999999999,1246.7249999999979
0.0,0.3103,0.6897,0.0,0.0,0.0,0.0,100.32000122070312,3.245835692882538,8.280344441731768e-06,938.727999999999,1089.6399999999983
0.2,0.0,0.6,0.0,0.0,0.2,0.0,90.01999969482422,2.855254299640656,1.1855266666666671e-05,848.5699999999994,1069.206666666665
0.4871999999999999,0.0473,0.4211999999999999,0.0443,0.0,0.0,0.0,92.75999908447264,2.851673335631689,8.654155018997193e-06,981.8899999999988,1142.919999999998
0.4282,0.0451,0.3728,0.1539,0.0,0.0,0.0,97.61999969482422,2.873049991130829,8.06881832402547e-06,986.3299999999988,1102.4099999999983
0.3997,0.0446,0.3482,0.2075,0.0,0.0,0.0,97.9199996948242,2.9229699897766115,7.783606883348739e-06,986.2899999999988,1067.0399999999981
0.432,0.0487999999999999,0.4692,0.05,0.0,0.0,0.0,91.96000061035156,2.905086688796678,9.599955036417653e-06,981.8899999999988,1113.919999999998
0.3812,0.0484,0.4166,0.1538,0.0,0.0,0.0,94.61999969482422,2.9033166519800817,8.520400012842814e-06,986.3299999999988,1085.8499999999983
0.3602,0.0464,0.385,0.2084,0.0,0.0,0.0,97.61999969482422,2.92956997692585,8.318029991404216e-06,986.2899999999988,1062.3199999999983
0.3796379637963796,0.0485048504850485,0.467946794679468,0.1039103910391039,0.0,0.0,0.0,93.2000015258789,2.9150900250673293,9.571388987731937e-06,981.1299999999987,1085.1399999999983
0.3534,0.0458999999999999,0.4407,0.16,0.0,0.0,0.0,97.7,2.9117266688744223,9.294218387858076e-06,986.3499999999988,1076.5299999999982
0.3296670332966703,0.0456954304569543,0.4102589741025897,0.2143785621437856,0.0,0.0,0.0,97.1,2.930373306473096,8.583781676610313e-06,986.1299999999987,1062.4499999999985
0.0,0.0,0.0,0.0,0.0,1.0,0.0,21.5,1.842850945199157,1.4851332023690968e-05,559.820000000001,634.650000000001
1.0,0.0,0.0,0.0,0.0,0.0,0.0,71.5999984741211,2.2043758322671154,4.759186387871155e-07,1324.5052652776355,1852.2699999999968
0.71,0.145,0.0,0.145,0.0,0.0,0.0,93.0999984741211,2.4765299701690675,2.8572747499511345e-06,1038.5429999999983,1261.6699999999976
0.6115999999999999,0.1471,0.0771,0.0611,0.016,0.0871,0.0,78.69999694824219,2.4809999465942383,3.5799999237060543e-06,951.15,1176.102499999998
0.62,0.14,0.078,0.061,0.017,0.084,0.0,78.69999694824219,2.4800000190734863,3.6e-06,950.15,1190.469999999998
0.626,0.143,0.036,0.06,0.053,0.0819999999999999,0.0,77.30000305175781,2.5199999809265137,3.570000076293945e-06,955.15,1208.154999999998
0.629,0.121,0.074,0.063,0.017,0.096,0.0,77.19999694824219,2.4579999446868896,3.6e-06,935.15,1195.6308333333313
0.629,0.14,0.085,0.0409999999999999,0.017,0.088,0.0,76.80000305175781,2.461999893188477,3.570000076293945e-06,950.15,1196.2108333333313
0.6310000000000001,0.147,0.086,0.063,0.01,0.063,0.0,80.5,2.490999937057495,3.570000076293945e-06,970.15,1196.4683333333312
0.633,0.1369999999999999,0.0409999999999999,0.062,0.049,0.078,0.0,77.69999694824219,2.5169999599456787,3.5900001525878905e-06,956.15,1207.8408333333311
0.633,0.147,0.073,0.063,0.021,0.063,0.0,80.0999984741211,2.500999927520752,3.55e-06,970.15,1201.6066666666648
0.636,0.135,0.085,0.04,0.017,0.087,0.0,76.5999984741211,2.4600000381469727,3.570000076293945e-06,950.15,1199.8358333333313
0.64,0.118,0.074,0.061,0.017,0.09,0.0,77.30000305175781,2.4570000171661377,3.5799999237060543e-06,939.15,1227.7159523809505
0.643,0.13,0.063,0.063,0.03,0.071,0.0,78.69999694824219,2.496999979019165,3.6e-06,957.15,1236.3074999999976
0.646,0.123,0.081,0.064,0.011,0.075,0.0,78.80000305175781,2.4660000801086426,3.570000076293945e-06,951.15,1235.5566666666646
0.647,0.133,0.059,0.062,0.033,0.066,0.0,78.80000305175781,2.5,3.5799999237060543e-06,962.15,1238.8774999999978
0.647,0.134,0.1009999999999999,0.021,0.012,0.085,0.0,75.5,2.440000057220459,3.6e-06,953.15,1233.7683333333312
0.648,0.124,0.08,0.063,0.011,0.074,0.0,78.80000305175781,2.4600000381469727,3.55e-06,953.15,1235.6483333333313
0.0,0.5,0.0,0.0,0.5,0.0,0.0,90.35999908447266,3.41562692741553,8.301283195495604e-06,934.719999999999,1090.2829999999983
0.6999,0.1031,0.0625,0.0,0.0338,0.1007,0.0,74.88000030517578,2.4259400296211244,3.336414740745193e-06,940.119999999999,1243.2099999999978
0.0,0.0,0.0,0.0,0.0,0.0,1.0,86.21999969482422,5.12881003992967,1.8648866666666653e-05,672.7600000000009,910.2729999999991
0.4967,0.1183,0.385,0.0,0.0,0.0,0.0,95.28000183105468,2.775874106463158,7.578367850748692e-06,1010.6699999999986,1159.929999999998
0.3795,0.2507999999999999,0.3697,0.0,0.0,0.0,0.0,101.9,2.8056565968252363,6.627392061614993e-06,1063.6379999999983,1145.359999999998
0.5788578857885789,0.1054105410541054,0.3157315731573157,0.0,0.0,0.0,0.0,88.73999938964843,2.696589287326449,6.712699972152711e-06,999.0599999999988,1157.929999999998
0.0,0.0,0.0,0.0,0.0,1.0,0.0,18.04000015258789,1.842850945199157,1.4851332023690968e-05,559.820000000001,634.650000000001
1.0,0.0,0.0,0.0,0.0,0.0,0.0,72.11999969482422,2.2043758322671154,4.759186387871155e-07,1324.5052652776355,1852.2699999999968
0.2353,0.208,0.2521,0.0,0.0,0.3046,0.0,91.48000030517578,2.6223541474342347,4.9e-06,884.8899999999993,993.1099999999986
0.9709029097090291,0.002999700029997,0.0,0.0,0.0,0.0260973902609739,0.0,65.69999694824219,2.180000066757202,7.5e-07,1163.15,1825.0699999999968
0.0,0.0,0.2,0.0,0.0,0.8,0.0,70.97999954223633,2.365170328915119,6.67804495913187e-06,557.3600000000009,894.2466666666659
0.4864,0.0521,0.0,0.4614999999999999,0.0,0.0,0.0,115.0,2.7370730033318207,6.372749942652386e-06,986.9499999999988,1146.169999999998
0.0,0.0,0.0,0.0,0.0,1.0,0.0,18.04000015258789,1.842850945199157,1.4851332023690968e-05,559.820000000001,634.650000000001
0.0,0.0,0.0588999999999999,0.0,0.0,0.9411,0.0,17.860000228881837,1.900420495635776,1.4121196479051156e-05,557.6200000000009,645.407000000001
0.0,0.0,0.1117,0.0,0.0,0.8883,0.0,29.519999313354493,2.046205384310951,1.3331886545817054e-05,557.6200000000009,823.8989999999997
0.0,0.0,0.1541,0.0,0.0,0.8459,0.0,58.49999961853028,2.118113835504913,1.2153033315022775e-05,557.3600000000009,829.2956666666662
0.0,0.0,0.182,0.0,0.0,0.818,0.0,58.49999961853028,2.275676655352116,8.251220978800445e-06,557.3600000000009,829.9956666666662
0.0,0.0,0.2176,0.0,0.0,0.7824,0.0,83.61999969482422,2.354227010309696,6.10646027819315e-06,595.960000000001,894.2466666666659
0.0,0.0,0.2694,0.0,0.0,0.7306,0.0,83.61999969482422,2.450949143599896,6.108477960586546e-06,709.6000000000005,943.7539999999988
0.0,0.0,0.2938,0.0,0.0,0.7062,0.0,83.61999969482422,2.4857690675725137,6.092294160207112e-06,708.9600000000005,946.1573333333322
0.0,0.0,0.3223,0.0,0.0,0.6777,0.0,88.91999969482421,2.5567954454422,6.403864648818974e-06,723.7800000000003,949.0333333333323
0.0,0.0,0.3321,0.0,0.0,0.6679,0.0,88.91999969482421,2.506455513000488,6.33587846228282e-06,723.7800000000003,949.239999999999
0.0,0.0,0.3741,0.0,0.0,0.6259,0.0,88.91999969482421,2.6625779676437378,6.874930061022444e-06,766.1000000000001,951.9033333333324
0.0,0.0,0.4017,0.0,0.0,0.5982999999999999,0.0,91.5,2.7831324472326737,7.098883777999874e-06,769.5500000000002,951.9433333333324
0.0,0.0,0.4111999999999999,0.0,0.0,0.5888,0.0,91.53999938964844,2.7112180567923043,7.077463772201534e-06,769.5500000000002,958.2366666666657
0.0,0.0,0.4206,0.0,0.0,0.5794,0.0,91.53999938964844,2.710746392125175,7.083232093811032e-06,769.5500000000002,958.2366666666657
0.0,0.0,0.4363,0.0,0.0,0.5637,0.0,91.53999938964844,2.7126362512906392,7.465816106414793e-06,769.5500000000002,960.1166666666657
0.0,0.0,0.4611,0.0,0.0,0.5389,0.0,95.13999938964844,2.708999090929826,7.648084149932862e-06,767.1100000000001,960.1166666666657
0.0,0.0,0.4836,0.0,0.0,0.5164,0.0,95.13999938964844,2.756876263831343,7.70162414932251e-06,767.1100000000001,955.8066666666659
0.0,0.0,0.4968,0.0,0.0,0.5032,0.0,95.13999938964844,2.7813677434552284,7.89535747273763e-06,766.0300000000002,955.8066666666659
0.0,0.0,0.5069,0.0,0.0,0.4931,0.0,95.13999938964844,2.7813677434552284,8.104411481221518e-06,765.7100000000002,955.8066666666659
0.0,0.0,0.5921,0.0,0.0,0.4079,0.0,98.13999938964844,2.8039000421762466,9.823228073120117e-06,765.7400000000001,956.6666666666658
0.0,0.0,0.6086,0.0,0.0,0.3914,0.0,94.33999938964844,2.7583886867761613,9.823228073120117e-06,765.6500000000001,957.6866666666658
0.0,0.0,0.6259,0.0,0.0,0.3741,0.0,94.33999938964844,2.768942878842354,9.982928070068362e-06,765.6300000000001,957.6866666666658
0.0,0.0,0.6402,0.0,0.0,0.3597999999999999,0.0,94.33999938964844,2.7662590104341507,1.0082128067016604e-05,765.6300000000001,961.8766666666659
0.0,0.0,0.6487,0.0,0.0,0.3513,0.0,94.33999938964844,2.7701002579927443,1.0082128067016604e-05,765.6300000000001,960.4299999999992
0.0,0.0,0.6714,0.0,0.0,0.3286,0.0,94.33999938964844,2.788320124745369,1.017092806243897e-05,765.6300000000001,993.1486666666657
0.0,0.0,0.6807,0.0,0.0,0.3193,0.0,94.33999938964844,2.7949226766824724,1.026659472529094e-05,764.8300000000002,995.9186666666657
0.0,0.0,0.6938,0.0,0.0,0.3062,0.0,94.33999938964844,2.8095379120111463,1.0631068712870282e-05,764.8300000000002,997.701999999999
0.0,0.0,0.7058,0.0,0.0,0.2942,0.0,93.55999908447264,2.7602848625183105,1.0673268709818523e-05,764.8300000000002,1011.2886666666656
0.0,0.0,0.7141,0.0,0.0,0.2859,0.0,93.55999908447264,2.748189256191253,1.0673268709818523e-05,764.5500000000002,1029.4886666666653
0.0,0.0,0.7352,0.0,0.0,0.2648,0.0,93.55999908447264,2.6674376010894774,1.0673268709818523e-05,759.4600000000002,1063.707333333332
0.0,0.0,0.7497,0.0,0.0,0.2503,0.0,91.35999908447266,2.639332218170166,1.0730568709055586e-05,759.4600000000002,1063.707333333332
0.0,0.0,0.7615000000000001,0.0,0.0,0.2385,0.0,91.35999908447266,2.62975661277771,1.0976642698923748e-05,757.1400000000001,1063.707333333332
0.0,0.0,0.7785,0.0,0.0,0.2214999999999999,0.0,91.35999908447266,2.5572246313095093,1.0976642698923748e-05,758.7900000000002,1066.0273333333319
1.0,0.0,0.0,0.0,0.0,0.0,0.0,72.11999969482422,2.21399998664856,4.759186387871155e-07,1324.5052652776355,1852.2699999999968
0.0,0.0,0.0,0.0,0.4,0.6,0.0,79.76000061035157,3.940000057220459,7.20253092765809e-06,720.4400000000006,937.072999999999
0.0,0.0,0.0,0.0,0.0,1.0,0.0,18.04000015258789,1.0616837739944458,1.4851332023690968e-05,559.820000000001,634.650000000001
0.5563,0.2226,0.0,0.2211,0.0,0.0,0.0,104.0,2.63100004196167,4.2e-06,1042.21657142857,1138.2299999999982
0.501,0.0515,0.2503,0.1972,0.0,0.0,0.0,100.48000030517578,2.8129006917115413,7.618342537943517e-06,986.2899999999988,1101.5499999999984
1.0,0.0,0.0,0.0,0.0,0.0,0.0,72.11999969482422,2.2043758322671154,4.759186387871155e-07,1324.5052652776355,1852.2699999999968
0.3335,0.0,0.6665000000000001,0.0,0.0,0.0,0.0,92.2,2.898539733886719,1.1914266666666674e-05,922.479999999999,1088.7399999999982
0.31,0.0,0.69,0.0,0.0,0.0,0.0,92.2,2.787821865081787,1.1914266666666674e-05,922.479999999999,1087.0399999999981
0.3003,0.0,0.6997,0.0,0.0,0.0,0.0,92.2,2.7866718649864195,1.1914266666666674e-05,922.479999999999,1079.0799999999983
0.2935,0.0,0.7065,0.0,0.0,0.0,0.0,92.2,2.765671870708465,1.1914266666666674e-05,922.479999999999,1076.8999999999985
0.2885999999999999,0.0,0.7114,0.0,0.0,0.0,0.0,92.2,2.7334289145469666,1.1914266666666674e-05,922.479999999999,1076.8999999999985
0.2828,0.0,0.7172,0.0,0.0,0.0,0.0,92.2,2.616318936347961,1.1914266666666674e-05,922.479999999999,1076.8999999999985
0.2779,0.0,0.7221,0.0,0.0,0.0,0.0,92.2,2.616318936347961,1.1914266666666674e-05,922.479999999999,1076.8999999999985
0.2711,0.0,0.7289,0.0,0.0,0.0,0.0,88.71999969482422,2.616318936347961,1.1903266666666672e-05,922.479999999999,1076.8999999999985
0.2663,0.0,0.7337,0.0,0.0,0.0,0.0,88.2,2.616318936347961,1.1903266666666672e-05,922.479999999999,1076.8999999999985
0.2498,0.0,0.7502,0.0,0.0,0.0,0.0,90.88000030517578,2.6175189352035524,1.1903266666666672e-05,922.389999999999,1069.7266666666649
0.3109,0.6890999999999999,0.0,0.0,0.0,0.0,0.0,123.2,2.8348299407958986,4.537542322794597e-06,1068.9979999999985,1130.272999999998
0.4444444444444444,0.1247124712471247,0.4308430843084308,0.0,0.0,0.0,0.0,96.82000122070312,2.8328400325775145,7.520047019449873e-06,1010.0399999999986,1124.0699999999981
0.5597,0.2169,0.0,0.2234,0.0,0.0,0.0,101.46000061035156,2.6277199840545653,3.9775872091838285e-06,1042.9065714285698,1141.9799999999982
0.5921,0.0,0.0,0.0,0.0,0.4079,0.0,47.13999938964844,2.007613934433176,4.692992338562012e-06,834.1899999999996,1164.859999999998
0.0,0.0,0.0,0.0,0.3333,0.6667000000000001,0.0,79.76000061035157,3.069999933242798,7.506694227218639e-06,674.3100000000007,937.122999999999
0.0,0.0,0.0,0.0,0.135,0.865,0.0,18.6,2.2327382268213807,1.257555330403645e-05,557.3200000000008,825.6919999999996
0.0,0.0,0.0,0.0,0.1689999999999999,0.831,0.0,45.8,2.460410923165961,1.0237172992706288e-05,556.9700000000008,827.4519999999995
0.0,0.0,0.0,0.0,0.181,0.8190000000000001,0.0,45.8,2.5173423650264737,7.779396993637079e-06,556.8600000000009,827.4519999999995
0.0,0.0,0.0,0.0,0.208,0.792,0.0,79.76000061035157,2.6241546081701914,6.31082996559143e-06,555.5600000000009,893.1129999999993
0.0,0.0,0.0,0.0,0.288,0.7120000000000001,0.0,79.76000061035157,2.8456957459790364,6.520167197091246e-06,659.260000000001,936.572999999999
0.0,0.0,0.0,0.0,0.337,0.6629999999999999,0.0,79.76000061035157,3.058617073604039,7.563678735733046e-06,674.3100000000007,937.122999999999
0.0,0.0,0.0,0.0,0.364,0.636,0.0,79.76000061035157,3.2559985245068868,8.049345565795909e-06,717.0400000000005,937.072999999999
0.0,0.0,0.0,0.0,0.4029999999999999,0.597,0.0,79.76000061035157,3.4604699692073315,7.206030927658088e-06,720.4400000000006,937.072999999999
0.0,0.0,0.0,0.0,0.449,0.551,0.0,79.76000061035157,3.211128667672475,9.087584669113155e-06,720.4400000000006,943.572999999999
0.0,0.0,0.0,0.0,0.495,0.505,0.0,79.76000061035157,3.4208694449663164,9.63911744728088e-06,720.4400000000006,943.542999999999
0.0,0.0,0.0,0.0,0.51,0.49,0.0,79.76000061035157,3.4402650202910108,1.0031258316421507e-05,719.9600000000006,943.542999999999
0.0,0.0,0.0,0.0,0.551,0.449,0.0,79.76000061035157,3.5205314620335897,1.0103258312606808e-05,719.9900000000006,945.392999999999
0.0,0.0,0.0,0.0,0.575,0.425,0.0,79.76000061035157,3.5939750468730924,1.0123158314132689e-05,720.1600000000005,945.812999999999
0.0,0.0,0.0,0.0,0.626,0.374,0.0,79.76000061035157,3.567706620693207,1.033370831871032e-05,720.4200000000005,944.482999999999
0.0,0.0,0.0,0.0,0.6729999999999999,0.327,0.0,77.62000122070313,3.567506620883941,1.033470831871032e-05,720.4200000000005,979.6929999999987
0.5052,0.0,0.2495,0.2453,0.0,0.0,0.0,101.4199996948242,2.853992213447889,7.800414279801504e-06,921.029999999999,1068.4799999999984
0.0,0.2,0.5,0.0,0.0,0.3,0.0,93.03999938964844,2.586511276245117,9.14188042115711e-06,834.3799999999995,1001.9246666666655
0.0,0.0,0.0,0.0,0.0,1.0,0.0,18.04000015258789,1.842850945199157,1.4851332023690968e-05,559.820000000001,634.650000000001
0.0,0.0,0.0,0.0,0.0,0.9,0.1,17.860000228881837,2.331239347790493,1.3730606659952795e-05,557.6200000000009,825.6919999999996
0.0,0.0,0.0,0.0,0.0,0.8,0.2,19.4,2.891357408299333,1.2129333333333333e-05,557.6200000000009,892.4629999999992
0.0,0.0,0.0,0.0,0.0,0.7,0.3,32.099999237060544,3.317781343499819,1.2714133333333326e-05,664.050000000001,894.3129999999993
0.0,0.0,0.0,0.0,0.0,0.6,0.4,43.93999938964844,3.850599957704544,1.3866000000000018e-05,726.3200000000004,896.3829999999994
0.0,0.0,0.0,0.0,0.0,0.5,0.5,84.76000061035157,4.1594635645718805,1.4481000000000006e-05,713.3500000000005,904.8829999999994
0.0,0.0,0.0,0.0,0.0,0.4,0.6,73.8,4.363838343461355,1.4930999999999998e-05,713.9200000000004,906.4029999999993
0.0,0.0,0.0,0.0,0.0,0.3,0.7,73.8,4.60276054724436,1.762399999999998e-05,713.3600000000005,926.3029999999992
0.0,0.0,0.0,0.0,0.0,0.0,1.0,86.21999969482422,5.12881003992967,1.8648866666666653e-05,672.7600000000009,910.2729999999991
0.0,0.1667,0.3333,0.0,0.0,0.5,0.0,90.3,2.5285914753675462,6.4e-06,834.1299999999995,955.1693333333325
0.0,0.1667,0.0,0.0,0.3333,0.5,0.0,77.62000122070313,3.022871699810028,7.2e-06,831.8399999999996,948.3329999999991
0.0,0.1429,0.2857,0.0,0.0,0.5714,0.0,87.1,2.243003409028053,6.1e-06,831.0599999999996,964.9106666666653
0.0,0.1,0.2,0.0,0.0,0.7,0.0,83.61999969482422,2.2455291423797608,5.7e-06,758.3700000000001,941.8533333333321
0.0,0.0,0.0,0.0,0.0,1.0,0.0,18.04000015258789,1.8450000286102293,1.4851332023690968e-05,559.820000000001,634.650000000001
0.0,0.0,0.0,0.0,0.0,1.0,0.0,18.04000015258789,1.842850945199157,1.4851332023690968e-05,559.820000000001,634.650000000001
0.1,0.12,0.2,0.08,0.0,0.5,0.0,80.0,2.490000009536743,5.6e-06,862.9699999999992,953.4866666666655
0.2,0.12,0.2,0.08,0.0,0.4,0.0,81.4000015258789,2.5220000743865967,5.899999999999999e-06,880.8499999999992,953.6933333333321
0.5,0.12,0.2,0.08,0.0,0.1,0.0,86.0999984741211,2.5980000495910645,5.199999999999999e-06,945.979999999999,1175.259999999998
0.5,0.0,0.25,0.25,0.0,0.0,0.0,101.4199996948242,2.841282606480959,7.812014285905018e-06,921.029999999999,1066.9799999999984
0.5,0.0,0.5,0.0,0.0,0.0,0.0,93.3,2.896084471613477,9.285800036112469e-06,922.479999999999,1131.949999999998
1.0,0.0,0.0,0.0,0.0,0.0,0.0,71.80000305175781,2.2043758322671154,4.759186387871155e-07,1324.5052652776355,1852.2699999999968
1.0,0.0,0.0,0.0,0.0,0.0,0.0,72.11999969482422,2.2043758322671154,4.759186387871155e-07,1324.5052652776355,1852.2699999999968
0.0,0.0,0.0,0.0,0.0,1.0,0.0,18.04000015258789,1.7899999618530271,1.6e-05,559.820000000001,634.650000000001
0.0,0.0,0.0,0.0,0.0,0.95,0.05,17.860000228881837,2.0899999141693115,1.5e-05,557.6200000000009,634.650000000001
0.0,0.0,0.0,0.0,0.0,0.9,0.1,17.860000228881837,2.369999885559082,1.35e-05,557.6200000000009,825.6919999999996
0.0,0.0,0.0,0.0,0.0,0.85,0.15,19.4,2.619999885559082,1.22e-05,557.6200000000009,825.6919999999996
0.0,0.0,0.0,0.0,0.0,0.8,0.2,19.4,2.900000095367432,1.14e-05,557.6200000000009,892.4629999999992
0.0,0.0,0.0,0.0,0.0,0.75,0.25,31.499999237060543,3.220000028610229,1.2082244329579662e-05,598.7600000000009,892.1529999999993
0.0,0.0,0.0,0.0,0.0,0.7,0.3,32.099999237060544,3.380000114440918,1.15e-05,664.050000000001,894.3129999999993
0.0,0.0,0.0,0.0,0.0,0.65,0.35,32.099999237060544,3.619999885559082,1.2e-05,722.9200000000004,896.3829999999994
0.0,0.0,0.0,0.0,0.0,0.6,0.4,43.93999938964844,3.7799999713897705,1.3866000000000018e-05,726.3200000000004,896.3829999999994
0.0,0.0,0.0,0.0,0.0,0.55,0.45,84.76000061035157,3.9700000286102295,1.3662000000000016e-05,726.3200000000004,903.7029999999993
0.0,0.0,0.0,0.0,0.0,0.25,0.75,73.8,4.714772611538569,1.8107849999999976e-05,708.8400000000006,921.0729999999992
0.0,0.0,0.0,0.0,0.0,1.0,0.0,18.04000015258789,1.842850945199157,1.4851332023690968e-05,559.820000000001,634.650000000001
1.0,0.0,0.0,0.0,0.0,0.0,0.0,72.11999969482422,2.2043758322671154,4.759186387871155e-07,1324.5052652776355,1852.2699999999968
1.0,0.0,0.0,0.0,0.0,0.0,0.0,72.11999969482422,2.2043758322671154,4.759186387871155e-07,1324.5052652776355,1852.2699999999968
1.0,0.0,0.0,0.0,0.0,0.0,0.0,72.11999969482422,2.2043758322671154,4.759186387871155e-07,1324.5052652776355,1852.2699999999968
0.0,0.5,0.0,0.5,0.0,0.0,0.0,102.73999938964845,2.814169989824295,4.870232021331791e-06,948.0365714285704,1081.6429999999982
0.617,0.1914999999999999,0.0,0.0,0.1914999999999999,0.0,0.0,83.88000030517578,2.863490009307861,4.695252936999001e-06,1071.9299999999985,1171.1166666666645
1.0,0.0,0.0,0.0,0.0,0.0,0.0,72.11999969482422,2.2043758322671154,4.759186387871155e-07,1324.5052652776355,1852.2699999999968
0.5,0.25,0.0,0.0,0.25,0.0,0.0,82.07999877929687,3.062160057127476,6.301133330027265e-06,1060.4599999999984,1224.3399999999979
0.5294,0.2353,0.0,0.0,0.2353,0.0,0.0,81.73999938964843,2.9986400230725603,6.060616652806603e-06,1062.9399999999985,1174.389999999998
0.5484,0.2257999999999999,0.0,0.0,0.2257999999999999,0.0,0.0,81.73999938964843,2.956313370068868,5.512641638755799e-06,1062.5799999999983,1168.179999999998
0.5593559355935593,0.2203220322032203,0.0,0.0,0.2203220322032203,0.0,0.0,81.51999969482422,2.9391300400098164,5.537133310953773e-06,1061.0199999999984,1168.479999999998
0.568956895689569,0.2155215521552155,0.0,0.0,0.2155215521552155,0.0,0.0,81.51999969482422,2.920340042114258,5.501049980799356e-06,1061.2199999999984,1161.009999999998
0.5714,0.2143,0.0,0.0,0.2143,0.0,0.0,81.51999969482422,2.9157100415229795,5.5465499846140525e-06,1061.2199999999984,1178.299999999998
0.5878,0.2061,0.0,0.0,0.2061,0.0,0.0,83.68000030517578,2.89829003572464,5.286171266365048e-06,1067.0499999999984,1174.3599999999979
0.5907590759075907,0.2046204620462046,0.0,0.0,0.2046204620462046,0.0,0.0,83.68000030517578,2.89458003282547,5.259071267890927e-06,1067.0499999999984,1174.3599999999979
0.6,0.2,0.0,0.0,0.2,0.0,0.0,83.68000030517578,2.8949750328063963,5.154157551892595e-06,1072.1099999999983,1168.909999999998
0.4393,0.1253999999999999,0.4353,0.0,0.0,0.0,0.0,93.4800018310547,2.83877995967865,7.548374506632489e-06,1010.1399999999984,1129.109999999998
0.4203420342034203,0.1238123812381238,0.3771377137713771,0.0787078707870787,0.0,0.0,0.0,96.82000122070312,2.8557288229465483,7.636898958841954e-06,1006.8999999999988,1129.439999999998
0.4045,0.1177,0.3664,0.1114,0.0,0.0,0.0,97.71999969482422,2.8706554738680525,7.446919784545901e-06,1005.2399999999986,1101.4099999999983
0.4424557544245576,0.1272872712728727,0.3864613538646135,0.0437956204379562,0.0,0.0,0.0,96.82000122070312,2.8368345004320146,7.73858466148376e-06,1007.6799999999988,1127.7499999999982
0.6467,0.1064,0.2469,0.0,0.0,0.0,0.0,85.26000061035157,2.625339996218681,5.124943372662864e-06,999.8999999999988,1221.7783333333311
0.5843,0.1043999999999999,0.233,0.0783,0.0,0.0,0.0,89.76000061035157,2.6764785824503217,5.915645941779726e-06,984.5199999999988,1164.949999999998
0.5227,0.0836,0.3937,0.0,0.0,0.0,0.0,91.06000061035157,2.7821188689044543,8.054985136795046e-06,992.9399999999988,1144.0499999999981
0.6321,0.0623,0.3056,0.0,0.0,0.0,0.0,88.17999877929688,2.632767339547476,5.786097542381288e-06,987.7099999999988,1156.4849999999979
0.5420542054205421,0.0958095809580958,0.2140214021402139,0.1481148114811481,0.0,0.0,0.0,98.16000061035156,2.739295632839203,6.352988101141791e-06,980.0299999999988,1163.369999999998
0.5,0.25,0.25,0.0,0.0,0.0,0.0,97.0,2.670673153442877,5.1e-06,1064.3379999999984,1215.4599999999978
0.0,0.3875,0.6125,0.0,0.0,0.0,0.0,112.2,2.857338590029686,8.265648311387926e-06,938.727999999999,1089.8399999999983
0.4943,0.2505,0.2552,0.0,0.0,0.0,0.0,97.5,2.6989998817443848,5.13302995418367e-06,1064.3379999999984,1215.4499999999978
0.4880511948805119,0.1905809419058094,0.2590740925907409,0.0622937706229377,0.0,0.0,0.0,97.5,2.726999998092652,6.133473256083896e-06,1037.8079999999986,1189.909999999998
0.497,0.1325,0.2507999999999999,0.1197,0.0,0.0,0.0,98.5999984741211,2.759999990463257,5.9191316692988055e-06,1008.613333333332,1169.729999999998
0.5035000000000001,0.1069,0.2451,0.1445,0.0,0.0,0.0,99.3000030517578,2.7769999504089355,6.860427142551964e-06,991.533333333332,1152.999999999998
0.4965,0.0395999999999999,0.2509,0.213,0.0,0.0,0.0,102.0,2.8420000076293945,7.211014044897898e-06,986.1299999999987,1087.2699999999982
0.5047,0.0,0.2498999999999999,0.2453999999999999,0.0,0.0,0.0,102.0,2.861000061035156,7.800414279801504e-06,921.029999999999,1068.4799999999984
0.4729,0.1624,0.2139,0.1508,0.0,0.0,0.0,102.0,2.7780001163482666,6.053360832659399e-06,1059.317666666665,1172.0999999999979
0.4708,0.1153,0.2153,0.1986,0.0,0.0,0.0,103.0,2.806999921798706,6.775456685384116e-06,1005.9199999999988,1131.2599999999982
0.4793520647935206,0.0352964703529647,0.2187781221877812,0.2665733426657334,0.0,0.0,0.0,104.0,2.871999979019165,7.213189986928302e-06,983.7999999999988,1113.0999999999983
0.4612,0.0661,0.1969,0.2758,0.0,0.0,0.0,106.0,2.851999998092652,6.571821665636698e-06,984.2999999999988,1092.9299999999982
0.457,0.0323,0.1985,0.3122,0.0,0.0,0.0,107.0,2.872999906539917,7.048433337593076e-06,979.2599999999989,1090.3199999999983
0.4251574842515748,0.1148885111488851,0.1671832816718328,0.2927707229277072,0.0,0.0,0.0,108.0,2.8329999446868896,5.985572993596397e-06,1002.1299999999987,1115.2299999999982
0.4355,0.0861,0.1663,0.3121,0.0,0.0,0.0,108.0,2.8469998836517334,6.212850004577639e-06,985.8199999999988,1097.2799999999982
0.4441444144414441,0.0261026102610261,0.1667166716671667,0.363036303630363,0.0,0.0,0.0,110.0,2.8989999294281006,8.041633366584783e-06,949.2999999999988,1090.4699999999982
0.4165999999999999,0.096,0.1353,0.3521,0.0,0.0,0.0,111.0,2.86299991607666,6.052722980117803e-06,985.1799999999988,1104.1199999999983
0.999,0.001,0.0,0.0,0.0,0.0,0.0,72.11999969482422,2.190000057220459,5.232427240387021e-07,1324.5052652776355,1874.5699999999965
0.998,0.002,0.0,0.0,0.0,0.0,0.0,72.11999969482422,2.190000057220459,5.294528912705461e-07,1270.2252028853488,1874.5699999999965
0.9967,0.0033,0.0,0.0,0.0,0.0,0.0,72.11999969482422,2.1600000858306885,5.294528912705461e-07,1270.2252028853488,1874.5699999999965
0.994,0.006,0.0,0.0,0.0,0.0,0.0,72.11999969482422,2.0999999046325684,5.294528912705461e-07,1270.2252028853488,1874.5699999999965
0.99,0.01,0.0,0.0,0.0,0.0,0.0,72.11999969482422,2.109999895095825,5.294528912705461e-07,1270.2252028853488,1869.4699999999966
0.98,0.02,0.0,0.0,0.0,0.0,0.0,72.11999969482422,2.180000066757202,5.751874183120886e-07,1210.346238124619,1841.169999999997
1.0,0.0,0.0,0.0,0.0,0.0,0.0,72.11999969482422,2.2043758322671154,4.759186387871155e-07,1324.5052652776355,1852.2699999999968
1.0,0.0,0.0,0.0,0.0,0.0,0.0,72.11999969482422,2.2043758322671154,4.759186387871155e-07,1324.5052652776355,1852.2699999999968
0.8,0.2,0.0,0.0,0.0,0.0,0.0,86.11999969482422,2.390000104904175,2.408276700750988e-06,1107.7069999999983,1273.2999999999977
0.75,0.25,0.0,0.0,0.0,0.0,0.0,90.11999969482422,2.440000057220459,2.454883342425029e-06,1102.5590476190462,1274.9599999999978
0.7,0.3,0.0,0.0,0.0,0.0,0.0,95.11999969482422,2.490000009536743,2.4661083386421204e-06,1101.5334761904749,1267.4399999999978
0.65,0.35,0.0,0.0,0.0,0.0,0.0,103.63999938964844,2.650000095367432,2.6710999991099028e-06,1075.8979999999983,1245.2399999999977
1.0,0.0,0.0,0.0,0.0,0.0,0.0,72.19999694824219,2.200000047683716,4.759186387871155e-07,1324.5052652776355,1852.2699999999968
0.0,0.0,0.0,0.0,0.0,1.0,0.0,17.100000381469727,1.8359999656677248,1.4851332023690968e-05,559.820000000001,634.650000000001
0.5,0.25,0.25,0.0,0.0,0.0,0.0,97.0,2.690000057220459,4.182129942576088e-06,1064.3379999999984,1215.4599999999978
0.93,0.07,0.0,0.0,0.0,0.0,0.0,66.13999938964844,2.254999976158142,6.617250358441696e-07,1201.5328037811848,1764.4699999999968
0.87,0.13,0.0,0.0,0.0,0.0,0.0,74.51999969482422,2.3415400195121765,1.2361261768908718e-06,1113.2199999999982,1764.1199999999967
0.76,0.24,0.0,0.0,0.0,0.0,0.0,90.11999969482422,2.420800085067749,2.4299833485285458e-06,1100.3303809523793,1274.9599999999978
0.75,0.25,0.0,0.0,0.0,0.0,0.0,90.11999969482422,2.428623394171397,2.454883342425029e-06,1102.5590476190462,1274.9599999999978
0.4,0.6,0.0,0.0,0.0,0.0,0.0,123.2,2.8191599369049074,4.415262375513713e-06,1069.6579999999983,1152.9929999999981
0.0803,0.267,0.5826,0.0701,0.0,0.0,0.0,110.0,2.9200000762939453,8.571991201273611e-06,921.677999999999,1095.3999999999983
0.3252,0.1916,0.4169,0.0663,0.0,0.0,0.0,87.0,2.8499999046325684,7.44920319291978e-06,1035.3279999999986,1112.7399999999982
0.4159000000000001,0.1602,0.3587,0.0652,0.0,0.0,0.0,101.0,2.869999885559082,6.855892798614498e-06,1055.967666666665,1133.899999999998
0.58,0.0,0.42,0.0,0.0,0.0,0.0,88.58000030517579,2.8002662980639066,9.37575856828236e-06,923.349999999999,1206.199999999998
0.56,0.0,0.44,0.0,0.0,0.0,0.0,88.58000030517579,2.8235649635350546,9.626874528267273e-06,923.349999999999,1170.599999999998
0.53,0.0,0.47,0.0,0.0,0.0,0.0,91.95999908447266,2.8676370135801177,9.54569519526164e-06,922.1799999999988,1135.449999999998
0.5,0.0,0.5,0.0,0.0,0.0,0.0,93.3,2.896084471613477,9.285800036112469e-06,922.479999999999,1131.949999999998
0.47,0.0,0.53,0.0,0.0,0.0,0.0,93.3,2.9181873519817985,1.0970483345540368e-05,922.479999999999,1133.419999999998
1.0,0.0,0.0,0.0,0.0,0.0,0.0,72.11999969482422,2.200000047683716,4.759186387871155e-07,1324.5052652776355,1852.2699999999968
0.506,0.094,0.15,0.25,0.0,0.0,0.0,100.66000061035156,2.7869486601352684,6.6e-06,985.4099999999988,1150.589999999998
0.47,0.055,0.31,0.165,0.0,0.0,0.0,98.0800003051758,2.8644866728782654,8.5e-06,986.8999999999988,1131.439999999998
0.5,0.15,0.0,0.35,0.0,0.0,0.0,104.6,2.6895799899101256,2e-06,1033.149333333332,1225.15
0.5,0.05,0.0,0.45,0.0,0.0,0.0,107.4,2.7265850180387496,9.1e-06,986.9499999999988,1173.15
0.0,0.254,0.0,0.0,0.25,0.496,0.0,71.80000305175781,2.869999885559082,5.920216670354208e-06,838.8699999999994,941.532999999999
0.0,0.2096,0.3811,0.0,0.0,0.4093,0.0,82.0,2.690000057220459,6.822204374603999e-06,836.9399999999994,952.9313333333323
0.0,0.1823999999999999,0.0,0.4614,0.0,0.3561999999999999,0.0,103.0,2.5899999141693115,4.684518942515061e-06,874.5299999999993,966.9329999999989
0.1,0.0,0.0,0.0,0.0,0.5,0.4,46.30000038146973,3.871700818141301,1.4107000000000007e-05,768.85,907.9629999999992
0.1,0.0,0.0,0.0,0.0,0.55,0.35,34.579999923706055,3.565962781111399,1.2976666666666674e-05,769.33,906.7829999999991
0.1,0.0,0.0,0.0,0.0,0.6,0.3,22.8,3.282534654657045,1.3036333333333334e-05,769.33,900.0629999999993
0.1,0.0,0.0,0.0,0.0,0.65,0.25,22.8,3.1481326394875846,1.2069478662109372e-05,765.83,900.0629999999993
0.1,0.1,0.0,0.0,0.0,0.4,0.4,69.88000030517578,3.684813309510548,1.0372716682434076e-05,866.1499999999993,913.3229999999992
0.1,0.1,0.0,0.0,0.0,0.5,0.3,46.30000038146973,3.0153753466606137,1.1234999847412109e-05,864.5799999999992,911.8029999999992
0.1,0.1,0.0,0.0,0.0,0.6,0.2,34.579999923706055,2.7169822555354672,9.135450009663896e-06,864.5799999999992,946.9829999999988
0.6195380461953804,0.07999200079992,0.0750924907509249,0.0701929807019298,0.0748925107489251,0.0802919708029197,0.0,80.0,2.601674961646398,4.387758326848348e-06,905.15,1159.2991666666646
0.6195380461953804,0.07999200079992,0.0750924907509249,0.0701929807019298,0.0748925107489251,0.0802919708029197,0.0,80.0,2.601674961646398,4.387758326848348e-06,905.15,1159.2991666666646
0.6195380461953804,0.07999200079992,0.0750924907509249,0.0701929807019298,0.0748925107489251,0.0802919708029197,0.0,80.0,2.601674961646398,4.387758326848348e-06,905.15,1159.2991666666646
0.6195380461953804,0.07999200079992,0.0750924907509249,0.0701929807019298,0.0748925107489251,0.0802919708029197,0.0,80.0,2.601674961646398,4.387758326848348e-06,905.15,1159.2991666666646
0.5537,0.1510999999999999,0.0659,0.2293,0.0,0.0,0.0,75.0,2.617169988155365,4.178131169291903e-06,1029.315999999999,1118.419999999998
0.5034000000000001,0.0,0.2438,0.2528,0.0,0.0,0.0,101.4199996948242,2.861999988555908,7.940392845126558e-06,917.189999999999,1071.5799999999983
0.4976502349765024,0.0874912508749125,0.2641735826417358,0.1506849315068493,0.0,0.0,0.0,98.43999938964843,2.7809998989105225,6.605050023651121e-06,988.3499999999988,1147.5599999999981
0.5106,0.2519,0.2375,0.0,0.0,0.0,0.0,97.0,2.694999933242798,4.668789973704021e-06,1063.8379999999984,1212.1399999999978
1.0,0.0,0.0,0.0,0.0,0.0,0.0,72.11999969482422,2.200000047683716,4.759186387871155e-07,1324.5052652776355,1852.2699999999968
0.0,0.4,0.6,0.0,0.0,0.0,0.0,112.2,2.7980764228597512,9e-06,938.727999999999,1089.8399999999983
1.0,0.0,0.0,0.0,0.0,0.0,0.0,72.11999969482422,2.2043758322671154,4.759186387871155e-07,1324.5052652776355,1852.2699999999968
0.5197999999999999,0.0,0.4802,0.0,0.0,0.0,0.0,91.95999908447266,2.799999952316284,1.03e-05,922.1799999999988,1134.4799999999982
0.0,0.0,0.0,0.0,0.0,1.0,0.0,18.04000015258789,1.842850945199157,1.4851332023690968e-05,559.820000000001,634.650000000001
0.0,0.0,0.0,0.0,0.2,0.8,0.0,68.12000045776367,2.5874257620970407,6.2200000762939454e-06,555.5600000000009,893.1129999999993
0.0,0.0,0.0,0.0,0.225,0.775,0.0,79.76000061035157,2.649119908809662,6.079999923706055e-06,555.5600000000009,893.1129999999993
0.0,0.0,0.0,0.0,0.25,0.75,0.0,79.76000061035157,2.773256611824036,6.1099998474121086e-06,595.5900000000009,934.572999999999
0.0,0.0,0.0,0.0,0.275,0.725,0.0,79.76000061035157,2.848048476457596,6.419999694824218e-06,659.260000000001,936.572999999999
0.0,0.0,0.0,0.0,0.3,0.7,0.0,79.76000061035157,2.9347554847285853,6.819999694824219e-06,659.260000000001,936.572999999999
0.0,0.0,0.0,0.0,0.3329999999999999,0.667,0.0,79.76000061035157,2.9693600552082065,7.149999999999999e-06,674.3100000000007,937.122999999999
0.0,0.0,0.0,0.0,0.36,0.64,0.0,79.76000061035157,3.205899601062139,7.54000015258789e-06,717.0400000000005,937.072999999999
0.0,0.0,0.0,0.0,0.39,0.61,0.0,79.76000061035157,3.4604699692073315,8.05e-06,720.4400000000006,937.072999999999
0.0,0.0,0.0,0.0,0.41,0.59,0.0,79.76000061035157,3.455761399135702,8.4e-06,720.4400000000006,942.442999999999
0.0,0.0,0.0,0.0,0.43,0.57,0.0,79.76000061035157,3.3776112835009893,8.8e-06,720.4400000000006,942.092999999999
0.0,0.025,0.0,0.0,0.195,0.78,0.0,79.76000061035157,2.625597081184387,6.120000076293945e-06,644.5800000000011,893.1129999999993
0.0,0.05,0.0,0.0,0.19,0.76,0.0,79.76000061035157,2.658301783363025,6.1799999237060544e-06,684.6100000000006,931.462999999999
0.0,0.1,0.0,0.0,0.18,0.72,0.0,79.76000061035157,2.5770598185062408,5.970000076293945e-06,755.0500000000002,940.362999999999
0.0,0.15,0.0,0.0,0.17,0.68,0.0,79.76000061035157,2.61240006228288,5.670000076293945e-06,786.9599999999997,944.322999999999
0.0,0.2,0.0,0.0,0.16,0.64,0.0,77.62000122070313,2.621946997245153,5.459999847412108e-06,835.8499999999996,942.022999999999
0.0,0.25,0.0,0.0,0.15,0.6,0.0,77.62000122070313,2.8336066579818726,5.120000076293945e-06,841.5599999999994,940.442999999999
0.0,0.05,0.0,0.0,0.238,0.7120000000000001,0.0,79.76000061035157,2.795864974856377,6.24000015258789e-06,748.2800000000002,941.142999999999
0.0,0.1,0.0,0.0,0.225,0.675,0.0,79.76000061035157,2.70323308368524,6.009999847412109e-06,766.87,940.912999999999
0.0,0.15,0.0,0.0,0.213,0.637,0.0,77.62000122070313,2.679580632448197,5.8400001525878905e-06,826.2399999999996,944.272999999999
0.0,0.2,0.0,0.0,0.2,0.6,0.0,77.62000122070313,2.623866618474324,5.829999923706054e-06,833.0999999999996,940.602999999999
