Repository: JiaQianZhu/ML_glass

This section contains all the datasets used in the experiment. 
Under the 'raw' folder, you will find the original dataset we collected from the SciGlass database via a Python module named GlassPy (https://github.com/drcassar/glasspy). 
Under the 'clean' folder, you will find the individual datasets of five properties and final dataset for joint prediction both after completion.
We also mannually gathered a small dataset (~50 entries) of compositions released by Corning Incorporated (US 2020/0339468 A1), all of which were unseen during the training period. This dataset is named 'US_patent_data.csv'.

File: (a-d) Datasets/clean/dataset_completed.csv (part 25 of 31)
SiO2,Al2O3,CaO,MgO,SrO,B2O3,Sb2O3,YoungModulus,Density293K,CTEbelowTg,Tstrain,Tsoft
0.0,0.25,0.0,0.0,0.188,0.562,0.0,77.62000122070313,2.848746647834778,5.4e-06,835.1399999999994,941.532999999999
0.0,0.05,0.0,0.0,0.286,0.664,0.0,79.76000061035157,2.886806347767512,6.59000015258789e-06,763.33,941.692999999999
0.0,0.1,0.0,0.0,0.271,0.629,0.0,79.76000061035157,2.834083687067032,6.34000015258789e-06,809.6999999999997,940.862999999999
0.0,0.15,0.0,0.0,0.256,0.594,0.0,77.62000122070313,2.8402102863788605,6.15e-06,829.6399999999995,944.272999999999
0.0,0.2,0.0,0.0,0.241,0.5589999999999999,0.0,77.62000122070313,2.8040399849414825,5.95e-06,833.0999999999996,943.612999999999
0.0,0.25,0.0,0.0,0.226,0.524,0.0,77.62000122070313,2.9525366735458376,5.579999923706054e-06,835.1399999999994,941.532999999999
0.0,0.05,0.0,0.0,0.316,0.634,0.0,79.76000061035157,2.9264194601376845,6.9900001525878905e-06,806.0599999999997,941.642999999999
0.0,0.1,0.0,0.0,0.3,0.6,0.0,79.76000061035157,2.920474733710289,6.719999694824218e-06,813.0999999999997,940.862999999999
0.0,0.15,0.0,0.0,0.283,0.5670000000000001,0.0,77.62000122070313,2.8490969698429107,6.480000305175781e-06,829.6399999999995,948.412999999999
0.0,0.2,0.0,0.0,0.266,0.534,0.0,77.62000122070313,2.798682044744492,6.2099998474121084e-06,833.0999999999996,943.612999999999
0.0,0.25,0.0,0.0,0.25,0.5,0.0,77.62000122070313,3.093163375854492,5.8e-06,835.1399999999994,941.532999999999
0.0,0.275,0.0,0.0,0.241,0.484,0.0,77.62000122070313,3.115993371009827,5.679999923706054e-06,838.8699999999994,941.532999999999
0.0,0.05,0.0,0.0,0.38,0.57,0.0,79.76000061035157,3.291493786760739,7.819999694824219e-06,809.4599999999997,946.662999999999
0.0,0.1,0.0,0.0,0.36,0.54,0.0,77.62000122070313,3.166328582604726,7.55e-06,813.0999999999997,947.712999999999
0.0,0.15,0.0,0.0,0.34,0.51,0.0,77.62000122070313,3.0042542060216264,7.269999694824219e-06,829.6399999999995,948.3329999999991
0.0,0.2,0.0,0.0,0.32,0.48,0.0,77.62000122070313,3.0264241909980774,6.84000015258789e-06,833.0999999999996,943.612999999999
0.0,0.25,0.0,0.0,0.3,0.45,0.0,77.62000122070313,3.062828868865968,6.65e-06,835.7099999999995,943.272999999999
0.0,0.3,0.0,0.0,0.28,0.42,0.0,77.62000122070313,3.0781800079345705,5.8400001525878905e-06,839.6699999999994,944.482999999999
0.0,0.05,0.0,0.0,0.475,0.475,0.0,79.76000061035157,3.349578981598219,9.30999984741211e-06,809.4599999999997,949.012999999999
0.0,0.1,0.0,0.0,0.45,0.45,0.0,77.62000122070313,3.367301903327306,9.18000030517578e-06,813.5299999999997,949.492999999999
0.0,0.15,0.0,0.0,0.425,0.425,0.0,77.62000122070313,3.335444361209869,8.65e-06,830.3699999999995,950.942999999999
0.0,0.2,0.0,0.0,0.4,0.4,0.0,77.62000122070313,3.2955607464313506,8.18000030517578e-06,833.8099999999996,944.962999999999
0.0,0.25,0.0,0.0,0.375,0.375,0.0,77.62000122070313,3.2878117325305936,7.459999847412109e-06,835.8799999999994,942.612999999999
0.0,0.15,0.0,0.213,0.0,0.637,0.0,95.57999877929689,2.373516740004222,4.8e-06,861.0499999999994,955.9829999999988
0.0,0.175,0.0,0.206,0.0,0.619,0.0,95.57999877929689,2.36265852924188,4.720000076293945e-06,863.0099999999993,956.0229999999989
0.0,0.2,0.0,0.2,0.0,0.6,0.0,95.57999877929689,2.378857644120852,4.870000076293945e-06,868.0999999999992,945.4929999999989
0.0,0.225,0.0,0.1939999999999999,0.0,0.581,0.0,95.57999877929689,2.417053013563156,4.759999847412109e-06,868.7399999999993,948.3029999999989
0.0,0.25,0.0,0.188,0.0,0.562,0.0,95.57999877929689,2.4585200190544128,5.009999847412108e-06,862.1899999999994,947.9929999999989
0.0,0.05,0.0,0.317,0.0,0.633,0.0,95.05999908447264,2.3472271888057388,4.720000076293945e-06,841.3899999999995,954.3129999999989
0.0,0.075,0.0,0.308,0.0,0.617,0.0,95.05999908447264,2.3519537515157745,5.270000076293945e-06,841.3899999999995,954.0429999999989
0.0,0.1,0.0,0.3,0.0,0.6,0.0,95.05999908447264,2.3549081338161515,4.940000152587891e-06,848.2999999999994,953.2229999999988
0.0,0.125,0.0,0.292,0.0,0.583,0.0,95.57999877929689,2.3858040000086738,5.129999923706054e-06,860.2999999999994,960.1029999999988
0.0,0.15,0.0,0.283,0.0,0.5670000000000001,0.0,95.57999877929689,2.437062968413035,4.720000076293945e-06,864.4499999999992,961.4029999999989
0.0,0.175,0.0,0.275,0.0,0.55,0.0,95.57999877929689,2.42171622145176,5.009999847412108e-06,866.4099999999993,961.4429999999988
0.0,0.2,0.0,0.267,0.0,0.5329999999999999,0.0,95.57999877929689,2.3865573918819427,5.0299999237060544e-06,867.8399999999992,956.5029999999989
0.0,0.225,0.0,0.258,0.0,0.517,0.0,95.57999877929689,2.460247083902359,5.0700000762939454e-06,868.4799999999992,956.1029999999988
0.0,0.25,0.0,0.25,0.0,0.5,0.0,100.27999877929688,2.481757060289383,5.079999923706055e-06,869.8799999999993,955.6529999999989
0.0,0.275,0.0,0.242,0.0,0.483,0.0,100.27999877929688,2.4681170451641083,4.659999847412108e-06,873.8699999999993,955.6529999999989
0.0,0.025,0.0,0.39,0.0,0.585,0.0,92.45999908447266,2.398151385625204,5.609999847412108e-06,845.6399999999994,955.6729999999989
0.0,0.05,0.0,0.38,0.0,0.57,0.0,95.05999908447264,2.433483377496401,5.899999999999999e-06,845.6399999999994,960.0429999999989
0.0,0.1,0.0,0.36,0.0,0.54,0.0,95.05999908447264,2.3895002919946395,5.559999847412109e-06,849.4199999999994,961.2729999999989
0.0,0.15,0.0,0.34,0.0,0.51,0.0,95.05999908447264,2.473643483400345,5.199999999999999e-06,865.0099999999993,961.0529999999989
0.0,0.2,0.0,0.32,0.0,0.48,0.0,98.89999847412108,2.4530770671367645,5.09000015258789e-06,867.8399999999992,956.5029999999989
0.0,0.25,0.0,0.3,0.0,0.45,0.0,100.27999877929688,2.5100899815559385,5.009999847412108e-06,871.2799999999993,957.3929999999989
0.0,0.275,0.0,0.29,0.0,0.435,0.0,100.27999877929688,2.5111700010299685,4.979999923706054e-06,876.5299999999993,958.4329999999989
0.0,0.286,0.0,0.286,0.0,0.428,0.0,100.27999877929688,2.517115603685379,4.470000076293945e-06,876.5299999999993,958.7729999999989
0.0,0.0750924907509249,0.0,0.4624537546245376,0.0,0.4624537546245376,0.0,98.4199996948242,2.525556666851044,6.1099998474121086e-06,845.0899999999996,962.5729999999988
0.0,0.1,0.0,0.45,0.0,0.45,0.0,98.4199996948242,2.511860006650289,5.959999847412108e-06,850.3899999999994,963.0129999999989
0.0,0.1248875112488751,0.0,0.4375562443755624,0.0,0.4375562443755624,0.0,98.4199996948242,2.469329994519552,5.920000076293945e-06,863.8399999999992,963.1029999999988
0.0,0.15,0.0,0.425,0.0,0.425,0.0,101.61999969482422,2.455850010712941,5.740000152587891e-06,867.9899999999993,963.9829999999988
0.0,0.2,0.0,0.4,0.0,0.4,0.0,101.61999969482422,2.56223002910614,5.529999923706055e-06,871.6699999999993,958.5429999999989
0.0,0.2248,0.0,0.3876,0.0,0.3876,0.0,101.81999969482422,2.5952899861335754,5.429999923706055e-06,872.3399999999992,958.1429999999989
0.0,0.25,0.0,0.375,0.0,0.375,0.0,102.33999938964844,2.6011400032043457,5.359999847412108e-06,873.8199999999993,957.4729999999988
0.0,0.2752724727527247,0.0,0.3623637636236376,0.0,0.3623637636236376,0.0,102.33999938964844,2.612799997329712,5.229999923706054e-06,882.0099999999993,967.7529999999989
1.0,0.0,0.0,0.0,0.0,0.0,0.0,72.11999969482422,2.20199990272522,4.759186387871155e-07,1324.5052652776355,1852.2699999999968
0.5497,0.2178,0.0,0.2176,0.0,0.0138,0.0011,101.26000061035155,2.651378355026245,3.097125003242492e-06,1040.1665714285698,1140.909999999998
1.0,0.0,0.0,0.0,0.0,0.0,0.0,72.11999969482422,2.220999956130981,4.759186387871155e-07,1324.5052652776355,1852.2699999999968
0.0,0.427,0.573,0.0,0.0,0.0,0.0,112.2,2.871999979019165,7.920079730045984e-06,938.727999999999,1089.8399999999983
0.07,0.4227,0.5073,0.0,0.0,0.0,0.0,110.6,2.8469998836517334,7.657160029093428e-06,938.3279999999992,1090.5299999999982
0.15,0.283,0.5670000000000001,0.0,0.0,0.0,0.0,107.0,2.9739999771118164,8.383708321253465e-06,1005.5879999999986,1090.2399999999982
0.15,0.34,0.51,0.0,0.0,0.0,0.0,108.4,2.990999937057495,6.818666772206628e-06,1005.5879999999986,1090.7399999999982
1.0,0.0,0.0,0.0,0.0,0.0,0.0,72.11999969482422,2.203000068664551,4.759186387871155e-07,1324.5052652776355,1852.2699999999968
1.0,0.0,0.0,0.0,0.0,0.0,0.0,72.0999984741211,2.5999999046325684,4.759186387871155e-07,1324.5052652776355,1852.2699999999968
0.5754,0.2057999999999999,0.0,0.2188,0.0,0.0,0.0,101.46000061035156,2.617748016357422,3.5396538071859445e-06,1042.51657142857,1151.2299999999982
0.6095,0.2133,0.0,0.1772,0.0,0.0,0.0,98.86000061035156,2.5993412022647404,3.1624748750686645e-06,1046.7599047619033,1161.927499999998
0.0,0.0,0.0,0.0,0.0,1.0,0.0,18.04000015258789,1.842850945199157,1.4851332023690968e-05,559.820000000001,634.650000000001
0.0,0.0,0.0,0.0,0.0,1.0,0.0,18.04000015258789,1.842850945199157,1.4851332023690968e-05,559.820000000001,634.650000000001
0.0,0.0,0.0,0.0,0.0,1.0,0.0,18.04000015258789,1.842850945199157,1.4851332023690968e-05,559.820000000001,634.650000000001
0.6495000000000001,0.0,0.3505,0.0,0.0,0.0,0.0,87.65999908447266,2.6693329071998595,7.533448850722546e-06,925.389999999999,1303.5849999999978
0.5650999999999999,0.0,0.4349,0.0,0.0,0.0,0.0,88.58000030517579,2.799924455523491,9.508687862923032e-06,923.349999999999,1169.079999999998
0.4857,0.0,0.5143,0.0,0.0,0.0,0.0,93.3,2.914933408419292,1.034548342793783e-05,922.479999999999,1131.909999999998
0.426,0.0,0.574,0.0,0.0,0.0,0.0,92.2,2.8564190461635586,1.1936266666666671e-05,922.479999999999,1118.1699999999983
0.0,0.0,0.0,0.0,0.0,1.0,0.0,17.0,1.840000033378601,1.44e-05,559.820000000001,568.15
0.0,0.0,0.0,0.0,0.753,0.247,0.0,76.80000152587891,3.5668707548777263,1.0606966661453238e-05,714.6000000000005,1057.0629999999985
0.0,0.0,0.0,0.0,0.7040000000000001,0.296,0.0,77.62000122070313,3.567506620883941,1.046806665992736e-05,719.7700000000006,995.7529999999987
0.0,0.0,0.0,0.0,0.6990000000000001,0.301,0.0,77.62000122070313,3.567506620883941,1.043706665992736e-05,719.7700000000006,995.7529999999987
0.0,0.0,0.0,0.0,0.687,0.313,0.0,77.62000122070313,3.567506620883941,1.0362916654586786e-05,719.7700000000006,980.9629999999987
0.0,0.0,0.0,0.0,0.664,0.336,0.0,77.62000122070313,3.566946620941162,1.033470831871032e-05,720.4200000000005,951.4329999999989
0.0,0.0,0.0,0.0,0.618,0.382,0.0,79.76000061035157,3.567706620693207,1.032770831871032e-05,720.0700000000006,944.482999999999
0.0,0.0,0.0,0.0,0.498,0.502,0.0,79.76000061035157,3.421618817607562,9.775141647720333e-06,720.4400000000006,943.542999999999
0.0,0.0,0.0,0.0,0.368,0.632,0.0,79.76000061035157,3.2932037140130994,7.956371942520153e-06,717.0400000000005,937.072999999999
0.0,0.0,0.0,0.0,0.293,0.7070000000000001,0.0,79.76000061035157,2.895120750699724,6.547326868874693e-06,659.260000000001,936.572999999999
0.0,0.0,0.0,0.0,0.245,0.755,0.0,79.76000061035157,2.765529962778092,6.346572458903001e-06,595.5900000000009,926.892999999999
0.0,0.0,0.0,0.0,0.2269999999999999,0.773,0.0,79.76000061035157,2.6406599271297453,6.310874378840123e-06,555.5600000000009,893.1129999999993
0.0,0.0,0.0,0.0,0.213,0.787,0.0,79.76000061035157,2.646863262255987,6.232025318781533e-06,555.5600000000009,893.1129999999993
0.0,0.0,0.499,0.0,0.0,0.501,0.0,95.13999938964844,2.7813677434552284,7.937557469685872e-06,766.0300000000002,955.8066666666659
0.0,0.0,0.4529999999999999,0.0,0.0,0.547,0.0,91.53999938964844,2.717942116002242,7.598584142303466e-06,769.5500000000002,960.1166666666657
0.0,0.0,0.3989999999999999,0.0,0.0,0.601,0.0,88.91999969482421,2.783194111813972,7.189033779525752e-06,770.2300000000001,951.9433333333324
0.0,0.0,0.384,0.0,0.0,0.616,0.0,88.91999969482421,2.678542227779116,7.114458543777468e-06,766.1000000000001,951.9433333333324
0.0,0.0,0.372,0.0,0.0,0.628,0.0,88.91999969482421,2.636487908363342,6.754934056282046e-06,766.1000000000001,951.9033333333324
0.0,0.0,0.371,0.0,0.0,0.629,0.0,88.91999969482421,2.6377479457855224,6.769482060432437e-06,766.1000000000001,951.9033333333324
0.0,0.0,0.319,0.0,0.0,0.6809999999999999,0.0,88.91999969482421,2.5902456674575807,6.403864648818974e-06,723.7800000000003,949.0333333333323
0.0,0.0,0.302,0.0,0.0,0.698,0.0,88.91999969482421,2.545631163025004,5.830681352179387e-06,708.9600000000005,946.1973333333322
0.0,0.0,0.276,0.0,0.0,0.7240000000000001,0.0,83.61999969482422,2.464312707216967,6.087073149998981e-06,709.5700000000004,946.0439999999987
1.0,0.0,0.0,0.0,0.0,0.0,0.0,72.11999969482422,2.2043758322671154,4.759186387871155e-07,1324.5052652776355,1852.2699999999968
0.7,0.0,0.0,0.0,0.0,0.3,0.0,57.07999954223633,2.288763026714325,3.5e-06,837.3599999999994,1266.1866666666645
0.4,0.0,0.2,0.0,0.0,0.4,0.0,38.7,2.2859957604067667,5.674239995765688e-06,842.5899999999995,943.15
0.7001299870012999,0.0995900409959004,0.2002799720027997,0.0,0.0,0.0,0.0,84.62000122070313,2.53753577709198,4.85e-06,1005.7099999999988,1244.1599999999978
0.600960096009601,0.1989198919891989,0.2001200120012001,0.0,0.0,0.0,0.0,95.04000091552734,2.599575515305637,4.25e-06,1063.7379999999985,1163.999999999998
0.7413,0.0998,0.1589,0.0,0.0,0.0,0.0,85.18000030517578,2.5043101487557093,5.909999847412109e-06,1026.7799999999986,1262.3599999999976
0.599040095990401,0.1521847815218478,0.0331966803319668,0.2155784421557844,0.0,0.0,0.0,91.26000061035155,2.6003574269423404,3.8e-06,1032.5206666666652,1143.307499999998
0.7055000000000001,0.1059,0.0649,0.0274,0.0113,0.085,0.0,75.95999908447266,2.404321315924326,3.3e-06,945.809999999999,1248.5099999999977
0.6647,0.0904,0.1534,0.0915,0.0,0.0,0.0,82.69999694824219,2.553999900817871,4.691143377678943e-06,983.5174999999988,1230.4133333333311
1.0,0.0,0.0,0.0,0.0,0.0,0.0,72.11999969482422,2.2043758322671154,4.759186387871155e-07,1324.5052652776355,1852.2699999999968
1.0,0.0,0.0,0.0,0.0,0.0,0.0,72.11999969482422,2.2043758322671154,4.759186387871155e-07,1324.5052652776355,1852.2699999999968
1.0,0.0,0.0,0.0,0.0,0.0,0.0,72.11999969482422,2.2043758322671154,4.759186387871155e-07,1324.5052652776355,1852.2699999999968
1.0,0.0,0.0,0.0,0.0,0.0,0.0,72.11999969482422,2.2043758322671154,5.900000095367432e-07,1324.5052652776355,1852.2699999999968
1.0,0.0,0.0,0.0,0.0,0.0,0.0,72.11999969482422,2.2043758322671154,4.759186387871155e-07,1324.5052652776355,1852.2699999999968
1.0,0.0,0.0,0.0,0.0,0.0,0.0,72.11999969482422,2.2043758322671154,4.759186387871155e-07,1324.5052652776355,1852.2699999999968
1.0,0.0,0.0,0.0,0.0,0.0,0.0,72.11999969482422,2.2043758322671154,4.759186387871155e-07,1324.5052652776355,1852.2699999999968
1.0,0.0,0.0,0.0,0.0,0.0,0.0,72.11999969482422,2.2043758322671154,4.759186387871155e-07,1324.5052652776355,1852.2699999999968
0.0,0.0,0.0,0.0,0.0,1.0,0.0,18.04000015258789,1.840000033378601,1.7e-05,559.820000000001,634.650000000001
0.0,0.0,0.0,0.0,0.0,1.0,0.0,18.04000015258789,1.842850945199157,1.4851332023690968e-05,559.820000000001,634.650000000001
0.705,0.125,0.036,0.054,0.0,0.08,0.0,75.18000030517578,2.359999895095825,2.5e-06,963.15,1258.6433333333312
0.74,0.11,0.0,0.05,0.0,0.1,0.0,71.91999969482421,2.2300000190734863,2e-06,953.15,1267.4099999999976
0.7,0.1,0.0,0.14,0.0,0.06,0.0,77.61999969482422,2.390000104904175,2.7e-06,953.15,1236.9599999999978
0.68,0.11,0.0,0.14,0.0,0.07,0.0,74.91999969482421,2.390000104904175,2.7e-06,943.15,1238.4499999999978
0.67,0.11,0.0,0.15,0.0,0.07,0.0,74.91999969482421,2.400000095367432,2.8e-06,938.15,1229.1856666666647
0.67,0.14,0.0,0.12,0.0,0.07,0.0,74.91999969482421,2.390000104904175,2.4e-06,958.15,1251.4533333333313
0.64,0.11,0.0,0.15,0.0,0.1,0.0,75.71999969482422,2.390000104904175,2.8e-06,913.15,1219.3974999999978
0.66,0.11,0.0,0.15,0.0,0.08,0.0,74.91999969482421,2.390000104904175,2.8e-06,933.15,1225.3708333333313
0.705,0.05,0.0,0.165,0.0,0.08,0.0,77.61999969482422,2.369999885559082,3e-06,903.15,1236.6733333333314
0.705,0.125,0.045,0.045,0.0,0.08,0.0,75.45999908447266,2.359999895095825,2.6e-06,963.15,1258.703333333331
0.705,0.125,0.054,0.036,0.0,0.08,0.0,75.73999786376953,2.359999895095825,2.7e-06,963.15,1261.3499999999976
0.69,0.125,0.038,0.057,0.01,0.08,0.0,75.28000030517578,2.390000104904175,2.8e-06,953.15,1254.1633333333311
0.69,0.125,0.034,0.051,0.02,0.08,0.0,73.71999969482422,2.400000095367432,2.8e-06,953.15,1256.9833333333313
0.73,0.08,0.03,0.03,0.03,0.1,0.0,74.5,2.359999895095825,2.8e-06,930.15,1269.5599999999977
0.7,0.12,0.045,0.045,0.015,0.075,0.0,76.11999969482422,2.400000095367432,2.7e-06,960.15,1256.3933333333312
0.7,0.11,0.06,0.06,0.0,0.07,0.0,75.28000030517578,2.400000095367432,2.8e-06,958.15,1240.539999999998
0.743,0.1,0.023,0.05,0.012,0.072,0.0,75.11999969482422,2.3499999046325684,2.4e-06,962.15,1268.263333333331
0.75,0.11,0.055,0.015,0.0,0.07,0.0,76.01999969482422,2.3399999141693115,2.4e-06,977.15,1267.4899999999977
0.75,0.09,0.02,0.02,0.02,0.1,0.0,74.5,2.319999933242798,2.4e-06,944.15,1269.5399999999977
0.72,0.105,0.0,0.03,0.05,0.095,0.0,72.65999908447266,2.390000104904175,2.6e-06,941.15,1260.4299999999976
0.68,0.105,0.07,0.04,0.005,0.1,0.0,76.2999984741211,2.390000104904175,3e-06,933.15,1239.1499999999978
0.74,0.1,0.027,0.027,0.006,0.1,0.0,74.45999908447266,2.299999952316284,2.4e-06,948.15,1266.7499999999977
0.725,0.085,0.04,0.04,0.02,0.09,0.0,74.86000061035156,2.371999979019165,2.8200000762939454e-06,938.15,1269.033333333331
0.7,0.115,0.045,0.045,0.015,0.08,0.0,76.11999969482422,2.3970000743865967,2.75e-06,954.15,1254.6433333333312
0.7,0.115,0.06,0.03,0.015,0.08,0.0,76.0999984741211,2.3989999294281006,2.9600000381469725e-06,951.15,1258.5799999999979
0.71,0.125,0.055,0.03,0.0,0.08,0.0,75.97999877929688,2.365999937057495,2.589999961853028e-06,961.15,1264.0799999999977
0.73,0.075,0.08,0.045,0.0,0.07,0.0,74.61999969482422,2.365000009536743,3.0299999237060545e-06,944.15,1265.8399999999976
0.72,0.095,0.09,0.025,0.0,0.07,0.0,75.75999908447265,2.375999927520752,3.0299999237060545e-06,955.15,1261.2199999999978
0.73,0.1,0.07,0.03,0.0,0.07,0.0,75.7999984741211,2.359999895095825,2.8200000762939454e-06,959.15,1266.7099999999978
0.71,0.115,0.045,0.045,0.015,0.07,0.0,76.11999969482422,2.3989999294281006,2.75e-06,958.15,1258.0199999999977
0.705,0.105,0.055,0.035,0.025,0.075,0.0,75.91999969482421,2.41599988937378,3.1299999237060544e-06,948.15,1245.2499999999977
0.71,0.115,0.055,0.035,0.015,0.07,0.0,76.01999969482422,2.4030001163482666,2.8e-06,959.15,1260.0199999999977
0.705,0.105,0.055,0.05,0.015,0.07,0.0,76.06000061035157,2.4059998989105225,2.9600000381469725e-06,951.15,1244.6799999999978
0.695,0.115,0.07,0.03,0.02,0.07,0.0,76.89999847412109,2.428999900817871,3.2200000762939454e-06,955.15,1258.799999999998
0.7,0.11,0.075,0.025,0.02,0.07,0.0,75.85999908447266,2.4260001182556152,3.2900001525878904e-06,953.15,1246.3299999999979
0.6859999999999999,0.114,0.1119999999999999,0.02,0.0,0.068,0.0,76.28000030517578,2.4189999103546143,3.4e-06,961.15,1247.1699999999978
0.7,0.115,0.06,0.035,0.015,0.075,0.0,76.0999984741211,2.4040000438690186,3.089999961853028e-06,953.15,1256.4299999999978
0.45,0.0,0.0,0.0,0.0,0.55,0.0,27.11999969482422,1.9700000286102293,5.384459994506839e-06,834.5899999999996,1028.6999999999985
0.825,0.0875,0.0875,0.0,0.0,0.0,0.0,80.07999877929687,2.372999906539917,3.207151458676654e-06,1104.8299999999983,1263.9899999999977
0.8,0.1,0.1,0.0,0.0,0.0,0.0,80.2,2.390000104904175,3.312839733711879e-06,1093.3499999999983,1264.5199999999977
0.775,0.1125,0.1125,0.0,0.0,0.0,0.0,84.68000030517578,2.4100000858306885,3.3661033323288005e-06,1093.9599999999982,1266.0299999999977
0.75,0.125,0.125,0.0,0.0,0.0,0.0,84.65999908447266,2.441999912261963,3.6552445678892585e-06,1046.8099999999984,1273.6799999999976
0.7,0.15,0.15,0.0,0.0,0.0,0.0,86.01999969482422,2.490999937057495,3.905245744051245e-06,1070.6133333333316,1268.7599999999977
0.667,0.1664999999999999,0.1664999999999999,0.0,0.0,0.0,0.0,85.53999938964844,2.496999979019165,4.094099989573164e-06,1069.2079999999985,1265.8899999999976
0.584,0.208,0.208,0.0,0.0,0.0,0.0,95.04000091552734,2.5739998817443848,4.813044503820513e-06,1064.4979999999985,1174.5899999999979
0.5,0.25,0.25,0.0,0.0,0.0,0.0,97.0,2.635999917984009,4.182129942576088e-06,1064.3379999999984,1215.4599999999978
0.3329999999999999,0.3335,0.3335,0.0,0.0,0.0,0.0,101.7,2.7219998836517334,6.17788265709196e-06,1063.4179999999983,1130.8399999999983
1.0,0.0,0.0,0.0,0.0,0.0,0.0,72.11999969482422,2.2043758322671154,4.759186387871155e-07,1324.5052652776355,1852.2699999999968
0.6,0.1,0.3,0.0,0.0,0.0,0.0,88.73999938964843,2.700000047683716,6.269633332443237e-06,995.9199999999988,1153.139999999998
0.6,0.1,0.3,0.0,0.0,0.0,0.0,88.73999938964843,2.990000009536743,6.269633332443237e-06,995.9199999999988,1153.139999999998
0.6,0.1,0.3,0.0,0.0,0.0,0.0,88.73999938964843,3.0799999237060547,6.269633332443237e-06,995.9199999999988,1153.139999999998
0.6,0.1,0.3,0.0,0.0,0.0,0.0,88.73999938964843,3.130000114440918,6.269633332443237e-06,995.9199999999988,1153.139999999998
0.8752000000000001,0.0627,0.0621,0.0,0.0,0.0,0.0,69.4,2.2799999713897705,1.2797066515763596e-06,1089.9399999999982,1764.6099999999967
0.8004199580041996,0.1004899510048995,0.0990900909909009,0.0,0.0,0.0,0.0,80.2,2.3299999237060547,3.2812394456023263e-06,1093.9099999999985,1264.2399999999977
0.6649,0.1671,0.168,0.0,0.0,0.0,0.0,85.53999938964844,2.450000047683716,4.089999983469647e-06,1069.2079999999985,1265.1299999999976
0.5005,0.2483,0.2512,0.0,0.0,0.0,0.0,97.0,2.6600000858306885,4.5313732719421374e-06,1064.3379999999984,1215.4599999999978
0.3372,0.3383,0.3245,0.0,0.0,0.0,0.0,101.3,2.759999990463257,6.130046094331287e-06,1063.4179999999983,1132.5199999999982
0.8016,0.0991,0.0,0.0993,0.0,0.0,0.0,90.11999969482422,2.2699999809265137,2.634861694494885e-06,1099.5199999999982,1267.3999999999976
0.7423000000000001,0.1231,0.0,0.1346,0.0,0.0,0.0,90.11999969482422,2.3499999046325684,2.895171664206188e-06,1048.8279999999984,1267.8649999999977
0.6641335866413358,0.1684831516848315,0.0,0.1673832616738326,0.0,0.0,0.0,86.23999938964843,2.490000009536743,2.987198259957633e-06,1055.7749047619031,1258.1799999999978
0.0,0.0,0.0,0.0,0.57,0.43,0.0,79.76000061035157,3.595004278421402,1.0105158314132688e-05,720.1600000000005,945.812999999999
0.0,0.0,0.0,0.0,0.5,0.5,0.0,79.76000061035157,3.421618817607562,9.775141647720333e-06,719.9600000000006,943.542999999999
0.0,0.0,0.0,0.0,0.4,0.6,0.0,79.76000061035157,3.4604699692073315,7.20253092765809e-06,720.4400000000006,937.072999999999
0.0,0.0,0.0,0.0,0.37,0.63,0.0,79.76000061035157,3.29978790295124,7.867871942520147e-06,717.0400000000005,937.072999999999
0.0,0.0,0.0,0.0,0.275,0.725,0.0,79.76000061035157,2.848048476457596,6.47280096708026e-06,659.260000000001,936.572999999999
0.0,0.0,0.0,0.0,0.21,0.79,0.0,79.76000061035157,2.6241546081701914,6.362191987991332e-06,555.5600000000009,893.1129999999993
0.0,0.0,0.0,0.0,0.0,1.0,0.0,18.04000015258789,1.838000059127808,1.51e-05,559.820000000001,634.650000000001
0.0,0.0,0.0,0.0,0.0,1.0,0.0,18.04000015258789,1.838000059127808,1.51e-05,559.820000000001,634.650000000001
0.6511,0.0885,0.2603999999999999,0.0,0.0,0.0,0.0,85.8,2.5899999141693115,5.218358408292131e-06,993.1299999999987,1220.7349999999979
0.5065999999999999,0.0,0.2531,0.2403,0.0,0.0,0.0,101.4199996948242,2.819999933242798,7.820614279801502e-06,924.749999999999,1067.7799999999984
0.45,0.05,0.45,0.0,0.0,0.05,0.0,91.18000030517578,2.8679043655461736,9.525050036112472e-06,920.0399999999992,1108.0099999999982
0.45,0.05,0.0,0.45,0.0,0.05,0.0,107.8,2.683225019971529,6.479516643714909e-06,927.9199999999988,1101.9899999999982
0.45,0.1,0.0,0.4,0.0,0.05,0.0,105.4,2.6494560109774272,5.32938665860494e-06,941.489999999999,1108.9599999999982
0.629118873566207,0.0916027480824424,0.2790083702511075,0.0,0.0,0.000270008100243,0.0,85.75999908447265,2.659770030975342,5.61290393599555e-06,995.1699999999988,1168.229999999998
0.6023000000000001,0.087,0.2725,0.0,0.0,0.0382,0.0,81.75999908447265,2.64145501434803,5.694502719088964e-06,938.949999999999,1127.149999999998
0.5875,0.0866,0.2623,0.0,0.0,0.0636,0.0,82.25999908447265,2.620000021457672,5.715211607996618e-06,934.749999999999,1127.639999999998
0.5688,0.0815,0.2581,0.0,0.0,0.0916,0.0,81.05999908447265,2.6107200169563294,5.601719950866692e-06,920.4899999999992,1122.0399999999981
0.596959695969597,0.0969096909690969,0.2551255125512551,0.0,0.0,0.051005100510051,0.0,82.63999938964844,2.619326249659061,5.552236156300136e-06,940.009999999999,1133.9699999999982
0.0,0.0,0.0,0.0,0.5,0.5,0.0,79.76000061035157,3.180000066757202,9.775141647720333e-06,719.9600000000006,943.542999999999
0.4443999999999999,0.0,0.5556,0.0,0.0,0.0,0.0,92.2,2.9351096714759985,1.1602733333333337e-05,922.479999999999,1117.8599999999983
0.4579999999999999,0.0153,0.5267000000000001,0.0,0.0,0.0,0.0,92.2,2.9212465732977506,1.1090033342488612e-05,915.6599999999992,1113.159999999998
0.4878,0.0487999999999999,0.4634,0.0,0.0,0.0,0.0,91.95999908447266,2.8984900013605754,9.366580066935223e-06,988.7299999999988,1143.619999999998
0.5222,0.0862,0.3915999999999999,0.0,0.0,0.0,0.0,91.11999969482422,2.756192403745084,8.051985136795046e-06,993.1499999999988,1144.449999999998
0.5602,0.1317,0.3081,0.0,0.0,0.0,0.0,88.56000061035157,2.702445851067702,6.358530963579808e-06,1012.3699999999984,1172.299999999998
0.6061,0.1818,0.2121,0.0,0.0,0.0,0.0,95.04000091552734,2.607374145755183,4.633796182904927e-06,1062.5179999999984,1148.689999999998
1.0,0.0,0.0,0.0,0.0,0.0,0.0,72.11999969482422,2.2043758322671154,4.759186387871155e-07,1324.5052652776355,1852.2699999999968
0.0,0.0,0.2,0.0,0.0,0.8,0.0,71.69999694824219,2.3929998874664307,6.67804495913187e-06,557.3600000000009,894.2466666666659
0.0,0.0,0.3,0.0,0.0,0.7,0.0,89.0999984741211,2.5350000858306885,5.825776349585392e-06,708.9600000000005,946.1973333333322
0.0,0.0,0.4,0.0,0.0,0.6,0.0,98.1999969482422,2.66599988937378,7.189033779525752e-06,769.8800000000001,951.9433333333324
0.0,0.0,0.5,0.0,0.0,0.5,0.0,102.0,2.7730000019073486,7.937557469685872e-06,765.7100000000002,955.8066666666659
0.0,0.0,0.6,0.0,0.0,0.4,0.0,102.0,2.828000068664551,9.823228073120117e-06,765.6500000000001,956.6666666666658
0.0,0.0,0.7,0.0,0.0,0.3,0.0,98.5,2.901000022888184,1.0631068712870282e-05,764.8300000000002,1011.2886666666656
1.0,0.0,0.0,0.0,0.0,0.0,0.0,72.11999969482422,2.2320001125335693,4.759186387871155e-07,1324.5052652776355,1852.2699999999968
1.0,0.0,0.0,0.0,0.0,0.0,0.0,72.11999969482422,2.213000059127808,4.759186387871155e-07,1324.5052652776355,1852.2699999999968
1.0,0.0,0.0,0.0,0.0,0.0,0.0,72.11999969482422,2.2070000171661377,4.759186387871155e-07,1324.5052652776355,1852.2699999999968
1.0,0.0,0.0,0.0,0.0,0.0,0.0,72.11999969482422,2.2060000896453857,4.759186387871155e-07,1324.5052652776355,1852.2699999999968
0.0,0.0,0.0,0.0,0.0,1.0,0.0,18.04000015258789,1.842850945199157,1.4851332023690968e-05,559.820000000001,634.650000000001
1.0,0.0,0.0,0.0,0.0,0.0,0.0,72.11999969482422,2.2043758322671154,4.759186387871155e-07,1324.5052652776355,1852.2699999999968
0.5893999999999999,0.1168999999999999,0.0,0.2937,0.0,0.0,0.0,98.6,2.6058280280443147,3.918002429271877e-06,1015.5299999999984,1170.087499999998
0.6757,0.1182,0.0368,0.0703,0.0,0.099,0.0,71.61999969482422,2.400000095367432,3e-06,934.15,1252.5899999999979
0.6774,0.1134,0.0703,0.0433,0.0,0.0956,0.0,75.55999908447265,2.400000095367432,3.2e-06,934.15,1243.324999999998
0.6814,0.0902999999999999,0.0448,0.0383,0.0,0.1452,0.0,69.4,2.3399999141693115,3e-06,897.15,1233.7449999999978
0.6605,0.0996,0.034,0.1024,0.0123,0.0911999999999999,0.0,75.2,2.440000057220459,3.4e-06,923.15,1228.9008333333313
0.6233376662333767,0.1019898010198979,0.0420957904209579,0.0886911308869113,0.0,0.1438856114388561,0.0,74.3,2.390000104904175,3.3e-06,894.15,1203.887499999998
0.6472352764723528,0.1334866513348665,0.0546945305469453,0.0264973502649735,0.0115988401159884,0.1264873512648735,0.0,75.71999969482422,2.400000095367432,3.1e-06,924.15,1235.862499999998
0.6456000000000001,0.1141,0.0461,0.0642,0.0,0.13,0.0,74.3,2.390000104904175,3.1e-06,912.15,1225.4533333333313
0.6608,0.1005,0.0457,0.0794,0.0124,0.1012,0.0,75.86000061035156,2.4200000762939453,3.3e-06,926.15,1227.6408333333313
0.6490649064906491,0.129012901290129,0.0583058305830583,0.0471047104710471,0.0,0.1165116511651165,0.0,76.58000030517579,2.400000095367432,3.1e-06,928.15,1237.0566666666646
0.6476000000000001,0.102,0.0256999999999999,0.1275,0.0,0.0972,0.0,75.0,2.430000066757202,3.3e-06,921.15,1225.3258333333315
0.6393,0.1329,0.0483,0.0361,0.0,0.1434,0.0,76.58000030517579,2.369999885559082,2.9e-06,916.15,1229.3558333333312
0.6822,0.0972,0.0764,0.0412999999999999,0.0,0.1028999999999999,0.0,76.2999984741211,2.390000104904175,3.4e-06,922.15,1238.2049999999979
0.6524347565243476,0.1225877412258774,0.0933906609339066,0.0243975602439756,0.0,0.1071892810718928,0.0,76.6,2.4100000858306885,3.4e-06,930.15,1232.4933333333313
0.6403,0.0906,0.044,0.0878999999999999,0.0,0.1372,0.0,74.3,2.390000104904175,3.3e-06,894.15,1215.289999999998
0.6795,0.1025,0.0503,0.0572,0.0,0.1105,0.0,74.13999938964844,2.380000114440918,3.1e-06,921.15,1234.289999999998
0.6737000000000001,0.1028999999999999,0.0578,0.0354,0.0,0.1301999999999999,0.0,68.8,2.369999885559082,3.1e-06,911.15,1229.087499999998
0.6568,0.1153,0.0583,0.0356999999999999,0.0044,0.1295,0.0,74.1,2.380000114440918,3.1e-06,915.15,1230.8841666666644
0.6736000000000001,0.121,0.0433,0.0374,0.0032,0.1215,0.0,69.21999969482422,2.380000114440918,2.9e-06,924.15,1250.1016666666646
0.7052294770522948,0.1010898910108989,0.0504949505049495,0.0367963203679632,0.0,0.1063893610638936,0.0,74.53999786376953,2.359999895095825,3e-06,926.15,1240.549999999998
0.6471,0.1493,0.0806,0.0247,0.0,0.0983,0.0,76.11999969482422,2.4200000762939453,3.1e-06,947.15,1235.952499999998
0.703029697030297,0.0887911208879112,0.0606939306069393,0.0238976102389761,0.0,0.1235876412358764,0.0,72.27999877929688,2.3499999046325684,3.1e-06,911.15,1234.1299999999978
0.6499,0.1088,0.0377,0.0811,0.0,0.1225,0.0,74.3,2.390000104904175,3.1e-06,913.15,1219.6591666666648
0.672067206720672,0.1221122112211221,0.0368036803680368,0.0736073607360736,0.0,0.0954095409540953,0.0,73.48000030517578,2.400000095367432,3e-06,937.15,1252.7833333333317
0.6341,0.1186999999999999,0.0388,0.0953,0.0,0.1131,0.0,74.3,2.4200000762939453,3.2e-06,921.15,1213.7699999999977
0.6358364163583642,0.1403859614038596,0.0514948505149485,0.0553944605539446,0.0,0.1168883111688831,0.0,77.37999877929687,2.4100000858306885,3e-06,932.15,1207.2308333333312
0.6311368863113688,0.1070892910708929,0.0314968503149685,0.1205879412058794,0.0,0.1096890310968903,0.0,74.2,2.430000066757202,3.3e-06,915.15,1220.3374999999978
0.6633663366336634,0.1203120312031203,0.0833083308330833,0.037003700370037,0.0,0.096009600960096,0.0,76.7,2.4100000858306885,3.4e-06,935.15,1250.3599999999979
0.7138713871387139,0.0928092809280928,0.0597059705970597,0.0208020802080208,0.0,0.1128112811281128,0.0,74.47999877929688,2.3499999046325684,3.1e-06,920.15,1248.5799999999979
0.6765676567656765,0.099009900990099,0.0519051905190519,0.0321032103210321,0.0,0.1404140414041404,0.0,70.6,2.3499999046325684,3e-06,904.15,1229.6283333333313
0.5,0.0,0.25,0.25,0.0,0.0,0.0,101.4199996948242,2.853107690811157,7.812014285905018e-06,921.029999999999,1066.9799999999984
1.0,0.0,0.0,0.0,0.0,0.0,0.0,72.11999969482422,2.200999975204468,4.759186387871155e-07,1324.5052652776355,1852.2699999999968
1.0,0.0,0.0,0.0,0.0,0.0,0.0,72.11999969482422,2.20199990272522,4.759186387871155e-07,1324.5052652776355,1852.2699999999968
1.0,0.0,0.0,0.0,0.0,0.0,0.0,72.11999969482422,2.20199990272522,4.759186387871155e-07,1324.5052652776355,1852.2699999999968
1.0,0.0,0.0,0.0,0.0,0.0,0.0,72.11999969482422,2.20199990272522,4.759186387871155e-07,1324.5052652776355,1852.2699999999968
1.0,0.0,0.0,0.0,0.0,0.0,0.0,72.11999969482422,2.20199990272522,4.759186387871155e-07,1324.5052652776355,1852.2699999999968
1.0,0.0,0.0,0.0,0.0,0.0,0.0,72.11999969482422,2.200999975204468,4.759186387871155e-07,1324.5052652776355,1852.2699999999968
1.0,0.0,0.0,0.0,0.0,0.0,0.0,72.11999969482422,2.200999975204468,4.759186387871155e-07,1324.5052652776355,1852.2699999999968
1.0,0.0,0.0,0.0,0.0,0.0,0.0,72.11999969482422,2.1989998817443848,4.759186387871155e-07,1324.5052652776355,1852.2699999999968
1.0,0.0,0.0,0.0,0.0,0.0,0.0,72.11999969482422,2.200000047683716,4.759186387871155e-07,1324.5052652776355,1852.2699999999968
1.0,0.0,0.0,0.0,0.0,0.0,0.0,72.11999969482422,2.200000047683716,4.759186387871155e-07,1324.5052652776355,1852.2699999999968
1.0,0.0,0.0,0.0,0.0,0.0,0.0,72.11999969482422,2.200000047683716,4.759186387871155e-07,1324.5052652776355,1852.2699999999968
1.0,0.0,0.0,0.0,0.0,0.0,0.0,72.11999969482422,2.20199990272522,4.759186387871155e-07,1324.5052652776355,1852.2699999999968
0.4161999999999999,0.0,0.4459,0.1379,0.0,0.0,0.0,93.87999877929688,2.90511001030604,9.744220070902513e-06,921.349999999999,1104.6399999999983
0.4539999999999999,0.0595,0.4865,0.0,0.0,0.0,0.0,89.7,2.863614986538887,9.715414970470617e-06,988.7299999999988,1116.949999999998
0.4226422642264226,0.1245124512451245,0.4528452845284529,0.0,0.0,0.0,0.0,93.5000015258789,2.870326640089353,7.305784041377476e-06,1010.0399999999986,1125.5699999999981
0.35,0.275,0.375,0.0,0.0,0.0,0.0,102.1,2.7937843585014344,6.439238860648023e-06,1065.0979999999984,1131.1399999999983
0.45,0.1,0.0,0.4,0.0,0.05,0.0,105.4,2.6494560109774272,5.32938665860494e-06,941.489999999999,1108.9599999999982
0.3348,0.0,0.3298,0.3354,0.0,0.0,0.0,106.4199996948242,2.8847601358095805,9.01655000152588e-06,924.749999999999,1063.0099999999984
0.3135,0.0,0.3732,0.3132999999999999,0.0,0.0,0.0,104.81999969482422,2.9222799760103224,9.125400012715656e-06,924.749999999999,1064.1299999999983
0.0,0.0,0.3364999999999999,0.0,0.0,0.6635,0.0,88.91999969482421,2.5002500009536743,6.018514537202746e-06,723.8200000000003,949.239999999999
0.0,0.0,0.3709,0.0,0.0,0.6291,0.0,88.91999969482421,2.6385179686546327,6.769482060432437e-06,766.1000000000001,951.9033333333324
0.0,0.0,0.4049,0.0,0.0,0.5951,0.0,91.5,2.7833024510044555,7.098883777999874e-06,769.5500000000002,951.9433333333324
0.0,0.0,0.4384,0.0,0.0,0.5616,0.0,91.53999938964844,2.715851245164871,7.485010125732421e-06,769.5500000000002,960.1166666666657
0.4614999999999999,0.0769,0.3077,0.1539,0.0,0.0,0.0,97.81999969482422,2.854712028503418,6.947785034179687e-06,987.0799999999988,1097.7699999999982
0.4800519948005199,0.03999600039996,0.27997200279972,0.1999800019998,0.0,0.0,0.0,101.4199996948242,2.814699687957764,7.5882183411916115e-06,986.2899999999988,1129.829999999998
0.4443999999999999,0.1110999999999999,0.3333,0.1112,0.0,0.0,0.0,96.89999847412108,2.7929693818092347,7.089006681442265e-06,998.8799999999987,1112.7899999999981
0.4286,0.0713999999999999,0.3571,0.1429,0.0,0.0,0.0,96.33999938964844,2.877599985599518,7.622970016479494e-06,982.9899999999986,1100.4999999999982
0.4211,0.0526,0.3684,0.1578999999999999,0.0,0.0,0.0,96.33999938964844,2.892543298006058,8.064359994506838e-06,988.7866666666654,1101.3899999999983
0.0707,0.2828,0.5758,0.0707,0.0,0.0,0.0,104.0,2.9488800406456,8.504994550323499e-06,916.8279999999992,1095.5499999999984
1.0,0.0,0.0,0.0,0.0,0.0,0.0,73.0,2.2043758322671154,4.759186387871155e-07,1324.5052652776355,1852.2699999999968
0.6,0.1,0.3,0.0,0.0,0.0,0.0,86.19999694824219,2.7585387189804567,6.269633332443237e-06,995.9199999999988,1153.139999999998
0.0,0.0,0.0,0.0,0.0,1.0,0.0,18.04000015258789,1.842850945199157,1.4851332023690968e-05,559.820000000001,634.650000000001
0.625,0.125,0.25,0.0,0.0,0.0,0.0,86.86000061035156,2.647707505822181,5.361453346951807e-06,1009.3099999999986,1173.634999999998
0.4667,0.0663,0.2664999999999999,0.2005,0.0,0.0,0.0,100.78000030517578,2.807752707004547,7.842500305175781e-06,986.3699999999986,1112.0699999999983
1.0,0.0,0.0,0.0,0.0,0.0,0.0,72.11999969482422,2.200000047683716,4.759186387871155e-07,1324.5052652776355,1852.2699999999968
0.0,0.0,0.31,0.0,0.0,0.69,0.0,88.91999969482421,2.5299999713897705,6.211192600250244e-06,723.7800000000003,946.1606666666656
0.0,0.0,0.32,0.0,0.0,0.68,0.0,88.91999969482421,2.559999942779541,6.403864648818974e-06,723.7800000000003,949.0333333333323
0.0,0.0,0.35,0.0,0.0,0.65,0.0,88.91999969482421,2.5999999046325684,5.199999999999999e-06,766.1000000000001,951.2833333333324
0.0,0.0,0.37,0.0,0.0,0.63,0.0,88.91999969482421,2.640000104904175,6.769482060432437e-06,766.1000000000001,951.9033333333324
0.0,0.0,0.4,0.0,0.0,0.6,0.0,92.61999969482422,2.680000066757202,7.189033779525752e-06,769.8800000000001,951.9433333333324
0.0,0.0,0.0,0.0,0.0,1.0,0.0,18.04000015258789,1.840000033378601,1.35e-05,559.820000000001,634.650000000001
0.0,0.2,0.5,0.0,0.0,0.3,0.0,93.03999938964844,2.586511276245117,9.14188042115711e-06,834.3799999999995,1001.9246666666655
1.0,0.0,0.0,0.0,0.0,0.0,0.0,72.11999969482422,2.200000047683716,6e-07,1324.5052652776355,1852.2699999999968
0.118,0.441,0.441,0.0,0.0,0.0,0.0,108.4,2.859999895095825,8.730791666984568e-06,1005.5879999999986,1090.5299999999982
0.1898810118988101,0.4050594940505949,0.4050594940505949,0.0,0.0,0.0,0.0,108.0,2.8429999351501465,7.45171427580515e-06,1017.4279999999984,1091.7399999999982
0.29,0.355,0.355,0.0,0.0,0.0,0.0,103.6,2.7939999103546143,6.443423679987591e-06,1063.4179999999983,1113.1799999999982
0.4,0.3,0.3,0.0,0.0,0.0,0.0,100.78000030517578,2.75,6.362848286313856e-06,1063.7079999999985,1149.7699999999982
0.5,0.25,0.25,0.0,0.0,0.0,0.0,97.0,2.6600000858306885,4.182129942576088e-06,1064.3379999999984,1215.4599999999978
0.6,0.2,0.2,0.0,0.0,0.0,0.0,95.04000091552734,2.5999999046325684,4.650600930123103e-06,1063.5479999999984,1163.999999999998
0.7,0.15,0.15,0.0,0.0,0.0,0.0,86.01999969482422,2.503000020980835,3.905245744051245e-06,1070.6133333333316,1268.7599999999977
0.765,0.1175,0.1175,0.0,0.0,0.0,0.0,84.65999908447266,2.436000108718872,3.5254600056421217e-06,1079.2099999999982,1274.2799999999977
0.0,0.0,0.0,0.0,0.0,1.0,0.0,18.04000015258789,1.8279999494552608,1.4851332023690968e-05,559.820000000001,634.650000000001
0.5549445055494451,0.2224777522247775,0.0,0.2225777422257774,0.0,0.0,0.0,101.26000061035155,2.627270004749298,3.0091024486269256e-06,1042.21657142857,1136.579999999998
0.6,0.0,0.4,0.0,0.0,0.0,0.0,88.63999938964844,2.783338511784871,8.152309126984125e-06,923.349999999999,1204.309999999998
0.079,0.2769999999999999,0.575,0.069,0.0,0.0,0.0,107.0,2.9267699980735777,8.562991201273612e-06,922.027999999999,1095.5499999999984
0.025,0.39,0.585,0.0,0.0,0.0,0.0,112.2,2.884000062942505,8.37808355140687e-06,938.087999999999,1089.8399999999983
0.05,0.38,0.57,0.0,0.0,0.0,0.0,111.4,2.8910000324249268,7.065266777038568e-06,938.3279999999992,1090.5299999999982
0.075,0.37,0.555,0.0,0.0,0.0,0.0,110.6,2.8910000324249268,7.587616672515872e-06,943.407999999999,1090.5299999999982
0.1,0.36,0.54,0.0,0.0,0.0,0.0,108.8,2.871000051498413,7.475999992879229e-06,985.4179999999988,1090.5299999999982
0.125,0.35,0.525,0.0,0.0,0.0,0.0,108.4,2.871999979019165,7.349483339945477e-06,1005.5879999999986,1090.5299999999982
0.15,0.34,0.51,0.0,0.0,0.0,0.0,108.4,2.8559999465942383,6.818666772206628e-06,1005.5879999999986,1090.7399999999982
0.175,0.33,0.495,0.0,0.0,0.0,0.0,107.6,2.869999885559082,7.743211137983536e-06,1017.4279999999984,1091.6399999999983
0.2,0.32,0.48,0.0,0.0,0.0,0.0,106.0,2.869999885559082,7.185309967676806e-06,1063.4179999999983,1091.6399999999983
1.0,0.0,0.0,0.0,0.0,0.0,0.0,72.11999969482422,2.2039999961853027,4.759186387871155e-07,1324.5052652776355,1852.2699999999968
0.5545554555455545,0.2136213621362136,0.0,0.2318231823182318,0.0,0.0,0.0,101.06000061035157,2.628519992828369,2.534927475520541e-06,1041.46657142857,1131.449999999998
0.5643435656434356,0.1511848815118488,0.054994500549945,0.2294770522947705,0.0,0.0,0.0,93.38000030517578,2.610879986286163,4.683637632052106e-06,1028.2059999999983,1098.2399999999982
0.5,0.0,0.0,0.5,0.0,0.0,0.0,107.8,2.7300000190734863,7.326300015258795e-06,879.8499999999992,1127.589999999998
1.0,0.0,0.0,0.0,0.0,0.0,0.0,72.11999969482422,2.2043758322671154,4.759186387871155e-07,1324.5052652776355,1852.2699999999968
1.0,0.0,0.0,0.0,0.0,0.0,0.0,72.11999969482422,2.2043758322671154,4.759186387871155e-07,1324.5052652776355,1852.2699999999968
1.0,0.0,0.0,0.0,0.0,0.0,0.0,72.11999969482422,2.2043758322671154,4.759186387871155e-07,1324.5052652776355,1852.2699999999968
1.0,0.0,0.0,0.0,0.0,0.0,0.0,72.11999969482422,2.2043758322671154,4.759186387871155e-07,1324.5052652776355,1852.2699999999968
1.0,0.0,0.0,0.0,0.0,0.0,0.0,72.11999969482422,2.2043758322671154,4.759186387871155e-07,1324.5052652776355,1852.2699999999968
1.0,0.0,0.0,0.0,0.0,0.0,0.0,72.11999969482422,2.2043758322671154,4.759186387871155e-07,1324.5052652776355,1852.2699999999968
