Repository: JiaQianZhu/ML_glass

This section contains all the datasets used in the experiment. 
Under the 'raw' folder, you will find the original dataset we collected from the SciGlass database via a Python module named GlassPy (https://github.com/drcassar/glasspy). 
Under the 'clean' folder, you will find the individual datasets of five properties and final dataset for joint prediction both after completion.
We also mannually gathered a small dataset (~50 entries) of compositions released by Corning Incorporated (US 2020/0339468 A1), all of which were unseen during the training period. This dataset is named 'US_patent_data.csv'.

File: (a-d) Datasets/clean/dataset_completed.csv (part 26 of 31)
SiO2,Al2O3,CaO,MgO,SrO,B2O3,Sb2O3,YoungModulus,Density293K,CTEbelowTg,Tstrain,Tsoft
0.5,0.0,0.5,0.0,0.0,0.0,0.0,93.3,2.896084471613477,9.285800036112469e-06,922.479999999999,1131.949999999998
0.5,0.015,0.485,0.0,0.0,0.0,0.0,91.95999908447266,2.856276181083737,9.632352883620484e-06,916.3799999999992,1143.15
0.5,0.05,0.45,0.0,0.0,0.0,0.0,91.95999908447266,2.873773535774814,9.195975039164228e-06,988.7299999999988,1146.15
0.5,0.1,0.4,0.0,0.0,0.0,0.0,95.28000183105468,2.8116035689788985,8.0569750164032e-06,996.6399999999988,1156.15
0.5,0.15,0.35,0.0,0.0,0.0,0.0,93.92000122070311,2.7683458395751703,6.668490191577733e-06,1048.2199999999984,1183.15
0.5,0.2,0.3,0.0,0.0,0.0,0.0,94.13999938964844,2.7242077234321163,6.28631431299846e-06,1063.8979999999983,1207.15
0.5,0.25,0.25,0.0,0.0,0.0,0.0,97.0,2.670673153442877,4.182129942576088e-06,1064.3379999999984,1224.15
0.5,0.0,0.5,0.0,0.0,0.0,0.0,93.3,2.896084471613477,9.285800036112469e-06,922.479999999999,1130.15
1.0,0.0,0.0,0.0,0.0,0.0,0.0,72.69999694824219,2.2043758322671154,5.699999809265136e-07,1324.5052652776355,1852.2699999999968
1.0,0.0,0.0,0.0,0.0,0.0,0.0,72.11999969482422,2.2043758322671154,4.759186387871155e-07,1324.5052652776355,1852.2699999999968
1.0,0.0,0.0,0.0,0.0,0.0,0.0,72.11999969482422,2.2043758322671154,4.759186387871155e-07,1324.5052652776355,1852.2699999999968
1.0,0.0,0.0,0.0,0.0,0.0,0.0,72.11999969482422,2.2043758322671154,4.759186387871155e-07,1324.5052652776355,1852.2699999999968
1.0,0.0,0.0,0.0,0.0,0.0,0.0,72.11999969482422,2.2043758322671154,4.759186387871155e-07,1324.5052652776355,1852.2699999999968
1.0,0.0,0.0,0.0,0.0,0.0,0.0,72.11999969482422,2.2043758322671154,4.759186387871155e-07,1324.5052652776355,1852.2699999999968
1.0,0.0,0.0,0.0,0.0,0.0,0.0,72.11999969482422,2.2043758322671154,4.759186387871155e-07,1324.5052652776355,1852.2699999999968
1.0,0.0,0.0,0.0,0.0,0.0,0.0,72.11999969482422,2.2043758322671154,4.759186387871155e-07,1324.5052652776355,1852.2699999999968
1.0,0.0,0.0,0.0,0.0,0.0,0.0,72.11999969482422,2.2043758322671154,4.759186387871155e-07,1324.5052652776355,1852.2699999999968
0.49,0.0,0.0,0.0,0.51,0.0,0.0,79.33999938964844,3.5400488385756823,1.0225499547613236e-05,874.2399999999993,1139.5599999999981
0.4911999999999999,0.0,0.0,0.0,0.5088,0.0,0.0,79.33999938964844,3.5400488385756823,1.0225499547613236e-05,874.2399999999993,1139.5599999999981
0.5,0.0,0.0,0.0,0.5,0.0,0.0,79.33999938964844,3.529678330938022,1.0225499547613236e-05,874.2399999999993,1139.5599999999981
0.52,0.0,0.0,0.0,0.48,0.0,0.0,79.33999938964844,3.5416016460657125,1.0206853705378942e-05,874.2399999999993,1136.169999999998
0.5406,0.0,0.0,0.0,0.4594,0.0,0.0,78.91999816894531,3.569735364437104,1.0294937497456868e-05,874.2399999999993,1159.0399999999981
0.56,0.0,0.0,0.0,0.44,0.0,0.0,78.91999816894531,3.5610284140904747,1.0016712497711182e-05,874.2399999999993,1185.969999999998
0.5828,0.0,0.0,0.0,0.4172,0.0,0.0,79.19999847412109,3.490985058290619,9.615191670735688e-06,874.2399999999993,1234.549999999998
0.5841,0.0,0.0,0.0,0.4159,0.0,0.0,79.19999847412109,3.461297955138344,9.606191670735687e-06,874.2399999999993,1234.549999999998
0.5896,0.0,0.0,0.0,0.4104,0.0,0.0,77.31999816894532,3.461297955138344,9.617191670735686e-06,874.2399999999993,1229.749999999998
0.5949,0.0,0.0,0.0,0.4050999999999999,0.0,0.0,77.39999847412109,3.461297955138344,9.602166671117157e-06,874.2399999999993,1229.779999999998
0.6061,0.0,0.0,0.0,0.3939,0.0,0.0,77.39999847412109,3.461297955138344,9.204937507629403e-06,874.2399999999993,1223.149999999998
0.62,0.0,0.0,0.0,0.38,0.0,0.0,77.39999847412109,3.400744873960813,8.640583339691174e-06,874.2399999999993,1247.122499999998
0.6439,0.0,0.0,0.0,0.3560999999999999,0.0,0.0,78.15999908447266,3.258246294498444,8.320783336639418e-06,874.9999999999993,1309.6666666666647
0.652,0.0,0.0,0.0,0.348,0.0,0.0,78.61999969482422,3.2459081279039386,8.252783336639416e-06,875.7299999999992,1312.5424999999982
0.69,0.0,0.0,0.0,0.31,0.0,0.0,78.61999969482422,3.1117382721106206,7.620766665140801e-06,875.7099999999992,1325.0999999999976
0.695,0.0,0.0,0.0,0.305,0.0,0.0,78.81999969482422,3.1117382721106206,7.620766665140801e-06,875.6599999999993,1325.1399999999976
0.6998000000000001,0.0,0.0,0.0,0.3002,0.0,0.0,79.68000030517578,3.092238259712855,7.65106666819256e-06,875.6599999999993,1324.7699999999977
0.7101000000000001,0.0,0.0,0.0,0.2899,0.0,0.0,79.68000030517578,3.0941182593504584,7.199428338241586e-06,875.8299999999992,1326.9199999999976
0.7201000000000001,0.0,0.0,0.0,0.2799,0.0,0.0,79.68000030517578,3.054854949712753,6.816706909234188e-06,878.2399999999993,1344.9999999999977
0.25,0.0,0.0,0.0,0.75,0.0,0.0,79.83999938964844,3.540093771457672,1.0200103341166176e-05,874.1499999999993,1061.6629999999984
0.3333,0.0,0.0,0.0,0.6667000000000001,0.0,0.0,79.83999938964844,3.5253874939509804,1.008847834116618e-05,874.2399999999993,1078.6029999999985
1.0,0.0,0.0,0.0,0.0,0.0,0.0,72.11999969482422,2.2043758322671154,4.759186387871155e-07,1324.5052652776355,1852.2699999999968
0.0,0.0,0.0,0.0,0.0,1.0,0.0,18.04000015258789,1.842850945199157,1.4851332023690968e-05,559.820000000001,634.650000000001
0.1,0.0,0.0,0.0,0.9,0.0,0.0,79.83999938964844,3.539249717235565,1.0695933336893716e-05,769.52,1059.1829999999984
0.2,0.0,0.0,0.0,0.8,0.0,0.0,79.83999938964844,3.53950986289978,1.0717683336893717e-05,874.1499999999993,1059.8829999999984
0.23,0.0,0.0,0.0,0.77,0.0,0.0,79.83999938964844,3.5396017446517942,1.0331103341166175e-05,874.1499999999993,1061.6629999999984
0.25,0.0,0.0,0.0,0.75,0.0,0.0,79.83999938964844,3.540093771457672,1.0200103341166176e-05,874.1499999999993,1061.6629999999984
0.27,0.0,0.0,0.0,0.73,0.0,0.0,79.83999938964844,3.540093771457672,1.0120178338114416e-05,874.2399999999993,1070.2029999999984
0.3,0.0,0.0,0.0,0.7,0.0,0.0,79.83999938964844,3.537348780018943,1.0077478341166178e-05,874.2399999999993,1072.1929999999984
0.33,0.0,0.0,0.0,0.67,0.0,0.0,79.83999938964844,3.5253874939509804,1.0077478341166178e-05,874.2399999999993,1078.6029999999985
0.48,0.0,0.0,0.0,0.52,0.0,0.0,79.33999938964844,3.538387836098672,1.027559418970744e-05,874.2399999999993,1131.679999999998
0.5,0.0,0.0,0.0,0.5,0.0,0.0,79.33999938964844,3.529678330938022,1.0225499547613236e-05,874.2399999999993,1139.5599999999981
0.64,0.0,0.0,0.0,0.36,0.0,0.0,78.15999908447266,3.3122900980710983,8.320783336639418e-06,874.7599999999993,1303.8966666666647
0.75,0.0,0.0,0.0,0.25,0.0,0.0,80.48000030517578,2.9617250287532806,6.405721909005303e-06,884.0899999999992,1344.9999999999977
0.8,0.0,0.0,0.0,0.2,0.0,0.0,80.88000030517578,2.640190041065216,5.344019930648804e-06,995.1613041125528,1344.9999999999977
1.0,0.0,0.0,0.0,0.0,0.0,0.0,72.11999969482422,2.2043758322671154,4.759186387871155e-07,1324.5052652776355,1852.2699999999968
0.5,0.0,0.0,0.0,0.5,0.0,0.0,79.33999938964844,3.529678330938022,1.0225499547613236e-05,874.2399999999993,1139.5599999999981
0.3333,0.0,0.0,0.0,0.6667000000000001,0.0,0.0,79.83999938964844,3.5253874939509804,1.008847834116618e-05,874.2399999999993,1078.6029999999985
1.0,0.0,0.0,0.0,0.0,0.0,0.0,72.11999969482422,2.2043758322671154,4.759186387871155e-07,1324.5052652776355,1852.2699999999968
0.0,0.0,0.0,0.0103,0.0,0.9897,0.0,18.04000015258789,1.855464316185773,1.4851332023690968e-05,559.820000000001,634.650000000001
0.0,0.0,0.0,0.2531,0.0,0.7469,0.0,63.819999313354494,2.260033303101858,6.358807286326086e-06,626.050000000001,945.472999999999
0.0,0.0,0.0,0.3765,0.0,0.6235,0.0,92.45999908447266,2.386530049324036,6.045982004674273e-06,750.9000000000001,949.322999999999
0.0,0.0,0.0,0.437,0.0,0.563,0.0,92.45999908447266,2.440030047893524,6.109490635045364e-06,754.3000000000002,957.4429999999988
0.0,0.0,0.0,0.4753,0.0,0.5246999999999999,0.0,94.31999969482422,2.4884194462129043,5.836766652806598e-06,754.3000000000002,957.4429999999988
0.0,0.0,0.0,0.4928,0.0,0.5072,0.0,94.31999969482422,2.5095357041188646,5.823112315495807e-06,754.3000000000002,957.3729999999989
0.0,0.0,0.0,0.5352,0.0,0.4648,0.0,96.11999969482422,2.526319733466421,5.996256301371254e-06,753.6400000000001,958.3529999999988
0.0,0.0,0.0,0.5608,0.0,0.4392,0.0,98.4199996948242,2.489834729399,5.957132962671912e-06,755.4400000000002,959.0929999999988
0.0,0.0,0.0,0.5992999999999999,0.0,0.4007,0.0,99.01999969482422,2.526244776214872,6.215167297236122e-06,755.4400000000002,959.4129999999989
0.0,0.0,0.0,0.6127,0.0,0.3873,0.0,99.01999969482422,2.544864761795316,6.202367297999062e-06,755.3800000000001,959.4129999999989
0.0,0.0,0.0,0.6626000000000001,0.0,0.3374,0.0,99.01999969482422,2.589024761483783,6.274157315444947e-06,756.6400000000001,967.2429999999989
0.0,0.0,0.0,0.6679,0.0,0.3321,0.0,99.01999969482422,2.591091428563709,6.388957314682007e-06,756.6400000000001,988.5029999999987
0.0,0.0,0.0,0.6820999999999999,0.0,0.3179,0.0,99.01999969482422,2.600401437248503,6.478557316970825e-06,755.7500000000001,989.3729999999987
0.0,0.0,0.0,0.69,0.0,0.31,0.0,99.01999969482422,2.60279143687657,6.523257317733764e-06,755.7500000000001,990.5929999999987
0.0,0.0,0.0,0.7114,0.0,0.2885999999999999,0.0,99.01999969482422,2.613381431863422,7.102757317733764e-06,755.4700000000001,1019.2529999999986
0.0,0.0,0.0,0.743,0.0,0.257,0.0,99.01999969482422,2.633676575229282,7.489743993759155e-06,750.9500000000002,1051.3329999999985
0.0,0.0,0.0,0.7781,0.0,0.2219,0.0,99.01999969482422,2.6405421439863392,7.511134992599488e-06,750.6700000000002,1055.9629999999984
0.0,0.0,0.0,0.8125,0.0,0.1875,0.0,99.01999969482422,2.673324397907371,8.73893399620056e-06,752.1400000000001,1053.1229999999985
0.0,0.0,0.0,0.8273,0.0,0.1727,0.0,99.01999969482422,2.673324397907371,8.73893399620056e-06,754.7900000000002,1050.9229999999986
0.0,0.0,0.0,0.8454,0.0,0.1546,0.0,99.01999969482422,2.673324397907371,8.74193399620056e-06,760.22,1050.3229999999985
0.4,0.1,0.5,0.0,0.0,0.0,0.0,93.5000015258789,2.8960993223266,9.4e-06,996.6399999999988,1098.8399999999983
0.5,0.0,0.5,0.0,0.0,0.0,0.0,93.3,2.896084471613477,9.8e-06,922.479999999999,1131.949999999998
0.4,0.2,0.4,0.0,0.0,0.0,0.0,100.68000030517578,2.816989970525106,7.299999999999999e-06,1063.6579999999983,1128.089999999998
0.5,0.1,0.4,0.0,0.0,0.0,0.0,95.28000183105468,2.8116035689788985,8.2e-06,996.6399999999988,1155.789999999998
0.6,0.0,0.4,0.0,0.0,0.0,0.0,88.63999938964844,2.783338511784871,8.9e-06,923.349999999999,1204.309999999998
0.4,0.3,0.3,0.0,0.0,0.0,0.0,100.78000030517578,2.741757406294345,6.3e-06,1063.7079999999985,1149.7699999999982
0.5,0.2,0.3,0.0,0.0,0.0,0.0,94.13999938964844,2.7242077234321163,6.9e-06,1063.8979999999983,1193.399999999998
1.0,0.0,0.0,0.0,0.0,0.0,0.0,72.11999969482422,2.2043758322671154,4.759186387871155e-07,1324.5052652776355,1852.2699999999968
0.5,0.0,0.5,0.0,0.0,0.0,0.0,93.3,2.896084471613477,9.285800036112469e-06,922.479999999999,1131.949999999998
0.0,0.0,0.0,0.4254,0.0,0.5746,0.0,92.45999908447266,2.4188217133283616,6.079790634918207e-06,754.3000000000002,955.4729999999988
0.0,0.0,0.0,0.4874,0.0,0.5126,0.0,94.31999969482422,2.497822370988982,5.839012317021686e-06,754.3000000000002,957.3729999999989
0.0,0.0,0.0,0.5856,0.0,0.4144,0.0,98.4199996948242,2.524134774174009,6.248167297236122e-06,755.4400000000002,958.8729999999989
0.0,0.0,0.0,0.6697,0.0,0.3303,0.0,99.01999969482422,2.591091428563709,6.390857316207885e-06,756.6200000000001,988.5029999999987
0.0,0.0,0.0,0.7503,0.0,0.2496999999999999,0.0,99.01999969482422,2.639556574628468,7.489743993759155e-06,750.9500000000002,1053.3329999999985
0.0,0.0,0.0,0.7781,0.0,0.2219,0.0,99.01999969482422,2.6405421439863392,7.511134992599488e-06,750.6700000000002,1055.9629999999984
0.0,0.0,0.0,0.8162,0.0,0.1838,0.0,99.01999969482422,2.673324397907371,8.73893399620056e-06,752.1400000000001,1053.1229999999985
0.0,0.0,0.0,0.8382,0.0,0.1618,0.0,99.01999969482422,2.673324397907371,8.74193399620056e-06,760.22,1050.3229999999985
0.5554000000000001,0.2222,0.0,0.2224,0.0,0.0,0.0,101.26000061035155,2.626589996814728,2.829160804276237e-06,1042.21657142857,1136.579999999998
0.9609,0.0,0.0,0.0,0.0,0.0391,0.0,66.13999938964844,2.177527907661029,1.0899869398444496e-06,1222.902215895644,1826.169999999997
0.9609,0.0,0.0,0.0,0.0,0.0391,0.0,66.13999938964844,2.177527907661029,1.0899869398444496e-06,1222.902215895644,1826.169999999997
0.9609,0.0,0.0,0.0,0.0,0.0391,0.0,66.13999938964844,2.177527907661029,1.0899869398444496e-06,1222.902215895644,1826.169999999997
0.9609,0.0,0.0,0.0,0.0,0.0391,0.0,66.13999938964844,2.177527907661029,1.0899869398444496e-06,1222.902215895644,1826.169999999997
0.362,0.271,0.367,0.0,0.0,0.0,0.0,101.9,2.796024374961853,6.285679138183596e-06,1065.4279999999983,1131.6299999999983
0.44,0.125,0.435,0.0,0.0,0.0,0.0,93.4800018310547,2.8354999804496765,7.58142450586955e-06,1010.1399999999984,1123.5699999999981
0.0,0.0,0.0,1.0,0.0,0.0,0.0,103.8,2.716114385550932,8.730633993148803e-06,746.2900000000003,1050.8529999999985
0.0,0.0,1.0,0.0,0.0,0.0,0.0,90.93999938964843,2.5231288743019102,1.1520192676798503e-05,761.8600000000001,1068.427333333332
0.5,0.22,0.23,0.0,0.0,0.05,0.0,96.13999938964844,2.6531094460875995,4.911604224995204e-06,977.4999999999987,1196.5999999999979
0.7595000000000001,0.0895,0.0,0.151,0.0,0.0,0.0,92.81999969482422,2.3981700134277344,3.2404983754158024e-06,1073.8485714285698,1266.2199999999978
0.6917,0.0873,0.0,0.221,0.0,0.0,0.0,88.36000061035156,2.503190002441406,3.82603543001811e-06,997.7854999999988,1240.029999999998
0.7239,0.1219,0.0,0.1542,0.0,0.0,0.0,92.81999969482422,2.557950010299683,2.844224992275236e-06,1046.2539047619032,1267.9749999999976
0.6271,0.0852999999999999,0.0,0.2876,0.0,0.0,0.0,98.26000061035155,2.501759902227493,3.641406489817302e-06,987.9799999999988,1189.827499999998
0.6556000000000001,0.1189,0.0,0.2255,0.0,0.0,0.0,93.72000122070312,2.514189495921136,3.4665344992319736e-06,1016.9999999999984,1243.557619047617
0.6868000000000001,0.1557,0.0,0.1575,0.0,0.0,0.0,86.23999938964843,2.484595018625259,2.9357016603469843e-06,1128.294952380951,1255.1299999999978
0.5424,0.0533,0.0,0.4043,0.0,0.0,0.0,105.6,2.645293383995692,5.520516667366024e-06,986.9499999999988,1142.2999999999981
0.5655,0.0833,0.0,0.3511999999999999,0.0,0.0,0.0,101.6,2.60873080268928,4.552799092522878e-06,987.9799999999988,1160.429999999998
0.5905,0.1159999999999999,0.0,0.2935,0.0,0.0,0.0,98.6,2.605371268932093,3.904919098481675e-06,1015.5299999999984,1170.087499999998
0.618,0.1517,0.0,0.2303,0.0,0.0,0.0,96.12000122070312,2.5424333622058235,3.559480757522581e-06,1034.517333333332,1146.6941666666646
0.4864,0.0521,0.0,0.4614999999999999,0.0,0.0,0.0,107.8,2.7370730033318207,6.372749942652386e-06,986.9499999999988,1146.169999999998
0.5065999999999999,0.0814,0.0,0.412,0.0,0.0,0.0,105.0,2.701804042021433,5.409031585947676e-06,987.9799999999988,1144.699999999998
0.5525,0.148,0.0,0.2995,0.0,0.0,0.0,101.4,2.625203318357468,3.969247543907169e-06,1029.619333333332,1162.5299999999982
0.5787,0.186,0.0,0.2353,0.0,0.0,0.0,99.8,2.613331089549595,3.5956080975850422e-06,1040.95657142857,1141.2699999999982
0.4503999999999999,0.0796,0.0,0.47,0.0,0.0,0.0,108.4,2.776175763607025,5.808746347890585e-06,987.4199999999988,1104.0299999999982
0.4694,0.1107,0.0,0.4199,0.0,0.0,0.0,105.4,2.745439965724945,5.290199305216473e-06,1008.4899999999984,1138.149999999998
0.4902,0.1444,0.0,0.3654,0.0,0.0,0.0,105.8,2.6917299151420595,4.277962565231322e-06,1019.1199999999984,1174.649999999998
0.5129,0.1813,0.0,0.3057999999999999,0.0,0.0,0.0,108.2,2.671430058479309,4.326280490875244e-06,1041.23657142857,1155.189999999998
0.5377000000000001,0.2218,0.0,0.2405,0.0,0.0,0.0,100.86000061035156,2.6289500427246093,3.8960234444936105e-06,1040.77657142857,1140.5199999999982
0.4129587041295871,0.1081891810818918,0.0,0.4788521147885212,0.0,0.0,0.0,107.4,2.766150023937225,5.265116832923888e-06,1000.1499999999988,1108.6099999999983
0.4307999999999999,0.141,0.0,0.4282,0.0,0.0,0.0,105.6,2.7540800189971923,4.642523208681748e-06,1018.4533333333318,1132.3199999999981
0.4502,0.1769,0.0,0.3729,0.0,0.0,0.0,103.0,2.748679988384247,4.47049412345886e-06,1040.56657142857,1126.949999999998
0.4606460646064607,0.196019601960196,0.0,0.3433343334333433,0.0,0.0,0.0,103.8,2.733369970321655,4.123391236259822e-06,1040.00657142857,1146.0499999999981
0.4715,0.2161,0.0,0.3124,0.0,0.0,0.0,107.6,2.708210005760193,4.16122038773128e-06,1040.3865714285698,1174.369999999998
0.4949,0.2592,0.0,0.2459,0.0,0.0,0.0,104.2,2.6721800422668456,4.146595005598521e-06,1041.00657142857,1212.219999999998
0.44,0.12,0.44,0.0,0.0,0.0,0.0,93.4800018310547,2.8399999141693115,7.777757332502093e-06,1010.0399999999986,1123.3099999999981
0.0,0.3335,0.3329,0.0,0.0,0.3336,0.0,89.08000030517579,2.6410000324249268,5.879999923706055e-06,843.8699999999994,962.9133333333323
0.0,0.3337666233376662,0.0,0.0,0.3328667133286671,0.3333666633336666,0.0,80.86000061035156,3.0269999504089355,6.6e-06,841.3999999999994,955.3629999999989
0.0,0.0,0.0,0.0,0.0,1.0,0.0,18.04000015258789,1.842850945199157,1.4851332023690968e-05,559.820000000001,634.650000000001
0.0,0.25,0.0,0.28,0.0,0.47,0.0,100.27999877929688,2.5299999713897705,4.974085656502134e-06,869.8799999999993,956.5229999999989
0.7142000000000001,0.1052,0.0359,0.0,0.0388,0.1059,0.0,74.0,2.430000066757202,3.2e-06,943.15,1265.15
0.6671667166716672,0.1063106310631063,0.0703070307030703,0.0489048904890489,0.0412041204120412,0.0661066106610661,0.0,76.0,2.5199999809265137,3.8e-06,940.15,1223.15
0.6994300569943006,0.1030896910308969,0.0936906309369063,0.0,0.0,0.1037896210378962,0.0,74.96000061035156,2.368380010128021,3.2e-06,923.15,1235.3699999999978
0.6587999999999999,0.1541,0.0,0.1871,0.0,0.0,0.0,86.23999938964843,2.509999990463257,3.377780393872942e-06,1070.61057142857,1250.0199999999977
0.6423000000000001,0.1183,0.0,0.2394,0.0,0.0,0.0,95.72000122070312,2.470000028610229,3.4739195878982538e-06,1015.8399999999986,1236.67595238095
0.5879,0.098,0.1902,0.0,0.045,0.0766,0.0023,83.0,2.6600000858306885,5.5e-06,928.15,1144.15
0.633126625325065,0.0999199839967993,0.121124224844969,0.0,0.0655131026205241,0.0780156031206241,0.0023004600920184,79.0,2.630000114440918,4.7e-06,929.15,1186.15
0.6192,0.1060999999999999,0.0964999999999999,0.0167999999999999,0.0521999999999999,0.1068999999999999,0.0023,77.0,2.5799999237060547,4.3e-06,917.15,1171.15
0.5,0.047,0.38,0.0,0.0,0.073,0.0,91.8,2.752854165207772,8.187861020406088e-06,916.4599999999992,1135.7599999999982
0.472,0.099,0.36,0.0,0.0,0.069,0.0,95.4800018310547,2.767106329282125,7.006146645863853e-06,931.999999999999,1142.2699999999982
1.0,0.0,0.0,0.0,0.0,0.0,0.0,72.11999969482422,2.200000047683716,4.759186387871155e-07,1324.5052652776355,1852.2699999999968
0.5584,0.087,0.2863,0.0237,0.0,0.0446,0.0,88.77999877929688,2.700000047683716,6.9e-06,933.909999999999,1132.7799999999982
0.5929,0.0924,0.2422,0.0252,0.0,0.0473,0.0,89.15999908447266,2.628999948501587,6.159999847412108e-06,940.719999999999,1129.109999999998
0.0,0.15,0.0,0.35,0.0,0.5,0.0,95.05999908447264,2.5299999713897705,5.279011701075236e-06,865.5699999999993,961.0529999999989
0.0,0.25,0.0,0.28,0.0,0.47,0.0,100.27999877929688,2.5299999713897705,4.974085656502134e-06,869.8799999999993,956.5229999999989
0.0,0.15,0.0,0.45,0.0,0.4,0.0,101.61999969482422,2.5999999046325684,5.328833605448407e-06,867.9299999999993,963.2329999999988
0.0,0.15,0.0,0.2,0.0,0.65,0.0,95.57999877929689,2.380000114440918,5.331013375091553e-06,861.2199999999995,949.2229999999988
0.0,0.3,0.0,0.2,0.0,0.5,0.0,100.27999877929688,2.4834670531749725,5.4e-06,874.1299999999993,950.3229999999988
0.0,0.3,0.0,0.3,0.0,0.4,0.0,102.33999938964844,2.576030051708221,6e-06,876.4999999999993,958.8629999999989
0.0,0.1,0.0,0.4,0.0,0.5,0.0,95.05999908447264,2.461287391106288,6.6e-06,849.2099999999995,961.1229999999989
0.0,0.2,0.0,0.3,0.0,0.5,0.0,95.57999877929689,2.47629705786705,5.6e-06,867.8399999999992,956.5029999999989
0.0,0.2,0.0,0.4,0.0,0.4,0.0,101.61999969482422,2.56223002910614,6e-06,871.6699999999993,958.5429999999989
0.3252,0.1916,0.4169,0.0663,0.0,0.0,0.0,109.0,2.890000104904175,7.44920319291978e-06,1035.3279999999986,1112.7399999999982
0.0,0.1,0.2,0.2,0.1,0.4,0.0,91.15999908447266,2.727999572753906,9.5e-06,849.2199999999995,955.4599999999988
0.6587999999999999,0.1541,0.0,0.1871,0.0,0.0,0.0,86.23999938964843,2.509999990463257,3.377780393872942e-06,1070.61057142857,1250.0199999999977
0.5563,0.2226,0.0,0.2211,0.0,0.0,0.0,101.26000061035155,2.629970018863678,4.341871214993796e-06,1042.21657142857,1113.15
0.5643435656434356,0.1511848815118488,0.054994500549945,0.2294770522947705,0.0,0.0,0.0,93.38000030517578,2.610879986286163,4.683637632052106e-06,1028.2059999999983,1058.15
0.0,1.0,0.0,0.0,0.0,0.0,0.0,123.2,2.8394399523735045,5.049453342437746e-06,942.6179999999988,1090.3729999999982
0.5239,0.2991,0.0,0.177,0.0,0.0,0.0,101.06000061035157,2.664105033874512,4.230509022394813e-06,1044.8699047619034,1213.9499999999978
1.0,0.0,0.0,0.0,0.0,0.0,0.0,72.11999969482422,2.200999975204468,4.759186387871155e-07,1324.5052652776355,1852.2699999999968
0.487,0.0,0.0,0.0,0.45,0.063,0.0,79.33999938964844,3.554705184221268,1.0460908334096268e-05,853.0399999999994,1138.9999999999982
0.275,0.0,0.0,0.0,0.45,0.275,0.0,80.73999938964843,3.4832331741650893,9.372762495040888e-06,816.9599999999996,1070.3029999999985
0.179,0.0,0.0,0.0,0.45,0.371,0.0,77.62000122070313,3.472832508087158,9.440624990463248e-06,815.9399999999996,952.6029999999988
0.435,0.0,0.0,0.0,0.4,0.165,0.0,79.93999938964843,3.4287325696945192,9.884025009155271e-06,834.1299999999995,1116.0999999999983
0.3,0.0,0.0,0.0,0.4,0.3,0.0,80.73999938964843,3.38979029427256,8.678908332824723e-06,817.1399999999995,1030.1829999999986
0.2,0.0,0.0,0.0,0.4,0.4,0.0,77.62000122070313,3.3824539804458618,8.394033332824715e-06,815.5899999999996,953.4229999999989
0.104,0.0,0.0,0.0,0.4,0.496,0.0,79.76000061035157,3.3613166429996486,8.109364730834962e-06,778.79,947.572999999999
0.471,0.0,0.0,0.0,0.35,0.179,0.0,80.15999908447266,3.3045175290107727,8.436718946020945e-06,833.7799999999995,1136.429999999998
0.325,0.0,0.0,0.0,0.35,0.325,0.0,82.2999984741211,3.277503311276436,8.169050004323333e-06,818.3299999999996,1021.3429999999986
0.211,0.0,0.0,0.0,0.35,0.439,0.0,79.76000061035157,3.2255490484237668,7.410599994659428e-06,815.6799999999996,953.2429999999989
0.106,0.0,0.0,0.0,0.35,0.544,0.0,79.76000061035157,3.142551329135894,7.348932117462161e-06,779.2699999999999,947.602999999999
0.0,0.0,0.0,0.0,0.35,0.65,0.0,79.76000061035157,3.089837203956786,8.088218736267102e-06,717.0400000000005,937.072999999999
0.5603,0.0873,0.258,0.0496999999999999,0.0,0.0447,0.0,89.77999877929688,2.6640000343322754,5.9740032931009925e-06,940.159999999999,1128.089999999998
0.5337999999999999,0.0832,0.2456999999999999,0.0946999999999999,0.0,0.0425999999999999,0.0,92.61999969482422,2.694000005722046,6.491691651026407e-06,939.879999999999,1112.5499999999981
0.544,0.085,0.28,0.048,0.0,0.043,0.0,89.77999877929688,2.700000047683716,6.140633304595944e-06,933.659999999999,1132.079999999998
0.5780000000000001,0.09,0.235,0.051,0.0,0.046,0.0,89.3,2.628999948501587,5.834979945246379e-06,941.329999999999,1133.889999999998
0.5489999999999999,0.086,0.253,0.049,0.0,0.063,0.0,89.77999877929688,2.6449999809265137,5.812036620521543e-06,933.489999999999,1112.2399999999982
0.5720000000000001,0.089,0.263,0.051,0.0,0.025,0.0,89.77999877929688,2.694000005722046,6.015111630757649e-06,959.4699999999988,1140.5399999999981
0.544,0.114,0.251,0.048,0.0,0.043,0.0,89.35999908447266,2.6440000534057617,6.024054979324337e-06,955.0199999999988,1138.879999999998
0.5770000000000001,0.084,0.248,0.048,0.0,0.043,0.0,89.85999908447266,2.677999973297119,5.924051610183713e-06,940.159999999999,1111.3199999999981
0.542,0.091,0.2689999999999999,0.052,0.0,0.046,0.0,89.77999877929688,2.678999900817871,6.238443324661255e-06,935.359999999999,1131.189999999998
0.501049895010499,0.0,0.2540745925407459,0.2448755124487551,0.0,0.0,0.0,101.4199996948242,2.833931451288396,7.800414279801504e-06,924.749999999999,1066.2799999999984
0.0,0.0,0.2,0.0,0.0,0.4,0.4,88.18000030517578,3.784778320391972,1.4307000000000007e-05,726.5700000000004,906.9399999999991
0.0,0.01,0.2,0.0,0.0,0.4,0.39,88.18000030517578,3.784778320391972,1.4307000000000007e-05,726.5700000000004,906.9399999999991
0.0,0.02,0.2,0.0,0.0,0.4,0.38,88.18000030517578,3.7639416539669033,1.4235000000000003e-05,726.5700000000004,906.9399999999991
0.0,0.03,0.2,0.0,0.0,0.4,0.37,88.18000030517578,3.674111626148224,1.3102175001144414e-05,819.0999999999997,906.9399999999991
0.0,0.05,0.2,0.0,0.0,0.4,0.35,88.18000030517578,3.398558291395505,1.2487903570720128e-05,819.0999999999997,911.4299999999992
0.0,0.0,0.0,0.0,0.0,1.0,0.0,18.04000015258789,1.842850945199157,1.4851332023690968e-05,559.820000000001,634.650000000001
0.0,0.0,0.0,0.0,0.0,1.0,0.0,18.04000015258789,1.842850945199157,1.4851332023690968e-05,559.820000000001,634.650000000001
0.0,0.0,0.0,0.0,0.0,1.0,0.0,18.04000015258789,1.842850945199157,1.4851332023690968e-05,559.820000000001,634.650000000001
0.0,0.0,0.0,0.0,0.0,1.0,0.0,18.04000015258789,1.842850945199157,1.4851332023690968e-05,559.820000000001,634.650000000001
0.0,0.0,0.0,0.0,0.0,1.0,0.0,18.04000015258789,1.842850945199157,1.4851332023690968e-05,559.820000000001,634.650000000001
1.0,0.0,0.0,0.0,0.0,0.0,0.0,72.11999969482422,2.2043758322671154,5e-07,1324.5052652776355,1852.2699999999968
0.5952000000000001,0.0838,0.2483,0.0,0.0,0.0727,0.0,81.65999908447266,2.611760003566742,5.592743285242713e-06,929.329999999999,1111.919999999998
0.6868000000000001,0.1557,0.0,0.1575,0.0,0.0,0.0,86.23999938964843,2.484595018625259,2.9357016603469843e-06,1128.294952380951,1255.1299999999978
0.6705,0.1974,0.1321,0.0,0.0,0.0,0.0,86.28000030517578,2.539203323523204,3.669141721680047e-06,1071.3179999999984,1269.9899999999977
0.6781678167816781,0.1768176817681768,0.145014501450145,0.0,0.0,0.0,0.0,86.28000030517578,2.541869998772939,3.7994340925034993e-06,1097.8234761904748,1267.9699999999978
0.6741674167416741,0.1628162816281628,0.163016301630163,0.0,0.0,0.0,0.0,85.53999938964844,2.5299399995803835,4.0532107169287554e-06,1113.7964761904748,1267.5199999999977
0.6871,0.1399,0.173,0.0,0.0,0.0,0.0,84.8,2.530539696216583,4.03146330547333e-06,1026.6799999999985,1269.0399999999977
0.6738326167383262,0.1031896810318968,0.222977702229777,0.0,0.0,0.0,0.0,84.64000091552734,2.5935877919197083,5.0477733317057336e-06,1000.4299999999988,1237.2439999999979
0.6566656665666567,0.0905090509050905,0.2528252825282528,0.0,0.0,0.0,0.0,85.36000061035156,2.612899966239929,5.369908379554747e-06,996.7399999999986,1221.529999999998
0.6451,0.0549,0.3,0.0,0.0,0.0,0.0,81.19999847412109,2.6349356291691466,5.608821730232237e-06,988.7399999999986,1206.1833333333313
0.674,0.163,0.163,0.0,0.0,0.0,0.0,85.53999938964844,2.5299399995803835,4.0532107169287554e-06,1097.8334761904748,1267.3399999999976
0.0,0.0,0.0,0.0,0.0,1.0,0.0,22.0,1.842850945199157,1.4851332023690968e-05,559.820000000001,634.650000000001
1.0,0.0,0.0,0.0,0.0,0.0,0.0,73.0,2.2043758322671154,4.759186387871155e-07,1324.5052652776355,1852.2699999999968
0.71,0.145,0.0,0.145,0.0,0.0,0.0,95.0,2.4765299701690675,2.8572747499511345e-06,1038.5429999999983,1261.6699999999976
0.511,0.0,0.0,0.489,0.0,0.0,0.0,106.4,2.720000028610229,7.328600010681159e-06,879.8499999999992,1121.9299999999982
0.508,0.08,0.0,0.412,0.0,0.0,0.0,105.0,2.690000057220459,5.4139815876642885e-06,987.5899999999988,1143.579999999998
0.504,0.16,0.0,0.336,0.0,0.0,0.0,103.6,2.6700000762939453,3.634264585177102e-06,1061.2555714285695,1169.3499999999979
0.5,0.255,0.0,0.245,0.0,0.0,0.0,104.2,2.6600000858306885,4.019106674693877e-06,1041.00657142857,1212.219999999998
0.557,0.2269999999999999,0.0,0.216,0.0,0.0,0.0,101.26000061035155,2.619999885559082,4.331071215756734e-06,1043.77657142857,1144.0199999999982
0.0,0.0,0.0,0.0,0.0,1.0,0.0,18.04000015258789,1.840000033378601,1.4851332023690968e-05,559.820000000001,634.650000000001
0.0,1.0,0.0,0.0,0.0,0.0,0.0,123.2,2.8394399523735045,5.049453342437746e-06,942.6179999999988,1090.3729999999982
0.5,0.15,0.2,0.15,0.0,0.0,0.0,100.4199996948242,2.756241034626961,5.63493345488593e-06,1031.3499999999983,1203.8399999999979
0.49,0.21,0.05,0.25,0.0,0.0,0.0,102.6,2.6934766920407616,4.7350613494146456e-06,1036.6246666666652,1177.879999999998
0.45,0.2,0.1,0.25,0.0,0.0,0.0,104.6,2.738080017566681,4.971768813714527e-06,1036.1279999999986,1129.359999999998
0.48,0.22,0.0,0.3,0.0,0.0,0.0,107.6,2.7067599964141844,4.081179798462275e-06,1039.6965714285698,1174.369999999998
0.355,0.003,0.39,0.252,0.0,0.0,0.0,99.6,2.9135755604505538,1.01e-05,917.849999999999,1060.5699999999983
0.0,1.0,0.0,0.0,0.0,0.0,0.0,123.2,2.8394399523735045,5.049453342437746e-06,942.6179999999988,1090.3729999999982
0.0,1.0,0.0,0.0,0.0,0.0,0.0,123.2,2.8394399523735045,5.049453342437746e-06,942.6179999999988,1090.3729999999982
0.5,0.0,0.25,0.25,0.0,0.0,0.0,101.4199996948242,2.841282606480959,7.812014285905018e-06,921.029999999999,1013.15
0.4695,0.0,0.3422,0.1883,0.0,0.0,0.0,99.6,2.8609000062942505,8.35049709647042e-06,924.949999999999,1117.149999999998
0.4861999999999999,0.0054,0.2464,0.262,0.0,0.0,0.0,101.4199996948242,2.8448244062491823,8.134789993476869e-06,914.129999999999,1085.3999999999983
0.0,0.0,0.4,0.0,0.0,0.6,0.0,92.61999969482422,2.697999954223633,7.189033779525752e-06,769.8800000000001,951.9433333333324
0.75,0.125,0.125,0.0,0.0,0.0,0.0,84.65999908447266,2.450000047683716,3.6552445678892585e-06,1046.8099999999984,1273.6799999999976
0.56,0.15,0.0,0.0,0.22,0.07,0.0,81.51999969482422,2.9014100309213,5.576604453904287e-06,962.3249999999988,1188.069999999998
0.56,0.08,0.0,0.0,0.22,0.14,0.0,82.8,2.8558244650893743,5.680318813378465e-06,899.0599999999991,1152.7999999999981
0.58,0.05,0.0,0.0,0.21,0.16,0.0,81.0,2.818481129142973,6.0260788155782776e-06,897.6499999999992,1169.669999999998
0.56,0.03,0.0,0.0,0.22,0.19,0.0,81.8,2.844954468541675,6.541542163267586e-06,897.5699999999991,1163.799999999998
0.334,0.0,0.0,0.0,0.333,0.333,0.0,82.2999984741211,3.1124890665213263,7.635890003840136e-06,834.7499999999995,1023.8129999999986
0.5,0.13,0.25,0.0,0.0,0.12,0.0,89.21999969482422,2.5910359994002747,5.362728317769372e-06,938.489999999999,1161.119999999998
0.514,0.091,0.243,0.0,0.0,0.152,0.0,80.13999938964844,2.504175553851657,5.891876618131003e-06,902.0299999999992,1121.339999999998
1.0,0.0,0.0,0.0,0.0,0.0,0.0,72.11999969482422,2.2043758322671154,5.494307041168213e-07,1324.5052652776355,1852.2699999999968
1.0,0.0,0.0,0.0,0.0,0.0,0.0,72.11999969482422,2.2043758322671154,6.389999866485596e-07,1324.5052652776355,1852.2699999999968
1.0,0.0,0.0,0.0,0.0,0.0,0.0,72.11999969482422,2.2043758322671154,6.360000133514404e-07,1324.5052652776355,1852.2699999999968
1.0,0.0,0.0,0.0,0.0,0.0,0.0,72.11999969482422,2.2043758322671154,6.050000190734863e-07,1324.5052652776355,1852.2699999999968
1.0,0.0,0.0,0.0,0.0,0.0,0.0,72.11999969482422,2.2043758322671154,6.30999994277954e-07,1324.5052652776355,1852.2699999999968
1.0,0.0,0.0,0.0,0.0,0.0,0.0,72.11999969482422,2.2043758322671154,6.530000209808349e-07,1324.5052652776355,1852.2699999999968
1.0,0.0,0.0,0.0,0.0,0.0,0.0,72.11999969482422,2.2043758322671154,6.429999828338623e-07,1324.5052652776355,1852.2699999999968
1.0,0.0,0.0,0.0,0.0,0.0,0.0,72.11999969482422,2.2043758322671154,6.400000095367431e-07,1324.5052652776355,1852.2699999999968
1.0,0.0,0.0,0.0,0.0,0.0,0.0,72.11999969482422,2.2043758322671154,6.59000015258789e-07,1324.5052652776355,1852.2699999999968
1.0,0.0,0.0,0.0,0.0,0.0,0.0,72.11999969482422,2.2043758322671154,6.510000228881836e-07,1324.5052652776355,1852.2699999999968
0.3448,0.2414,0.0,0.069,0.0,0.3448,0.0,54.6,2.4908859099547067,4.570383297920225e-06,924.2999999999988,1036.7329999999984
0.3448,0.2414,0.069,0.0,0.0,0.3448,0.0,75.15999984741211,2.378526276608308,4.6356483086903865e-06,927.449999999999,1044.0699999999983
0.0,0.3333333333333333,0.0,0.0,0.3333333333333333,0.3333333333333333,0.0,80.86000061035156,3.065606165409088,6.752308694930301e-06,841.3999999999994,913.15
0.0,0.3333333333333333,0.3333333333333333,0.0,0.0,0.3333333333333333,0.0,89.08000030517579,2.6492099952697754,6.0632901482672926e-06,843.8699999999994,953.15
0.0,0.3333333333333333,0.0,0.0,0.3333333333333333,0.3333333333333333,0.0,80.86000061035156,3.065606165409088,6.7800003051757805e-06,841.3999999999994,955.3629999999989
0.0,0.3333333333333333,0.3333333333333333,0.0,0.0,0.3333333333333333,0.0,89.08000030517579,2.6492099952697754,6.009999847412109e-06,843.8699999999994,962.9133333333323
0.0,0.3333333333333333,0.0333033303330333,0.0,0.3000300030003,0.3333333333333333,0.0,76.92000122070313,3.075113317966461,6.584601926640101e-06,841.3999999999994,958.9429999999988
0.0,0.3333,0.0667,0.0,0.2667,0.3333,0.0,76.92000122070313,3.0821800136566164,6.59000015258789e-06,841.4999999999994,964.4199999999988
0.0,0.3333333333333333,0.1000100010001,0.0,0.2333233323332333,0.3333333333333333,0.0,76.92000122070313,3.102060008049011,6.273183375040695e-06,841.2499999999994,950.9799999999989
0.0,0.3333333333333333,0.1233123312331233,0.0,0.21002100210021,0.3333333333333333,0.0,85.44000091552735,3.076630001068115,6.32237505245209e-06,840.6599999999994,950.9799999999989
0.0,0.3333333333333333,0.1333133313331333,0.0,0.2000200020002,0.3333333333333333,0.0,85.44000091552735,3.0769400000572205,6.55e-06,841.0099999999994,950.9899999999989
0.0,0.3333333333333333,0.2000200020002,0.0,0.1333133313331333,0.3333333333333333,0.0,85.44000091552735,2.921890381574631,6.349999999999999e-06,849.0199999999994,956.3499999999989
0.0,0.3333,0.2667,0.0,0.0667,0.3333,0.0,87.78000030517578,2.7418853676319124,6.2e-06,850.1099999999994,960.0899999999988
1.0,0.0,0.0,0.0,0.0,0.0,0.0,72.11999969482422,2.2043758322671154,4.759186387871155e-07,1324.5052652776355,1852.2699999999968
1.0,0.0,0.0,0.0,0.0,0.0,0.0,72.11999969482422,2.2043758322671154,4.759186387871155e-07,1324.5052652776355,1852.2699999999968
1.0,0.0,0.0,0.0,0.0,0.0,0.0,72.11999969482422,2.2043758322671154,4.759186387871155e-07,1324.5052652776355,1852.2699999999968
1.0,0.0,0.0,0.0,0.0,0.0,0.0,72.11999969482422,2.2043758322671154,4.759186387871155e-07,1324.5052652776355,1852.2699999999968
0.0,0.0,0.0,0.0,0.0,1.0,0.0,18.04000015258789,1.950000047683716,1.4851332023690968e-05,559.820000000001,634.650000000001
0.5714,0.0,0.4286,0.0,0.0,0.0,0.0,88.58000030517579,2.7799999713897705,9.387708568028048e-06,923.349999999999,1207.769999999998
0.0,0.3333333333333333,0.3333333333333333,0.0,0.0,0.3333333333333333,0.0,89.08000030517579,2.6492099952697754,6.3e-06,843.8699999999994,962.9133333333323
0.0,0.3333333333333333,0.0,0.0,0.3333333333333333,0.3333333333333333,0.0,80.86000061035156,3.065606165409088,6.699999999999999e-06,841.3999999999994,955.3629999999989
0.0,0.25,0.5,0.0,0.0,0.25,0.0,90.05999908447265,2.436713273525238,7.240000152587891e-06,833.4199999999996,1084.2999999999984
0.0,0.25,0.0,0.0,0.5,0.25,0.0,77.62000122070313,3.417264153957367,7.869999694824218e-06,833.8399999999996,1088.8129999999983
0.0,0.2857,0.0,0.0,0.4286,0.2857,0.0,77.62000122070313,3.3603620710372923,7.019999694824219e-06,840.5699999999994,1034.0429999999985
0.0,1.0,0.0,0.0,0.0,0.0,0.0,123.2,2.8394399523735045,5.049453342437746e-06,942.6179999999988,1090.3729999999982
0.6,0.2,0.2,0.0,0.0,0.0,0.0,92.0,2.607200703707404,4.650600930123103e-06,1063.5479999999984,1163.999999999998
0.7,0.15,0.15,0.0,0.0,0.0,0.0,86.0,2.5017330691019697,3.905245744051245e-06,1070.6133333333316,1268.7599999999977
0.8,0.1,0.1,0.0,0.0,0.0,0.0,82.0,2.381194248199463,3.312839733711879e-06,1093.3499999999983,1264.5199999999977
0.5,0.0,0.25,0.25,0.0,0.0,0.0,101.4199996948242,2.8299999237060547,7.812014285905018e-06,921.029999999999,1066.9799999999984
0.0,0.0,0.0,0.5,0.0,0.5,0.0,94.31999969482422,2.5199999809265137,5.81961231168111e-06,753.8200000000002,957.3729999999989
0.0,0.0,0.5,0.0,0.0,0.5,0.0,95.13999938964844,2.7709999084472656,7.937557469685872e-06,765.7100000000002,955.8066666666659
0.0,0.0,0.0,0.0,0.5,0.5,0.0,79.76000061035157,3.253999948501587,9.775141647720333e-06,719.9600000000006,943.542999999999
0.0,0.0,0.0,0.0,0.0,1.0,0.0,18.04000015258789,1.842850945199157,1.4851332023690968e-05,559.820000000001,634.650000000001
1.0,0.0,0.0,0.0,0.0,0.0,0.0,72.11999969482422,2.2043758322671154,4.759186387871155e-07,1324.5052652776355,1852.2699999999968
1.0,0.0,0.0,0.0,0.0,0.0,0.0,72.11999969482422,2.2043758322671154,4.759186387871155e-07,1324.5052652776355,1852.2699999999968
0.521,0.1193999999999999,0.0,0.3596,0.0,0.0,0.0,105.0,2.665110070705414,4.953357394854234e-06,1014.9599999999986,1163.15
1.0,0.0,0.0,0.0,0.0,0.0,0.0,72.11999969482422,2.200000047683716,5e-07,1324.5052652776355,1852.2699999999968
1.0,0.0,0.0,0.0,0.0,0.0,0.0,72.11999969482422,2.20199990272522,4.759186387871155e-07,1324.5052652776355,1852.2699999999968
1.0,0.0,0.0,0.0,0.0,0.0,0.0,72.11999969482422,2.200000047683716,4.759186387871155e-07,1324.5052652776355,1852.2699999999968
0.9653,0.0,0.0,0.0,0.0,0.0347,0.0,66.13999938964844,2.180000066757202,9.488354490819912e-07,1223.0422158956442,1826.169999999997
0.4219,0.0,0.3929999999999999,0.1851,0.0,0.0,0.0,98.51999969482422,2.900419980287552,8.596459984334314e-06,924.949999999999,1096.3199999999983
0.0,0.0,0.0,0.0,0.0,1.0,0.0,17.100000381469727,1.83899998664856,1.4851332023690968e-05,559.820000000001,634.650000000001
1.0,0.0,0.0,0.0,0.0,0.0,0.0,72.11999969482422,2.2049999237060547,4.759186387871155e-07,1324.5052652776355,1852.2699999999968
1.0,0.0,0.0,0.0,0.0,0.0,0.0,72.11999969482422,2.2100000381469727,4.759186387871155e-07,1324.5052652776355,1852.2699999999968
0.0,0.0,0.0,0.0,0.0,1.0,0.0,18.04000015258789,1.850000023841858,1e-05,559.820000000001,634.650000000001
1.0,0.0,0.0,0.0,0.0,0.0,0.0,72.11999969482422,2.2043758322671154,4.759186387871155e-07,1324.5052652776355,1852.2699999999968
0.0,0.5276,0.4724,0.0,0.0,0.0,0.0,112.0,2.867097167174021,8.28262190855118e-06,938.727999999999,1089.8399999999983
0.0,0.3551355135513551,0.5140514051405141,0.1308130813081308,0.0,0.0,0.0,106.6,2.881793139991306,7.56476043936412e-06,918.0113333333323,1090.6699999999983
0.0,0.4167,0.5832999999999999,0.0,0.0,0.0,0.0,112.2,2.8769702485061828,8.121643085809741e-06,938.727999999999,1089.8399999999983
0.0,0.4413,0.5549000000000001,0.0038,0.0,0.0,0.0,112.2,2.908047995169958,7.914354483035257e-06,938.727999999999,1089.8399999999983
0.0,0.6901999999999999,0.3098,0.0,0.0,0.0,0.0,112.0,2.8572934821446734,6.54629595102583e-06,938.727999999999,1090.5999999999983
0.0,0.5053,0.4947,0.0,0.0,0.0,0.0,112.0,2.869147195021311,8.04925804280478e-06,938.727999999999,1089.8399999999983
1.0,0.0,0.0,0.0,0.0,0.0,0.0,72.11999969482422,2.200000047683716,4.759186387871155e-07,1324.5052652776355,1852.2699999999968
0.49,0.21,0.05,0.25,0.0,0.0,0.0,107.0,2.700000047683716,4.7350613494146456e-06,1036.6246666666652,1177.879999999998
0.6362363763623637,0.0910908909109089,0.1815818418158184,0.0,0.0,0.0910908909109089,0.0,79.8,2.4865679502487184,3.979999923706054e-06,929.15,1169.949999999998
0.6819000000000001,0.1366,0.091,0.0,0.0,0.0905,0.0,76.21999969482422,2.397320059935252,3.5099998474121093e-06,988.15,1259.1199999999978
0.6815681568156816,0.0457045704570457,0.1817181718171817,0.0,0.0,0.091009100910091,0.0,83.1,2.4556835118929543,4.009999847412108e-06,920.15,1225.1399999999978
0.7277727772777277,0.0909090909090909,0.0907090709070907,0.0,0.0,0.0906090609060906,0.0,75.31999969482422,2.3617299723625185,3.5599998474121093e-06,975.15,1260.6399999999976
0.7268273172682732,0.0451954804519548,0.1366863313668633,0.0,0.0,0.0912908709129087,0.0,76.51999969482422,2.412056477069855,3.6900001525878895e-06,922.15,1251.1499999999976
0.6817318268173184,0.0906909309069093,0.1362863713628637,0.0,0.0,0.0912908709129087,0.0,75.16000061035156,2.4332813676198324,3.7599998474121086e-06,932.15,1234.2049999999979
0.6001399860013998,0.0801919808019198,0.1202879712028796,0.0,0.0,0.1993800619938006,0.0,72.9,2.434999988079071,4.209999847412108e-06,891.15,1141.0599999999981
0.6581999999999999,0.1108,0.0492,0.0812,0.0093,0.0913,0.0,75.86000061035156,2.4100000858306885,3.259999847412109e-06,936.15,1222.4808333333315
0.6779,0.1086999999999999,0.0574999999999999,0.0607999999999999,0.0117999999999999,0.0832999999999999,0.0,74.4,2.4200000762939453,3.3400001525878903e-06,938.15,1244.3333333333312
0.6859999999999999,0.1045,0.055,0.0637,0.0087,0.0821,0.0,73.41999969482421,2.4100000858306885,3.3299999237060546e-06,939.15,1241.4633333333313
