Repository: JiaQianZhu/ML_glass

This section contains all the datasets used in the experiment. 
Under the 'raw' folder, you will find the original dataset we collected from the SciGlass database via a Python module named GlassPy (https://github.com/drcassar/glasspy). 
Under the 'clean' folder, you will find the individual datasets of five properties and final dataset for joint prediction both after completion.
We also mannually gathered a small dataset (~50 entries) of compositions released by Corning Incorporated (US 2020/0339468 A1), all of which were unseen during the training period. This dataset is named 'US_patent_data.csv'.

File: (a-d) Datasets/clean/dataset_completed.csv (part 27 of 31)
SiO2,Al2O3,CaO,MgO,SrO,B2O3,Sb2O3,YoungModulus,Density293K,CTEbelowTg,Tstrain,Tsoft
0.6837000000000001,0.1144,0.052,0.0611,0.0125,0.0762999999999999,0.0,75.28000030517578,2.4200000762939453,3.2299999237060547e-06,952.15,1249.3233333333312
0.6963,0.1027,0.0516,0.0622,0.0124,0.0748,0.0,75.28000030517578,2.400000095367432,3.1899999618530275e-06,947.15,1242.0033333333313
0.6806000000000001,0.1114,0.0321,0.086,0.0124,0.0775,0.0,72.61999969482422,2.440000057220459,3.089999961853028e-06,945.15,1245.3933333333312
0.6724327567243277,0.1171882811718828,0.0518948105189481,0.1066893310668933,0.0,0.0517948205179482,0.0,81.4,2.4600000381469727,3.2700000762939453e-06,961.15,1260.8889999999978
0.6711,0.1127,0.0381,0.1231,0.0018,0.0532,0.0,79.2,2.4600000381469727,3.2400001525878904e-06,957.15,1231.8873333333313
0.6928,0.1066,0.0319,0.0857,0.0123,0.0707,0.0,73.18000030517578,2.430000066757202,3.1e-06,948.15,1244.2733333333313
0.673067306730673,0.1186118611861186,0.0285028502850285,0.0968096809680968,0.0049004900490049,0.0781078107810781,0.0,73.0,2.430000066757202,2.9799999237060546e-06,948.15,1253.2249999999983
0.6704,0.1160999999999999,0.0339999999999999,0.1041999999999999,0.0048999999999999,0.0703999999999999,0.0,75.4,2.440000057220459,3.1e-06,950.15,1250.678999999998
0.6727327267273273,0.107989201079892,0.0374962503749625,0.0947905209479052,0.0073992600739926,0.0795920407959204,0.0,73.4,2.440000057220459,3.170000076293945e-06,941.15,1234.2099999999982
0.6829999999999999,0.1128999999999999,0.0524,0.0745,0.0019,0.0753,0.0,73.18000030517578,2.4200000762939453,3.120000076293945e-06,949.15,1243.1633333333311
0.6861313868613139,0.1175882411758824,0.0285971402859714,0.0874912508749125,0.0055994400559944,0.0745925407459254,0.0,72.61999969482422,2.4200000762939453,2.9200000762939453e-06,951.15,1254.4133333333311
0.6751999999999999,0.1075,0.0302999999999999,0.1188,0.0067,0.0615,0.0,74.91999969482421,2.4600000381469727,3.2e-06,950.15,1235.3806666666649
0.6859000000000001,0.1132,0.0432,0.0871,0.0055,0.0650999999999999,0.0,75.36000061035156,2.440000057220459,3.1299999237060544e-06,954.15,1246.0199999999977
0.6825317468253175,0.1090890910908909,0.0202979702029796,0.115988401159884,0.0066993300669933,0.0653934606539346,0.0,74.91999969482421,2.440000057220459,3.039999961853028e-06,950.15,1241.9899999999977
0.6994,0.1117,0.0562,0.0495,0.0,0.0832,0.0,74.91999969482421,2.400000095367432,2.989999961853028e-06,947.15,1241.2033333333313
0.7063293670632936,0.1182881711828817,0.0241975802419758,0.0735926407359264,0.0080991900809919,0.0694930506949305,0.0,73.44000091552735,2.4100000858306885,2.8e-06,957.15,1257.9949999999978
0.6874,0.0933,0.048,0.1009,0.003,0.0674,0.0,75.4,2.440000057220459,3.3299999237060546e-06,942.15,1238.6999999999978
0.704029597040296,0.1104889511048895,0.0296970302969703,0.072992700729927,0.0018998100189981,0.0808919108089191,0.0,73.44000091552735,2.400000095367432,2.8100000381469726e-06,948.15,1240.3633333333312
0.7092290770922908,0.1164883511648835,0.0331966803319668,0.0700929907009299,0.0018998100189981,0.0690930906909309,0.0,75.48000030517578,2.400000095367432,2.8100000381469726e-06,958.15,1256.5799999999979
0.712871287128713,0.1099109910991099,0.0322032203220322,0.0639063906390639,0.0099009900990099,0.0712071207120712,0.0,75.48000030517578,2.4100000858306885,2.9e-06,953.15,1250.2533333333313
0.712071207120712,0.1185118511851184,0.0182018201820182,0.0857085708570857,0.0012001200120012,0.0643064306430643,0.0,74.8,2.400000095367432,2.6799999237060545e-06,961.15,1259.8049999999976
0.697069706970697,0.0921092109210921,0.02010201020102,0.1134113411341134,0.0072007200720071,0.0701070107010701,0.0,72.51999969482422,2.430000066757202,3.1e-06,941.15,1239.569999999998
0.6976302369763024,0.0944905509449055,0.0144985501449855,0.1210878912108789,0.0084991500849915,0.0637936206379362,0.0,75.41999969482421,2.440000057220459,3.070000076293945e-06,945.15,1239.1999999999978
0.7085,0.0944,0.0474,0.0723,0.0055,0.0719,0.0,73.44000091552735,2.4100000858306885,3.1600000381469727e-06,944.15,1244.1933333333313
0.7189562087582484,0.0982803439312137,0.0477904419116176,0.0617876424715057,0.0098980203959208,0.0632873425314937,0.0,76.06000061035157,2.4200000762939453,3.1299999237060544e-06,952.15,1262.5299999999977
0.7248724872487249,0.1071107110711071,0.0206020602060206,0.0637063706370637,0.0062006200620062,0.0775077507750775,0.0,75.11999969482422,2.390000104904175,2.7e-06,950.15,1267.6833333333311
0.657,0.1183,0.0217,0.1131,0.018,0.0719,0.0,76.2,2.470000028610229,3.1899999618530275e-06,947.15,1241.5959523809504
0.6952999999999999,0.1166999999999999,0.0421999999999999,0.0856999999999999,0.0085999999999999,0.0515,0.0,79.02000122070312,2.450000047683716,3.120000076293945e-06,964.15,1260.4599999999978
0.6908,0.1057,0.0113,0.1148,0.0128,0.0646,0.0,72.51999969482422,2.440000057220459,3.0100000381469724e-06,949.15,1242.529999999998
0.6975697569756976,0.1173117311731173,0.0171017101710171,0.0984098409840984,0.0099009900990099,0.0597059705970597,0.0,75.51999969482422,2.440000057220459,2.8899999618530274e-06,960.15,1254.6249999999977
0.6857,0.1019,0.0402,0.1134,0.003,0.0558,0.0,77.91999969482421,2.450000047683716,3.259999847412109e-06,952.15,1238.789999999998
0.7097,0.1172,0.0415,0.0641,0.0118,0.0557,0.0,75.48000030517578,2.430000066757202,3.0100000381469724e-06,964.15,1261.1949999999977
0.6953,0.1105,0.0203,0.1147,0.011,0.0482,0.0,77.91999969482421,2.4600000381469727,3.070000076293945e-06,961.15,1245.8899999999978
0.6966303369663034,0.1016898310168983,0.0324967503249675,0.1091890810918908,0.0066993300669933,0.0532946705329467,0.0,77.91999969482421,2.450000047683716,3.170000076293945e-06,955.15,1240.799999999998
0.7081708170817083,0.0974097409740974,0.0398039803980398,0.0774077407740774,0.0141014101410141,0.0631063106310631,0.0,75.22000122070312,2.440000057220459,3.2e-06,949.15,1245.779999999998
0.7192280771922808,0.1134886511348865,0.0398960103989601,0.0697930206979302,0.0024997500249975,0.0550944905509449,0.0,75.48000030517578,2.4100000858306885,2.9e-06,965.15,1264.0099999999977
0.7155,0.1098,0.0215,0.0947,0.0092,0.0493,0.0,77.54000091552734,2.430000066757202,2.929999923706054e-06,964.15,1259.3899999999978
0.7253000000000001,0.1125,0.023,0.0736,0.0174,0.0482,0.0,75.48000030517578,2.440000057220459,2.9200000762939453e-06,966.15,1270.5999999999976
0.7095999999999999,0.1056,0.0168,0.1094,0.0043,0.0542999999999999,0.0,75.51999969482422,2.430000066757202,2.9100000381469725e-06,959.15,1243.539999999998
0.7208,0.1134,0.0308,0.0808,0.0074,0.0467999999999999,0.0,75.48000030517578,2.430000066757202,2.9100000381469725e-06,968.15,1270.0199999999977
0.6856,0.0963,0.0407,0.0896,0.0104,0.0774,0.0,73.18000030517578,2.430000066757202,3.259999847412109e-06,938.15,1241.6133333333312
0.6738,0.0983,0.0294,0.1039,0.0153,0.0793,0.0,74.11999969482422,2.450000047683716,3.2700000762939453e-06,935.15,1235.2099999999982
0.6842,0.1119999999999999,0.0426,0.0721,0.0149,0.0742,0.0,73.44000091552735,2.440000057220459,3.170000076293945e-06,947.15,1244.8133333333312
0.6753324667533247,0.097990200979902,0.0315968403159684,0.1050894910508949,0.010998900109989,0.078992100789921,0.0,74.11999969482422,2.440000057220459,3.25e-06,936.15,1234.679999999998
0.7026,0.1002,0.0266,0.1205,0.0,0.0501,0.0,77.91999969482421,2.440000057220459,3.070000076293945e-06,957.15,1240.8799999999978
0.6897,0.1057,0.0492,0.0684,0.0105,0.0765,0.0,73.44000091552735,2.430000066757202,3.2e-06,944.15,1243.0333333333313
0.6618,0.1157,0.0368,0.0926999999999999,0.018,0.075,0.0,76.16000061035156,2.4600000381469727,3.2700000762939453e-06,945.15,1239.6208333333313
0.6839316068393161,0.0958904109589041,0.0350964903509649,0.0945905409459054,0.0165983401659834,0.0738926107389261,0.0,74.11999969482422,2.450000047683716,3.309999847412109e-06,938.15,1242.5433333333312
0.6853,0.1175,0.0323,0.0755,0.015,0.0744,0.0,73.28000030517578,2.440000057220459,3.039999961853028e-06,950.15,1255.8383333333313
0.6748,0.1056999999999999,0.0434999999999999,0.0827999999999999,0.0166999999999999,0.0765,0.0,75.0,2.450000047683716,3.309999847412109e-06,941.15,1237.169999999998
0.6904,0.1156999999999999,0.0289,0.074,0.0174999999999999,0.0734999999999999,0.0,73.44000091552735,2.440000057220459,3.020000076293945e-06,950.15,1253.9533333333313
0.6916308369163084,0.096990300969903,0.0145985401459854,0.1140885911408859,0.0102989701029897,0.0723927607239276,0.0,72.51999969482422,2.430000066757202,3.0600000381469723e-06,941.15,1239.3733333333312
0.691069106910691,0.1173117311731173,0.0124012401240124,0.1225122512251225,0.0067006700670067,0.05000500050005,0.0,76.31999969482422,2.450000047683716,2.929999923706054e-06,964.15,1256.4749999999979
0.675,0.1099,0.0482,0.0783,0.0174,0.0712,0.0,75.0,2.4600000381469727,3.3400001525878903e-06,946.15,1236.6489999999983
0.7143999999999999,0.0938,0.0147,0.0943,0.0128,0.07,0.0,73.74000091552735,2.4200000762939453,2.970000076293945e-06,944.15,1255.1399999999978
0.7152284771522849,0.1201879812018798,0.0300969903009699,0.0626937306269373,0.0112988701129887,0.0604939506049395,0.0,75.48000030517578,2.4200000762939453,2.8399999618530275e-06,964.15,1261.2749999999976
0.699069906990699,0.1182118211821182,0.0301030103010301,0.0675067506750675,0.0125012501250125,0.0726072607260726,0.0,75.48000030517578,2.4200000762939453,2.9100000381469725e-06,954.15,1254.8983333333313
0.6974,0.1135,0.0277,0.069,0.0125,0.0799,0.0,73.44000091552735,2.4200000762939453,2.9100000381469725e-06,948.15,1246.3033333333312
0.696969696969697,0.1082108210821082,0.0391039103910391,0.0672067206720672,0.0162016201620162,0.0723072307230723,0.0,75.22000122070312,2.430000066757202,3.120000076293945e-06,948.15,1244.0533333333312
0.6963,0.1027,0.0213,0.1229,0.0091,0.0477,0.0,79.21999969482422,2.4600000381469727,3.139999961853028e-06,957.15,1243.7299999999977
0.7138713871387138,0.0981098109810981,0.04000400040004,0.062006200620062,0.0142014201420142,0.0718071807180718,0.0,74.86000061035156,2.4200000762939453,3.1e-06,946.15,1254.6933333333313
0.6911,0.1163,0.0243,0.0739,0.0144,0.08,0.0,73.44000091552735,2.4200000762939453,2.9200000762939453e-06,948.15,1254.6533333333311
0.6736326367363263,0.1116888311168883,0.034996500349965,0.112988701129887,0.0066993300669933,0.05999400059994,0.0,79.2,2.4600000381469727,3.209999847412109e-06,953.15,1235.2906666666647
0.6851314868513149,0.1023897610238976,0.047995200479952,0.0714928507149285,0.0110988901109889,0.0818918108189181,0.0,73.44000091552735,2.430000066757202,3.2299999237060547e-06,939.15,1241.4533333333313
0.7004,0.1009,0.018,0.1110999999999999,0.0116,0.0579999999999999,0.0,74.11999969482422,2.440000057220459,3.070000076293945e-06,952.15,1241.9599999999978
0.6409640964096409,0.1115111511151115,0.0672067206720672,0.1153115311531153,0.0,0.065006500650065,0.0,83.0,2.4579999446868896,3.5799999237060543e-06,964.15,1214.4058333333312
0.6822,0.1199,0.0723,0.0356999999999999,0.012,0.0779,0.0,81.0999984741211,2.41599988937378,3.2700000762939453e-06,973.15,1259.069999999998
0.0,0.2509,0.7491,0.0,0.0,0.0,0.0,99.56000061035157,2.5626636242866514,8.58998035059732e-06,938.997999999999,1088.9899999999982
0.331,0.5001,0.1689,0.0,0.0,0.0,0.0,118.0,2.79462994337082,4.68032505607605e-06,1064.0879999999984,1144.379999999998
0.5023,0.3992,0.0984999999999999,0.0,0.0,0.0,0.0,116.4,2.798179953098297,4.585111671892801e-06,1065.9379999999985,1231.059999999998
0.9,0.05,0.05,0.0,0.0,0.0,0.0,66.13999938964844,2.305000066757202,1.2721033197879786e-06,1102.7339090909072,1764.6099999999967
0.96,0.02,0.02,0.0,0.0,0.0,0.0,67.5,2.236999988555908,6.567600437103928e-07,1210.346238124619,1841.169999999997
1.0,0.0,0.0,0.0,0.0,0.0,0.0,72.11999969482422,2.197000026702881,4.759186387871155e-07,1324.5052652776355,1852.2699999999968
0.95,0.025,0.025,0.0,0.0,0.0,0.0,66.13999938964844,2.196549996137619,7.40812661444212e-07,1210.346238124619,1774.7699999999968
0.8,0.1,0.1,0.0,0.0,0.0,0.0,80.2,2.381194248199463,3.312839733711879e-06,1093.3499999999983,1264.5199999999977
0.7,0.15,0.15,0.0,0.0,0.0,0.0,86.01999969482422,2.5017330691019697,3.905245744051245e-06,1070.6133333333316,1268.7599999999977
0.6,0.2,0.2,0.0,0.0,0.0,0.0,95.04000091552734,2.607200703707404,4.650600930123103e-06,1063.5479999999984,1163.999999999998
0.0,0.0,0.0,0.0,0.0,1.0,0.0,18.04000015258789,1.842850945199157,1.4851332023690968e-05,559.820000000001,634.650000000001
0.649,0.093,0.258,0.0,0.0,0.0,0.0,85.83999938964844,2.614299993515014,5.452455033047991e-06,995.3999999999988,1222.1683333333312
0.599,0.1,0.301,0.0,0.0,0.0,0.0,88.73999938964843,2.7585387189804567,6.258986664199831e-06,995.9199999999988,1152.7699999999982
0.547,0.109,0.344,0.0,0.0,0.0,0.0,90.16000061035156,2.7508299974600474,7.003049958165481e-06,999.6699999999988,1159.459999999998
0.496,0.1169999999999999,0.387,0.0,0.0,0.0,0.0,95.28000183105468,2.779082188781464,7.661541834004715e-06,1009.9699999999984,1159.389999999998
0.444,0.125,0.431,0.0,0.0,0.0,0.0,96.82000122070312,2.8328400325775145,7.520047019449873e-06,1010.1399999999984,1123.5699999999981
0.6166616661666167,0.1491149114911491,0.2342234223422342,0.0,0.0,0.0,0.0,88.51999969482422,2.644815859635671,5.01653167819977e-06,1045.2999999999984,1172.734999999998
0.519,0.168,0.313,0.0,0.0,0.0,0.0,93.82000122070312,2.722182781974475,6.488618481063843e-06,1063.5879999999984,1176.0999999999979
0.481,0.1889999999999999,0.33,0.0,0.0,0.0,0.0,93.82000122070312,2.754824589262879,6.448032936096195e-06,1063.6779999999983,1188.0799999999979
0.427,0.193,0.38,0.0,0.0,0.0,0.0,100.96000061035156,2.7838520292838416,7.2051848888397225e-06,1063.6779999999983,1147.7899999999981
0.0,0.0,0.0,0.0,0.0,1.0,0.0,18.04000015258789,1.8559999465942385,1.4851332023690968e-05,559.820000000001,634.650000000001
0.0,0.0,0.0,0.0,0.0,1.0,0.0,18.04000015258789,1.842850945199157,1.4851332023690968e-05,559.820000000001,634.650000000001
0.6667000000000001,0.0,0.0,0.0,0.0,0.3333,0.0,47.13999938964844,1.940193170990262,4.024040039062496e-06,836.1999999999996,1227.8483333333313
0.8,0.0,0.0,0.0,0.0,0.2,0.0,57.41999969482422,2.124519944190979,2.977500009536744e-06,971.4613041125529,1347.7666666666642
0.8571,0.0,0.0,0.0,0.0,0.1429,0.0,63.14000015258789,2.144100019931793,2.05229999637604e-06,975.3513041125528,1693.159999999997
0.9,0.0,0.0,0.0,0.0,0.1,0.0,63.14000015258789,2.154029905796051,1.7198999980290723e-06,1006.2843810356296,1826.169999999997
0.9677,0.0,0.0,0.0,0.0,0.0323,0.0,66.13999938964844,2.1607762707982743,9.540354493680937e-07,1225.082215895644,1826.169999999997
0.0,0.0,0.0,0.0,0.0,1.0,0.0,18.04000015258789,1.8040000200271609,1.4851332023690968e-05,559.820000000001,634.650000000001
0.0,0.0,0.0,0.0,0.0,1.0,0.0,18.04000015258789,1.866000056266785,1.4851332023690968e-05,559.820000000001,634.650000000001
0.0575,0.0,0.0,0.0,0.0,0.9425,0.0,18.6,1.865365429894095,1.400413554240624e-05,555.7800000000009,634.650000000001
0.1698,0.0,0.0,0.0,0.0,0.8301999999999999,0.0,21.979999923706053,1.8876966710885368,1.1276689975738524e-05,631.160000000001,833.6219999999995
0.4357999999999999,0.0,0.0,0.0,0.0,0.5642,0.0,27.11999969482422,1.9646042610037893,6.0623282445271805e-06,834.5899999999996,1028.6999999999985
0.5367999999999999,0.0,0.0,0.0,0.0,0.4632,0.0,44.93999938964844,1.9842914346438465,5.428872277832029e-06,834.4099999999995,1090.0999999999983
0.6347999999999999,0.0,0.0,0.0,0.0,0.3652,0.0,47.13999938964844,2.0380432517982663,4.278925125122068e-06,834.5999999999996,1208.0783333333313
0.73,0.0,0.0,0.0,0.0,0.27,0.0,62.47999954223633,2.0362446789741515,2.880086668904625e-06,837.6699999999994,1343.1766666666642
0.8225,0.0,0.0,0.0,0.0,0.1775,0.0,58.23999938964844,2.18611997961998,2.5344429017475675e-06,972.3613041125528,1347.7666666666642
0.9125,0.0,0.0,0.0,0.0,0.0875,0.0,63.14000015258789,2.156369926929474,1.4989000005722052e-06,1177.474554428027,1826.169999999997
0.9566,0.0,0.0,0.0,0.0,0.0434,0.0,66.13999938964844,2.1791300344467164,1.0886536069879533e-06,1222.4722158956442,1826.169999999997
1.0,0.0,0.0,0.0,0.0,0.0,0.0,72.11999969482422,2.2043758322671154,5.5e-07,1324.5052652776355,1853.15
0.8606,0.0275,0.0,0.0,0.0,0.1119,0.0,63.14000015258789,2.182459945678711,1.15e-06,1006.5534343434329,1613.8899999999971
0.0,1.0,0.0,0.0,0.0,0.0,0.0,123.2,2.8394399523735045,5.049453342437746e-06,942.6179999999988,1090.3729999999982
0.4,0.1,0.3,0.0,0.0,0.2,0.0,95.44000091552736,2.2699999809265137,6.121829912766956e-06,906.599999999999,1097.3999999999983
0.5782,0.0592,0.2661,0.0542999999999999,0.0,0.0421999999999999,0.0,87.0999984741211,2.6536900115013125,6.382490005874632e-06,927.209999999999,1118.5499999999981
0.5809000000000001,0.0895,0.2397,0.0476999999999999,0.0,0.0421999999999999,0.0,89.3,2.6653299832344057,5.995131606165567e-06,941.939999999999,1128.689999999998
0.5691,0.088,0.2489,0.0485,0.0,0.0455,0.0,89.85999908447266,2.669209997653961,5.946144951248167e-06,941.609999999999,1113.0199999999982
0.5396,0.0872,0.2354,0.0938,0.0,0.044,0.0,92.78000030517578,2.680690007209778,6.390868322372438e-06,940.579999999999,1142.659999999998
0.3635363536353635,0.0579057905790579,0.5053505350535054,0.0732073207320732,0.0,0.0,0.0,92.4000015258789,2.9306061744292577,9.52202876008049e-06,980.8899999999988,1082.0899999999983
0.4749,0.0576,0.3465999999999999,0.1209,0.0,0.0,0.0,97.0,2.839020004272461,8.00072357875279e-06,981.0499999999988,1135.4899999999982
0.4448555144485552,0.0767923207679232,0.4036596340365963,0.0746925307469253,0.0,0.0,0.0,95.76000061035155,2.8627749675512315,8.145748954645795e-06,981.5499999999988,1110.3199999999983
0.4299,0.0761,0.3903999999999999,0.1036,0.0,0.0,0.0,95.76000061035155,2.837604013681412,8.28049060986837e-06,981.2799999999988,1098.1299999999983
0.4085,0.075,0.3705,0.146,0.0,0.0,0.0,96.33999938964844,2.8875899708271024,7.745113792419436e-06,982.9299999999988,1082.2499999999982
0.3940999999999999,0.0744,0.3578,0.1737,0.0,0.0,0.0,97.4199996948242,2.9030099534988403,7.552750029246016e-06,986.9199999999988,1078.5199999999982
0.5,0.0,0.5,0.0,0.0,0.0,0.0,93.3,2.896084471613477,9.285800036112469e-06,922.479999999999,1131.949999999998
0.475,0.05,0.475,0.0,0.0,0.0,0.0,90.4,2.906211663683256,9.765461699422204e-06,988.7299999999988,1136.7699999999982
0.445,0.11,0.445,0.0,0.0,0.0,0.0,93.92000122070311,2.848370623906453,8.020299512881327e-06,1000.0499999999988,1119.119999999998
0.4,0.2,0.4,0.0,0.0,0.0,0.0,100.68000030517578,2.816989970525106,7.697045060857131e-06,1063.6579999999983,1128.089999999998
0.4637,0.0,0.5363,0.0,0.0,0.0,0.0,92.2,2.930098718881607,1.1465233333333338e-05,922.479999999999,1120.2799999999982
0.4379,0.0,0.5621,0.0,0.0,0.0,0.0,92.2,2.9274303668160284,1.1983264285714283e-05,922.479999999999,1118.6599999999983
0.5289,0.0,0.0,0.4711,0.0,0.0,0.0,106.4,2.7189100174109138,7.318900011825565e-06,879.8499999999992,1122.9699999999982
0.4527,0.0,0.2321999999999999,0.3151,0.0,0.0,0.0,103.15999908447266,2.833631772597631,8.10035713923318e-06,915.569999999999,1074.8799999999983
0.3974602539746025,0.1335866413358664,0.1044895510448955,0.3644635536446355,0.0,0.0,0.0,106.0,2.812329959869385,5.0686773759387785e-06,1009.8166666666652,1103.2099999999982
0.434956504349565,0.1606839316068393,0.1102889711028897,0.294070592940706,0.0,0.0,0.0,103.6,2.7707128623553685,5.1611466723124174e-06,1057.133666666665,1123.6699999999983
0.4081,0.1482,0.2087,0.235,0.0,0.0,0.0,104.48000030517578,2.832846200844598,5.732749175961808e-06,1023.4299999999988,1096.1099999999983
0.5832999999999999,0.0,0.4167,0.0,0.0,0.0,0.0,88.58000030517579,2.7966284626010185,9.405398569197888e-06,923.349999999999,1206.199999999998
0.4828,0.0,0.5172,0.0,0.0,0.0,0.0,93.3,2.9162942242906205,1.034948342793783e-05,922.479999999999,1132.609999999998
1.0,0.0,0.0,0.0,0.0,0.0,0.0,72.11999969482422,2.200000047683716,4.759186387871155e-07,1324.5052652776355,1852.2699999999968
0.64,0.11,0.07,0.08,0.025,0.075,0.0,80.0,2.490000009536743,3.720000076293945e-06,937.15,1218.2466666666646
0.642,0.108,0.07,0.075,0.03,0.075,0.0,80.0,2.5,3.720000076293945e-06,936.15,1222.1716666666646
0.61,0.067,0.1705,0.0525,0.1,0.0,0.0,88.0,2.7021577848328486,5.3960276368004906e-06,973.6799999999988,1128.5499999999981
0.61996199619962,0.057005700570057,0.1705170517051705,0.0525052505250525,0.1000100010001,0.0,0.0,87.0,2.68439001083374,5.056848828542798e-06,973.4799999999988,1146.212499999998
0.6100610061006101,0.067006700670067,0.1505150515051505,0.0524052405240524,0.12001200120012,0.0,0.0,89.0,2.742760007381439,5.410827630315506e-06,974.0999999999988,1130.369999999998
0.6100610061006101,0.067006700670067,0.1105110511051105,0.0524052405240524,0.16001600160016,0.0,0.0,88.0,2.8351800060272216,5.1944449821563e-06,974.8999999999988,1134.129999999998
0.6300630063006301,0.067006700670067,0.0661066106610661,0.0492049204920492,0.1876187618761876,0.0,0.0,84.0,2.8660566663742064,5.068218114553178e-06,974.6999999999988,1178.9008333333313
0.6500650065006501,0.067006700670067,0.0618061806180618,0.0459045904590459,0.1752175217521752,0.0,0.0,84.0,2.8462600111961365,4.949577620206557e-06,975.9399999999988,1222.4308333333315
0.63,0.047,0.0705,0.0525,0.2,0.0,0.0,83.0,2.8823866701126097,5.189351402936663e-06,974.4599999999988,1178.3358333333315
0.61,0.067,0.0305,0.0525,0.24,0.0,0.0,83.0,2.9833994106186763,6.054676670455932e-06,974.3399999999988,1169.0866666666648
0.65,0.067,0.0266999999999999,0.046,0.2103,0.0,0.0,82.0,2.892960019111633,5.60872667701358e-06,975.4699999999988,1227.0108333333314
0.6099,0.067,0.0905,0.0326,0.2,0.0,0.0,84.0,2.9122011148664684,5.466646630986531e-06,974.8399999999988,1137.1066666666648
0.60993900609939,0.066993300669933,0.0305969403059694,0.0924907509249075,0.1999800019998,0.0,0.0,86.0,2.906711109850141,5.446516623814901e-06,972.0799999999988,1178.7766666666646
0.5499,0.067,0.0362,0.0623,0.2846,0.0,0.0,86.0,3.08070167541504,6.749378328386941e-06,972.4799999999988,1160.2499999999982
0.56,0.1169999999999999,0.0305,0.0525,0.24,0.0,0.0,87.0,3.0210361144277784,5.892725628089902e-06,1006.970833333332,1186.539999999998
0.60996099609961,0.067006700670067,0.123012301230123,0.0,0.2000200020002,0.0,0.0,84.0,2.8963211166593767,5.517869976234435e-06,984.7999999999988,1135.079999999998
0.60996099609961,0.067006700670067,0.0505050505050505,0.1725172517251725,0.1000100010001,0.0,0.0,90.0,2.687532876219068,4.939895830790203e-06,978.0499999999988,1158.446666666665
0.61,0.067,0.0,0.0,0.3229999999999999,0.0,0.0,80.0,3.131889432960086,7.513305821355183e-06,983.2699999999988,1164.156666666665
0.6100610061006101,0.067006700670067,0.0305030503050305,0.0124012401240124,0.28002800280028,0.0,0.0,82.0,3.052641642729441,6.396079989624023e-06,982.8299999999988,1168.1266666666647
0.5479999999999999,0.0,0.0,0.452,0.0,0.0,0.0,106.4,2.6855828885237374,6.914650022951765e-06,879.8499999999992,1159.119999999998
0.4121,0.1921999999999999,0.1209,0.2748,0.0,0.0,0.0,102.81999969482422,2.780772922080317,4.987191774177549e-06,1036.1279999999986,1137.2099999999982
0.3978602139786021,0.140985901409859,0.1000899910008999,0.3610638936106389,0.0,0.0,0.0,105.0,2.7920999908447266,5.0419868903023855e-06,1012.1166666666652,1115.869999999998
0.3534,0.1435,0.0210999999999999,0.482,0.0,0.0,0.0,105.6,2.779780011177063,4.444302864438015e-06,1016.103333333332,1101.1829999999982
0.4066406640664067,0.1727172717271727,0.019001900190019,0.4016401640164017,0.0,0.0,0.0,105.8,2.758360025882721,4.6461909048080446e-06,1038.8632380952365,1104.5529999999983
0.3293999999999999,0.1431,0.0989,0.4286,0.0,0.0,0.0,105.8,2.7954900002479555,4.862722811335612e-06,1013.853333333332,1106.4299999999982
0.3497,0.1779,0.1025,0.3699,0.0,0.0,0.0,105.2,2.8174874877929685,5.036673937988282e-06,1037.9079999999983,1103.5599999999984
0.3176,0.1367,0.0187,0.527,0.0,0.0,0.0,107.4,2.7827600014209746,4.6767100639161655e-06,1014.5133333333318,1092.6329999999982
0.2433,0.1434,0.1996,0.4136999999999999,0.0,0.0,0.0,109.8,2.862733312712775,5.578519313875831e-06,1013.043333333332,1077.6799999999985
1.0,0.0,0.0,0.0,0.0,0.0,0.0,72.11999969482422,2.2043758322671154,4.759186387871155e-07,1324.5052652776355,1852.2699999999968
0.5,0.25,0.0,0.0,0.25,0.0,0.0,82.07999877929687,3.062160057127476,6.301133330027265e-06,1060.4599999999984,1224.3399999999979
1.0,0.0,0.0,0.0,0.0,0.0,0.0,72.11999969482422,2.2043758322671154,4.759186387871155e-07,1324.5052652776355,1852.2699999999968
0.625,0.0,0.375,0.0,0.0,0.0,0.0,87.65999908447266,2.675522583325704,7.76567383164905e-06,923.349999999999,1242.364999999998
0.631,0.0,0.369,0.0,0.0,0.0,0.0,87.65999908447266,2.6729321249326072,7.740473833174932e-06,923.349999999999,1246.7249999999979
0.0,0.0,0.0,0.0,0.0,1.0,0.0,18.04000015258789,1.809999942779541,1.4851332023690968e-05,559.820000000001,634.650000000001
0.3333,0.0,0.0,0.0,0.0,0.6667000000000001,0.0,23.239999771118164,1.899999976158142,7.569917823737005e-06,786.8199999999997,984.1729999999988
0.5,0.0,0.0,0.0,0.0,0.5,0.0,27.11999969482422,1.909999966621399,5.414115678660072e-06,834.1399999999995,1062.7899999999984
0.6667000000000001,0.0,0.0,0.0,0.0,0.3333,0.0,47.13999938964844,1.870000004768372,4.024040039062496e-06,836.1999999999996,1227.8483333333313
0.0,0.0,0.2857,0.0,0.0,0.7143,0.0,83.61999969482422,2.4800000190734863,6.072396155675251e-06,709.0600000000004,946.2939999999987
0.0,0.0,0.3333,0.0,0.0,0.6667000000000001,0.0,88.91999969482421,2.5,5.856096702602933e-06,723.8200000000003,949.239999999999
0.0,0.0,0.375,0.0,0.0,0.625,0.0,88.91999969482421,2.680000066757202,6.870856565793359e-06,766.1000000000001,951.9033333333324
0.0,0.0,0.4475,0.0,0.0,0.5525,0.0,91.53999938964844,2.720000028610229,7.508010129547119e-06,769.5500000000002,960.1166666666657
0.0,0.0,0.5,0.0,0.0,0.5,0.0,95.13999938964844,2.789999961853028,7.937557469685872e-06,765.7100000000002,955.8066666666659
0.0,0.0,0.5495,0.0,0.0,0.4504999999999999,0.0,98.13999938964844,2.799999952316284,9.196344755808506e-06,765.7400000000001,956.2966666666659
0.25,0.0,0.25,0.0,0.0,0.5,0.0,70.44000015258788,2.5899999141693115,6.465312663269041e-06,862.6199999999994,952.159999999999
0.2380999999999999,0.0,0.2857,0.0,0.0,0.4761999999999999,0.0,85.41999969482421,2.609999895095825,6.56961133181254e-06,863.1699999999994,957.6799999999988
0.2273,0.0,0.3182,0.0,0.0,0.4545,0.0,86.61999969482422,2.690000057220459,6.786875351842245e-06,863.0199999999994,957.2899999999989
0.2,0.0,0.4,0.0,0.0,0.4,0.0,94.71999969482422,2.740000009536743,8.754941028022772e-06,863.4299999999994,957.7966666666656
0.1852,0.0,0.4443999999999999,0.0,0.0,0.3704,0.0,97.48000030517578,2.7699999809265137,9.094706071472172e-06,863.0799999999995,959.2266666666656
0.1724,0.0,0.4828,0.0,0.0,0.3448,0.0,100.9,2.799999952316284,9.311526096344002e-06,839.0999999999996,965.1466666666654
0.1613,0.0,0.5161,0.0,0.0,0.3226,0.0,94.33999938964844,2.809999942779541,9.659976084899911e-06,836.3199999999996,998.0399999999986
0.1515,0.0,0.5455,0.0,0.0,0.303,0.0,94.33999938964844,2.8299999237060547,1.0788716700236004e-05,836.3199999999996,1013.5099999999985
0.1429,0.0,0.5714,0.0,0.0,0.2857,0.0,94.33999938964844,2.8299999237060547,1.0988842699686688e-05,824.7799999999997,1031.5799999999986
0.4,0.0,0.2,0.0,0.0,0.4,0.0,38.7,2.25,5.674239995765688e-06,842.5899999999995,976.3299999999987
0.3846,0.0,0.2307999999999999,0.0,0.0,0.3846,0.0,50.2,2.430000066757202,5.7706033419926985e-06,879.7999999999993,975.0599999999988
0.3703629637036296,0.0,0.2592740725927407,0.0,0.0,0.3703629637036296,0.0,62.75999984741211,2.440000057220459,5.9652403509775846e-06,887.2899999999993,977.2099999999988
0.3333333333333333,0.0,0.3333333333333333,0.0,0.0,0.3333333333333333,0.0,89.7,2.630000114440918,6.651814011351271e-06,882.8799999999993,990.9899999999986
0.3125,0.0,0.375,0.0,0.0,0.3125,0.0,86.76000061035157,2.680000066757202,7.370562436421718e-06,865.9199999999993,1019.5699999999986
0.2941,0.0,0.4118,0.0,0.0,0.2941,0.0,88.4000015258789,2.799999952316284,8.092949995040903e-06,864.8999999999994,1025.8999999999985
0.2778,0.0,0.4443999999999999,0.0,0.0,0.2778,0.0,90.80000152587893,2.789999961853028,8.778688373057052e-06,864.6199999999994,1064.3099999999984
0.2631736826317368,0.0,0.4736526347365263,0.0,0.0,0.2631736826317368,0.0,94.28000183105468,2.799999952316284,9.19245514882406e-06,853.1799999999994,1072.2599999999984
0.25,0.0,0.5,0.0,0.0,0.25,0.0,92.56000061035157,2.8299999237060547,9.4770001525879e-06,850.2299999999994,1064.1566666666652
0.2272772722727727,0.0,0.5454454554544546,0.0,0.0,0.2272772722727727,0.0,92.56000061035157,2.859999895095825,1.1294916697184248e-05,845.8799999999994,1067.326666666665
0.2173999999999999,0.0,0.5652,0.0,0.0,0.2173999999999999,0.0,90.01999969482422,2.869999885559082,1.149201669565837e-05,848.6299999999994,1068.7166666666649
0.2,0.0,0.6,0.0,0.0,0.2,0.0,90.01999969482422,2.869999885559082,1.1855266666666671e-05,848.5699999999994,1069.206666666665
0.5714,0.0,0.1429,0.0,0.0,0.2857,0.0,53.07999954223633,2.1700000762939453,5.497658316930138e-06,833.5499999999996,1187.3399999999979
0.5,0.0,0.25,0.0,0.0,0.25,0.0,73.61999969482422,2.470000028610229,6.645105741954986e-06,878.9899999999993,1093.6099999999983
0.4167,0.0,0.375,0.0,0.0,0.2082999999999999,0.0,92.28000030517578,2.680000066757202,7.550065038045251e-06,876.7699999999993,1112.5399999999981
0.3704,0.0,0.4444,0.0,0.0,0.1852,0.0,92.4000015258789,2.799999952316284,9.085332945723765e-06,881.7799999999993,1088.3799999999983
0.3448,0.0,0.4828,0.0,0.0,0.1724,0.0,92.4000015258789,2.8399999141693115,9.644419597589406e-06,881.8899999999993,1082.4499999999982
0.3226,0.0,0.5161,0.0,0.0,0.1613,0.0,92.4000015258789,2.859999895095825,1.04739000656128e-05,870.5099999999993,1080.0599999999984
0.303,0.0,0.5455,0.0,0.0,0.1515,0.0,92.4000015258789,2.8499999046325684,1.1686066669718428e-05,870.7799999999993,1081.8399999999983
0.2857,0.0,0.5714,0.0,0.0,0.1429,0.0,92.4000015258789,2.880000114440918,1.190456666971843e-05,871.4799999999992,1072.4699999999984
0.0,0.0,0.0,0.0,0.0,1.0,0.0,18.04000015258789,1.842850945199157,1.4851332023690968e-05,559.820000000001,634.650000000001
0.0,0.3684,0.6315999999999999,0.0,0.0,0.0,0.0,109.98000030517578,2.9200000762939453,8.046036080660143e-06,938.727999999999,1089.8399999999983
0.0,0.5,0.5,0.0,0.0,0.0,0.0,112.0,2.880000114440918,8.02065804433066e-06,938.727999999999,1089.8399999999983
0.0,0.429,0.5710000000000001,0.0,0.0,0.0,0.0,112.2,2.859999895095825,7.855408067270311e-06,938.727999999999,1089.8399999999983
0.0,0.4,0.6,0.0,0.0,0.0,0.0,112.2,2.9100000858306885,8.174463501161244e-06,938.727999999999,1089.8399999999983
0.0,0.368,0.632,0.0,0.0,0.0,0.0,109.98000030517578,2.890000104904175,8.029736075065256e-06,938.727999999999,1089.8399999999983
0.0,0.36,0.64,0.0,0.0,0.0,0.0,106.74000091552736,2.809999942779541,8.509950033823647e-06,938.727999999999,1089.8399999999983
0.0,0.3329999999999999,0.667,0.0,0.0,0.0,0.0,102.72000122070312,2.880000114440918,8.37220001983643e-06,938.727999999999,1089.8399999999983
0.0,0.0,0.0,0.0,0.32,0.68,0.0,79.76000061035157,2.990000009536743,7.52193063481648e-06,674.3100000000007,937.122999999999
1.0,0.0,0.0,0.0,0.0,0.0,0.0,72.11999969482422,2.200999975204468,4.759186387871155e-07,1324.5052652776355,1852.2699999999968
0.6868000000000001,0.1557,0.0,0.1575,0.0,0.0,0.0,86.23999938964843,2.484595018625259,2.9357016603469843e-06,1128.294952380951,1255.1299999999978
1.0,0.0,0.0,0.0,0.0,0.0,0.0,72.11999969482422,2.2043758322671154,5.5e-07,1324.5052652776355,1852.2699999999968
0.9776,0.0,0.0,0.0,0.0,0.0,0.0224,72.11999969482422,2.190470720970917,6.136484570351533e-07,1264.6263005169058,1842.8699999999967
0.9125,0.0,0.0,0.0,0.0,0.0875,0.0,63.14000015258789,2.156369926929474,1.2999999523162842e-07,1177.474554428027,1826.169999999997
0.4886999999999999,0.2478,0.2435,0.0,0.0,0.02,0.0,97.0,2.700000047683716,6.719999694824218e-06,1015.5399999999986,1215.8399999999979
0.0,0.0,0.0,0.0,0.5,0.5,0.0,79.76000061035157,3.421618817607562,9.775141647720333e-06,719.9600000000006,943.542999999999
0.4,0.1,0.0,0.0,0.3,0.2,0.0,81.73999786376953,3.805000066757202,7.428311539513716e-06,908.2699999999992,1110.9129999999982
0.0,0.0,0.0,0.0,0.0,1.0,0.0,18.04000015258789,1.8229999542236328,1.4851332023690968e-05,559.820000000001,634.650000000001
0.0218978102189781,0.0,0.2774722527747225,0.0,0.0,0.7006299370062994,0.0,83.61999969482422,2.4991621652491505,5.903996341269353e-06,708.9500000000004,946.0439999999987
0.0538,0.0,0.28,0.0,0.0,0.6662,0.0,88.91999969482421,2.507546822975552,6.012840076455615e-06,723.1600000000003,950.6299999999989
0.0747,0.0,0.2875,0.0,0.0,0.6378,0.0,88.91999969482421,2.505176963734248,6.1982475673130605e-06,769.7600000000001,951.9166666666656
0.1082,0.0,0.3479,0.0,0.0,0.5439,0.0,91.53999938964844,2.645045275188628,6.276296758842469e-06,825.9899999999997,961.2326666666658
0.1877,0.0,0.3571999999999999,0.0,0.0,0.4551,0.0,90.31999969482422,2.684305539585296,7.372396503702797e-06,863.1199999999994,957.4466666666656
0.1051,0.0,0.4493999999999999,0.0,0.0,0.4454999999999999,0.0,100.83999938964844,2.763885989189148,7.673832116699214e-06,826.2099999999997,958.0526666666659
0.2072,0.0,0.444,0.0,0.0,0.3488,0.0,97.48000030517578,2.7451539391279223,9.069606071726486e-06,863.0799999999995,964.1966666666654
0.2577,0.0,0.3865,0.0,0.0,0.3558,0.0,93.0800003051758,2.649622197151184,8.483330363591518e-06,864.1499999999994,966.5966666666656
0.2541,0.0,0.4351,0.0,0.0,0.3107999999999999,0.0,97.48000030517578,2.776699974536896,8.648836074320481e-06,862.5799999999995,998.5466666666653
0.2966,0.0,0.3945,0.0,0.0,0.3089,0.0,88.4000015258789,2.715538101366588,8.205912672042856e-06,865.7999999999993,1012.3099999999986
0.3065,0.0,0.4378,0.0,0.0,0.2557,0.0,92.4000015258789,2.800417807996273,8.614548353322352e-06,857.6799999999994,1080.8799999999983
0.3247,0.0,0.402,0.0,0.0,0.2733,0.0,90.0000015258789,2.7841008819852555,8.016498329544077e-06,864.8199999999994,1079.7599999999982
0.349,0.0,0.4065,0.0,0.0,0.2445,0.0,91.96000061035156,2.8019099688529967,7.883698357009896e-06,879.2899999999993,1083.6799999999982
0.3926,0.0,0.4207,0.0,0.0,0.1867,0.0,90.38000030517578,2.792606308778127,8.170659620375868e-06,884.2899999999993,1097.3999999999983
0.491,0.0,0.4205,0.0,0.0,0.0885,0.0,92.75999908447264,2.805230327447256,9.190323606908894e-06,893.5299999999992,1130.2199999999982
0.5834416558344167,0.0,0.3647635236476352,0.0,0.0,0.0517948205179482,0.0,87.65999908447266,2.741370351552963,8.414250728044053e-06,897.3699999999991,1199.629999999998
1.0,0.0,0.0,0.0,0.0,0.0,0.0,72.11999969482422,2.20199990272522,4.759186387871155e-07,1324.5052652776355,1852.2699999999968
0.487,0.0,0.0,0.0,0.45,0.063,0.0,79.33999938964844,3.554705184221268,1.07e-05,853.0399999999994,1138.9999999999982
0.397,0.0,0.0,0.0,0.45,0.153,0.0,79.83999938964844,3.532395517110825,9.8e-06,838.1899999999994,1089.4829999999984
0.275,0.0,0.0,0.0,0.45,0.275,0.0,80.73999938964843,3.4832331741650893,6.6e-06,816.9599999999996,1070.3029999999985
0.179,0.0,0.0,0.0,0.45,0.371,0.0,77.62000122070313,3.472832508087158,9.3e-06,815.9399999999996,952.6029999999988
0.091,0.0,0.0,0.0,0.45,0.4589999999999999,0.0,79.76000061035157,3.437912122011185,9.5e-06,722.9900000000005,946.262999999999
0.53,0.0,0.0,0.0,0.4,0.07,0.0,79.19999847412109,3.4349504849116017,9.9e-06,851.3099999999994,1135.2099999999982
0.435,0.0,0.0,0.0,0.4,0.165,0.0,79.93999938964843,3.4287325696945192,1.05e-05,834.1299999999995,1116.0999999999983
0.3,0.0,0.0,0.0,0.4,0.3,0.0,80.73999938964843,3.38979029427256,8.7e-06,817.1399999999995,1030.1829999999986
0.2,0.0,0.0,0.0,0.4,0.4,0.0,77.62000122070313,3.3824539804458618,8.1e-06,815.5899999999996,953.4229999999989
0.104,0.0,0.0,0.0,0.4,0.496,0.0,79.76000061035157,3.3613166429996486,8.3e-06,778.79,947.572999999999
0.471,0.0,0.0,0.0,0.35,0.179,0.0,80.15999908447266,3.3045175290107727,8.1e-06,833.7799999999995,1136.429999999998
0.325,0.0,0.0,0.0,0.35,0.325,0.0,82.2999984741211,3.277503311276436,8.7e-06,818.3299999999996,1021.3429999999986
0.211,0.0,0.0,0.0,0.35,0.439,0.0,79.76000061035157,3.2255490484237668,6.9e-06,815.6799999999996,953.2429999999989
0.106,0.0,0.0,0.0,0.35,0.544,0.0,79.76000061035157,3.142551329135894,7e-06,779.2699999999999,947.602999999999
0.0,0.0,0.0,0.0,0.35,0.65,0.0,79.76000061035157,3.089837203956786,1.13e-05,717.0400000000005,937.072999999999
0.487,0.0,0.0,0.0,0.45,0.063,0.0,79.33999938964844,3.552000045776367,1.0460908334096268e-05,853.0399999999994,1138.9999999999982
0.397,0.0,0.0,0.0,0.45,0.153,0.0,79.83999938964844,3.5369999408721924,9.814362503051766e-06,838.1899999999994,1089.4829999999984
0.275,0.0,0.0,0.0,0.45,0.275,0.0,80.73999938964843,3.483999967575073,9.372762495040888e-06,816.9599999999996,1070.3029999999985
0.179,0.0,0.0,0.0,0.45,0.371,0.0,77.62000122070313,3.4809999465942383,9.440624990463248e-06,815.9399999999996,952.6029999999988
0.091,0.0,0.0,0.0,0.45,0.4589999999999999,0.0,79.76000061035157,3.427999973297119,9.405024999618522e-06,722.9900000000005,946.262999999999
0.53,0.0,0.0,0.0,0.4,0.07,0.0,79.19999847412109,3.430000066757202,9.83962500190734e-06,851.3099999999994,1135.2099999999982
0.435,0.0,0.0,0.0,0.4,0.165,0.0,79.93999938964843,3.4260001182556152,9.884025009155271e-06,834.1299999999995,1116.0999999999983
0.3,0.0,0.0,0.0,0.4,0.3,0.0,80.73999938964843,3.38700008392334,8.678908332824723e-06,817.1399999999995,1030.1829999999986
0.2,0.0,0.0,0.0,0.4,0.4,0.0,77.62000122070313,3.38700008392334,8.394033332824715e-06,815.5899999999996,953.4229999999989
0.104,0.0,0.0,0.0,0.4,0.496,0.0,79.76000061035157,3.372999906539917,8.109364730834962e-06,778.79,947.572999999999
0.472,0.0,0.0,0.0,0.35,0.178,0.0,80.15999908447266,3.299000024795532,8.472918942969189e-06,833.7799999999995,1136.429999999998
0.325,0.0,0.0,0.0,0.35,0.325,0.0,82.2999984741211,3.282999992370605,8.169050004323333e-06,818.3299999999996,1021.3429999999986
0.211,0.0,0.0,0.0,0.35,0.439,0.0,79.76000061035157,3.226999998092652,7.410599994659428e-06,815.6799999999996,953.2429999999989
0.0,0.0,0.0,0.0,0.35,0.65,0.0,79.76000061035157,3.071000099182129,8.088218736267102e-06,717.0400000000005,937.072999999999
0.4954495449544954,0.0505050505050505,0.2552255225522552,0.1988198819881988,0.0,0.0,0.0,100.48000030517578,2.75935005903244,6.803534311548867e-06,986.2899999999988,1109.1199999999983
0.0,0.0,0.0,0.0,0.0,1.0,0.0,18.04000015258789,1.842850945199157,1.4851332023690968e-05,559.820000000001,634.650000000001
0.5,0.0,0.0,0.5,0.0,0.0,0.0,107.8,2.730281464993954,7.326300015258795e-06,879.8499999999992,1127.589999999998
0.0,0.0,0.0,0.0,0.0,1.0,0.0,18.04000015258789,1.842850945199157,1.4851332023690968e-05,559.820000000001,634.650000000001
0.0,0.0,0.0,0.0,0.5,0.5,0.0,79.76000061035157,3.421618817607562,9.775141647720333e-06,719.9600000000006,943.542999999999
0.0,0.0,0.0,0.0,0.48,0.52,0.0,79.76000061035157,3.3944687765041994,9.3676007823944e-06,720.4400000000006,943.4529999999991
0.0,0.0,0.0,0.0,0.44,0.56,0.0,79.76000061035157,3.3776112835009893,8.869477116266882e-06,720.4400000000006,943.572999999999
0.0,0.0,0.0,0.0,0.41,0.59,0.0,79.76000061035157,3.455761399135702,8.189036172866818e-06,720.4400000000006,942.442999999999
0.0,0.0,0.0,0.0,0.4,0.6,0.0,79.76000061035157,3.4604699692073315,7.20253092765809e-06,720.4400000000006,937.072999999999
0.0,0.0,0.0,0.0,0.39,0.61,0.0,79.76000061035157,3.4604699692073315,7.72634628295899e-06,720.4400000000006,937.072999999999
0.0,0.0,0.0,0.0,0.38,0.62,0.0,79.76000061035157,3.3208950428224746,7.708554964065557e-06,717.0400000000005,937.072999999999
0.0,0.0,0.0,0.0,0.37,0.63,0.0,79.76000061035157,3.29978790295124,7.867871942520147e-06,717.0400000000005,937.072999999999
0.0,0.0,0.0,0.0,0.36,0.64,0.0,79.76000061035157,3.205899601062139,8.024813537597668e-06,717.0400000000005,937.072999999999
0.0,0.0,0.0,0.0,0.35,0.65,0.0,79.76000061035157,3.089837203956786,8.088218736267102e-06,717.0400000000005,937.072999999999
0.0,0.0,0.0,0.0,0.34,0.66,0.0,79.76000061035157,3.0490670839037217,7.65385473823549e-06,709.5700000000006,937.122999999999
0.0,0.0,0.0,0.0,0.33,0.67,0.0,79.76000061035157,3.0405400261878968,7.225339463551846e-06,674.3100000000007,937.122999999999
0.0,0.0,0.0,0.0,0.31,0.69,0.0,79.76000061035157,2.8986289391971765,7.219268933614096e-06,674.3100000000007,936.572999999999
0.0,0.0,0.0,0.0,0.3,0.7,0.0,79.76000061035157,2.9347554847285853,6.90491021385193e-06,659.260000000001,936.572999999999
0.0,0.0,0.0,0.0,0.29,0.71,0.0,79.76000061035157,2.844755744968141,6.522967200143003e-06,659.260000000001,936.572999999999
