Repository: JiaQianZhu/ML_glass

This section contains all the datasets used in the experiment. 
Under the 'raw' folder, you will find the original dataset we collected from the SciGlass database via a Python module named GlassPy (https://github.com/drcassar/glasspy). 
Under the 'clean' folder, you will find the individual datasets of five properties and final dataset for joint prediction both after completion.
We also mannually gathered a small dataset (~50 entries) of compositions released by Corning Incorporated (US 2020/0339468 A1), all of which were unseen during the training period. This dataset is named 'US_patent_data.csv'.

File: (a-d) Datasets/clean/dataset_completed.csv (part 28 of 31)
SiO2,Al2O3,CaO,MgO,SrO,B2O3,Sb2O3,YoungModulus,Density293K,CTEbelowTg,Tstrain,Tsoft
0.0,0.0,0.0,0.0,0.27,0.73,0.0,79.76000061035157,2.798262948036194,6.540898524148127e-06,659.260000000001,934.572999999999
0.0,0.0,0.0,0.0,0.26,0.74,0.0,79.76000061035157,2.822897411584854,6.474744519551591e-06,595.5900000000009,934.572999999999
0.0,0.0,0.0,0.0,0.25,0.75,0.0,79.76000061035157,2.773256611824036,6.35935913085938e-06,595.5900000000009,934.572999999999
0.6659999999999999,0.1669999999999999,0.1669999999999999,0.0,0.0,0.0,0.0,85.53999938964844,2.5999999046325684,4.094099989573164e-06,1069.2079999999985,1265.2799999999977
0.6659999999999999,0.177,0.157,0.0,0.0,0.0,0.0,85.53999938964844,2.549999952316284,3.818325763048442e-06,1069.2079999999985,1265.5199999999977
1.0,0.0,0.0,0.0,0.0,0.0,0.0,72.5,2.200000047683716,4.759186387871155e-07,1324.5052652776355,1852.2699999999968
0.56,0.0,0.44,0.0,0.0,0.0,0.0,88.58000030517579,2.8235649635350546,9.626874528267273e-06,923.349999999999,1170.599999999998
0.5,0.0,0.5,0.0,0.0,0.0,0.0,93.3,2.896084471613477,9.285800036112469e-06,922.479999999999,1131.949999999998
1.0,0.0,0.0,0.0,0.0,0.0,0.0,72.11999969482422,2.2043758322671154,4.759186387871155e-07,1324.5052652776355,1852.2699999999968
1.0,0.0,0.0,0.0,0.0,0.0,0.0,72.11999969482422,2.2043758322671154,4.759186387871155e-07,1324.5052652776355,1852.2699999999968
0.1147885211478852,0.2704729527047295,0.6147385261473853,0.0,0.0,0.0,0.0,106.0,3.233051091372967,8.521309889729819e-06,1005.9179999999984,1089.8799999999983
0.118,0.313,0.569,0.0,0.0,0.0,0.0,107.0,4.908314943313599,8.11737813097637e-06,1005.5879999999986,1090.3299999999983
0.1595,0.1567,0.6838,0.0,0.0,0.0,0.0,99.61999969482422,2.820554441769918,8.356862377738948e-06,1019.6276666666652,1071.4666666666649
0.1637,0.193,0.6433,0.0,0.0,0.0,0.0,105.6,2.937607811530431,8.371362392997738e-06,1005.2779999999984,1075.146666666665
0.1682,0.2312,0.6006,0.0,0.0,0.0,0.0,104.2,2.9266202768995653,7.977701577122996e-06,1007.7679999999986,1081.0699999999983
0.1728,0.2716,0.5556,0.0,0.0,0.0,0.0,105.0,2.926680002212525,8.382525011062625e-06,1017.7579999999986,1090.9899999999982
0.2081791820817918,0.1226877312268773,0.6691330866913309,0.0,0.0,0.0,0.0,101.01999969482422,2.7665876787503563,8.4496723838352e-06,1010.7399999999984,1066.206666666665
0.2135,0.1573,0.6292,0.0,0.0,0.0,0.0,104.0,2.915963821013768,8.434905503890627e-06,1077.457666666665,1072.036666666665
0.2192,0.1937,0.5871,0.0,0.0,0.0,0.0,104.2,2.9225328127259305,8.600208307838446e-06,1063.1079999999984,1076.046666666665
0.118,0.313,0.569,0.0,0.0,0.0,0.0,107.0,4.908314943313599,8.11737813097637e-06,1005.5879999999986,1090.3299999999983
0.1595,0.1567,0.6838,0.0,0.0,0.0,0.0,99.61999969482422,2.820554441769918,8.356862377738948e-06,1019.6276666666652,1071.4666666666649
0.1682,0.2312,0.6006,0.0,0.0,0.0,0.0,104.2,2.9266202768995653,7.977701577122996e-06,1007.7679999999986,1081.0699999999983
0.2135,0.1573,0.6292,0.0,0.0,0.0,0.0,104.0,2.915963821013768,8.434905503890627e-06,1077.457666666665,1072.036666666665
0.25,0.0,0.4,0.25,0.0,0.1,0.0,99.3,2.938999891281128,1.02e-05,889.5599999999993,1047.1199999999983
0.2,0.0,0.45,0.25,0.0,0.1,0.0,97.9,2.944999933242798,1.03e-05,889.5499999999993,1046.9699999999984
0.3,0.0,0.2,0.3,0.0,0.2,0.0,109.6,2.743000030517578,7.399999999999999e-06,815.9999999999995,1068.0099999999984
0.2727,0.0,0.3182,0.2273,0.0,0.1818,0.0,103.71999969482422,2.7780001163482666,7.8e-06,862.5299999999994,1051.9099999999985
0.3,0.0,0.3,0.2,0.0,0.2,0.0,102.13999938964844,2.805999994277954,7.899999999999999e-06,857.4099999999994,1059.6099999999983
0.3,0.0,0.35,0.15,0.0,0.2,0.0,94.61999969482422,2.828000068664551,7.899999999999999e-06,857.4499999999994,1072.8099999999984
0.25,0.0,0.2,0.35,0.0,0.2,0.0,109.6,2.7769999504089355,8.3e-06,815.3799999999995,1060.9799999999984
0.25,0.0,0.25,0.3,0.0,0.2,0.0,109.0,2.802999973297119,8.3e-06,857.0799999999995,1040.8299999999986
0.25,0.0,0.3,0.25,0.0,0.2,0.0,100.0,2.819000005722046,8.4e-06,855.8799999999994,1051.5599999999984
0.25,0.0,0.35,0.2,0.0,0.2,0.0,96.6,2.8510000705718994,9e-06,855.9199999999994,1051.736666666665
0.25,0.0,0.4,0.15,0.0,0.2,0.0,94.66000061035156,2.86299991607666,9e-06,855.9499999999994,1067.636666666665
0.2,0.0,0.2,0.4,0.0,0.2,0.0,109.6,2.813999891281128,8.8e-06,815.2799999999995,1057.8399999999983
0.2,0.0,0.25,0.35,0.0,0.2,0.0,109.6,2.8329999446868896,9.4e-06,857.3199999999994,1038.8799999999985
0.2,0.0,0.3,0.3,0.0,0.2,0.0,103.28000030517578,2.8550000190734863,9.5e-06,856.0499999999994,1055.8899999999985
0.2,0.0,0.35,0.25,0.0,0.2,0.0,96.6,2.875999927520752,9.7e-06,856.0899999999995,1049.9299999999985
0.2,0.0,0.4,0.2,0.0,0.2,0.0,94.4,2.8959999084472656,9.9e-06,856.1299999999994,1052.776666666665
0.2,0.0,0.45,0.15,0.0,0.2,0.0,88.18000030517578,2.884000062942505,1.07e-05,855.5699999999994,1066.496666666665
0.15,0.0,0.2,0.45,0.0,0.2,0.0,104.8,2.8469998836517334,9.2e-06,795.0199999999999,1057.7799999999984
0.15,0.0,0.25,0.4,0.0,0.2,0.0,109.6,2.86299991607666,9.9e-06,836.8999999999994,1038.3999999999985
0.15,0.0,0.3,0.35,0.0,0.2,0.0,104.28000030517578,2.877000093460083,1.06e-05,835.7599999999995,1055.5599999999984
0.15,0.0,0.35,0.3,0.0,0.2,0.0,100.4,2.875999927520752,9.5e-06,835.7899999999995,1055.4899999999984
0.15,0.0,0.4,0.25,0.0,0.2,0.0,98.88000030517578,2.88100004196167,1e-05,836.2899999999995,1052.0499999999984
0.15,0.0,0.45,0.2,0.0,0.2,0.0,91.71999969482422,2.8919999599456787,1.06e-05,835.7599999999995,1052.716666666665
0.15,0.0,0.5,0.15,0.0,0.2,0.0,90.55999908447264,2.8940000534057617,1.1e-05,831.4199999999996,1065.816666666665
0.425,0.0,0.0,0.1,0.375,0.1,0.0,81.4999984741211,3.490000009536743,9.5e-06,841.8699999999994,1122.2899999999981
0.4,0.0,0.0,0.15,0.35,0.1,0.0,85.17999877929688,3.470000028610229,1.03e-05,842.2199999999995,1082.9529999999984
0.4,0.0,0.0,0.1,0.3,0.2,0.0,85.55999755859375,3.25,9.1e-06,836.7899999999994,1097.5229999999983
0.4,0.0,0.0,0.1669999999999999,0.233,0.2,0.0,87.37999877929687,3.130000114440918,7e-06,836.7899999999994,1087.4229999999982
0.4,0.0,0.0,0.233,0.1669999999999999,0.2,0.0,94.17999877929688,2.9590001106262207,6.799999999999999e-06,836.7899999999994,1071.4229999999984
0.4,0.0,0.0,0.3,0.1,0.2,0.0,102.53999938964844,2.7660000324249268,6e-06,836.7899999999994,1084.2229999999984
0.3329999999999999,0.0,0.0,0.1,0.367,0.2,0.0,82.2999984741211,3.289999961853028,7.899999999999999e-06,832.4499999999996,1089.8029999999983
0.3329999999999999,0.0,0.0,0.1669999999999999,0.3,0.2,0.0,85.55999755859375,3.313999891281128,6.3e-06,832.4499999999996,1079.9429999999984
0.3329999999999999,0.0,0.0,0.233,0.2339999999999999,0.2,0.0,87.37999877929687,3.2100000381469727,8.9e-06,832.3499999999996,1065.6229999999985
0.3329999999999999,0.0,0.0,0.3,0.1669999999999999,0.2,0.0,104.73999938964845,3.0199999809265137,7.2e-06,832.8699999999995,1074.0029999999983
0.3333,0.0,0.0,0.3664,0.1001,0.2002,0.0,109.8,2.8299999237060547,6.3e-06,832.9599999999996,1071.9429999999984
0.267,0.0,0.0,0.1,0.433,0.2,0.0,81.63999938964844,3.489000082015991,9.5e-06,811.9999999999997,1081.4229999999982
0.267,0.0,0.0,0.1669999999999999,0.366,0.2,0.0,83.89999847412109,3.400000095367432,9.1e-06,811.9999999999997,1074.6129999999985
0.267,0.0,0.0,0.233,0.3,0.2,0.0,85.55999755859375,3.319999933242798,9.4e-06,811.8999999999997,1062.1929999999984
0.267,0.0,0.0,0.3,0.233,0.2,0.0,101.17999877929688,3.220000028610229,8.5e-06,811.8999999999997,1070.5729999999985
0.267,0.0,0.0,0.433,0.1,0.2,0.0,107.6,2.9100000858306885,7.399999999999999e-06,816.2999999999996,1068.6929999999984
0.2,0.0,0.0,0.1,0.5,0.2,0.0,81.63999938964844,3.609999895095825,1.15e-05,810.6299999999997,1070.7629999999983
0.2,0.0,0.0,0.1669999999999999,0.433,0.2,0.0,81.63999938964844,3.539999961853028,1.14e-05,810.6299999999997,1063.0229999999983
0.2,0.0,0.0,0.233,0.367,0.2,0.0,83.89999847412109,3.440000057220459,1.06e-05,810.5699999999997,1051.7729999999983
0.2,0.0,0.0,0.3,0.3,0.2,0.0,97.7999984741211,3.4100000858306885,1.02e-05,810.5699999999997,1060.1529999999984
0.2,0.0,0.0,0.367,0.233,0.2,0.0,100.33999938964844,3.299999952316284,9.6e-06,810.6399999999998,1058.7929999999985
0.2,0.0,0.0,0.433,0.1669999999999999,0.2,0.0,101.61999969482422,3.150000095367432,6.6e-06,815.0699999999997,1058.2729999999983
0.0,0.0,0.0,0.0,0.0,1.0,0.0,18.04000015258789,1.842850945199157,1.4851332023690968e-05,559.820000000001,634.650000000001
0.4539999999999999,0.0595,0.4865,0.0,0.0,0.0,0.0,89.7,2.863614986538887,9.715414970470617e-06,988.7299999999988,1116.949999999998
0.3804,0.0909,0.5287,0.0,0.0,0.0,0.0,93.66000213623047,2.9158337279756865,8.790144367327011e-06,996.0699999999988,1093.7699999999982
0.4014,0.0278,0.43,0.1408,0.0,0.0,0.0,95.76000061035155,2.9025466672579445,8.96965955743336e-06,947.6799999999988,1086.9999999999982
0.3697369736973697,0.0871087108710871,0.3961396139613961,0.147014701470147,0.0,0.0,0.0,97.1,2.909529973268509,8.498656656773884e-06,984.7499999999986,1074.6099999999983
0.5479999999999999,0.0,0.0,0.452,0.0,0.0,0.0,106.4,2.6855828885237374,6.914650022951765e-06,879.8499999999992,1159.119999999998
0.4226422642264226,0.1245124512451245,0.4528452845284529,0.0,0.0,0.0,0.0,93.5000015258789,2.870326640089353,7.305784041377476e-06,1010.0399999999986,1125.5699999999981
0.438056194380562,0.1848815118488151,0.3396660333966603,0.0373962603739626,0.0,0.0,0.0,100.28000030517578,2.8044394209384915,6.821204913330076e-06,1036.8279999999986,1147.919999999998
0.3998,0.1666,0.4015999999999999,0.032,0.0,0.0,0.0,96.74000091552736,2.8860864703655245,7.064010648473107e-06,1041.3079999999984,1118.0299999999982
0.4000400040004,0.1478147814781478,0.3742374237423742,0.0779077907790779,0.0,0.0,0.0,98.76000061035155,2.873355482618014,7.222374247868855e-06,1024.7099999999984,1126.7799999999982
0.7,0.3,0.0,0.0,0.0,0.0,0.0,95.11999969482422,2.540273940563202,2.4661083386421204e-06,1101.5334761904749,1267.4399999999978
0.64,0.36,0.0,0.0,0.0,0.0,0.0,109.43999938964843,2.626920073032379,2.7500999946594223e-06,1074.1979999999985,1241.8341666666645
0.55,0.45,0.0,0.0,0.0,0.0,0.0,116.4,2.67543967628479,3.455461539459231e-06,1071.2879999999984,1196.289999999998
0.47,0.53,0.0,0.0,0.0,0.0,0.0,122.8,2.772139971256256,4.394628230812435e-06,1069.6579999999983,1212.1699999999978
0.33,0.67,0.0,0.0,0.0,0.0,0.0,123.2,2.823669936656952,4.537542322794597e-06,1068.9979999999985,1133.6029999999982
0.26,0.74,0.0,0.0,0.0,0.0,0.0,123.2,2.8360799407958983,4.630542324701945e-06,1068.9979999999985,1105.1729999999982
0.19,0.81,0.0,0.0,0.0,0.0,0.0,123.2,2.84012995004654,4.657342323939005e-06,1020.9279999999984,1093.6029999999982
0.1,0.9,0.0,0.0,0.0,0.0,0.0,123.2,2.84282995223999,5.016853343963625e-06,989.1979999999986,1091.9829999999984
0.0,1.0,0.0,0.0,0.0,0.0,0.0,123.2,2.8394399523735045,5.049453342437746e-06,942.6179999999988,1090.3729999999982
0.5028,0.0,0.4972,0.0,0.0,0.0,0.0,91.95999908447266,2.8937842822437325,9.315300015767414e-06,922.479999999999,1131.949999999998
0.5032,0.0,0.0,0.0,0.4968,0.0,0.0,79.33999938964844,3.5275251083771395,1.0244862046850295e-05,874.2399999999993,1138.5599999999981
0.5015,0.0,0.0,0.4985,0.0,0.0,0.0,106.4,2.7296614682078366,7.326000012207037e-06,879.8499999999992,1127.589999999998
0.5028,0.0,0.4972,0.0,0.0,0.0,0.0,91.95999908447266,2.8937842822437325,9.315300015767414e-06,922.479999999999,1131.949999999998
0.0911,0.1372,0.6509,0.1208,0.0,0.0,0.0,108.0,2.9066323219140373,8.48951630853017e-06,902.4166666666658,1069.326666666665
0.0,0.2846284628462846,0.6312631263126313,0.0841084108410841,0.0,0.0,0.0,107.8,2.8841123533248902,8.579814008034608e-06,916.377999999999,1095.3999999999983
0.0,0.2496,0.5855,0.1649,0.0,0.0,0.0,106.6,2.811083094278971,8.53913993239025e-06,935.5613333333324,1089.9199999999983
0.0,0.2376762323767623,0.5268473152684732,0.2354764523547645,0.0,0.0,0.0,105.8,2.808242675463358,8.369071891951189e-06,945.3679999999988,1076.1099999999983
0.0,0.2161,0.4802,0.3037,0.0,0.0,0.0,105.8,2.828021527926127,8.254823617123805e-06,945.2279999999988,1070.1599999999985
0.0,0.1966,0.4356,0.3678,0.0,0.0,0.0,105.8,2.8559593997399007,7.743694336800346e-06,944.5579999999989,1060.7399999999984
0.0579999999999999,0.2928,0.6492,0.0,0.0,0.0,0.0,100.92000122070311,2.9479779772531423,8.70653174680074e-06,938.3279999999992,1090.3299999999983
0.116988301169883,0.263973602639736,0.619038096190381,0.0,0.0,0.0,0.0,106.0,3.203563427805901,8.493309894816078e-06,1004.1979999999986,1089.7799999999982
0.1712,0.2576,0.5711999999999999,0.0,0.0,0.0,0.0,104.2,2.904252902439662,8.443050019582113e-06,1017.5579999999986,1091.0599999999984
0.2263773622637736,0.2400759924007599,0.5335466453354665,0.0,0.0,0.0,0.0,104.6,2.893272566795349,8.647145887374879e-06,1065.5079999999984,1097.5799999999983
0.2807,0.2236,0.4957,0.0,0.0,0.0,0.0,98.5,2.847820012569428,9.06489220146603e-06,1064.3179999999984,1098.9799999999982
0.3339999999999999,0.2067,0.4593,0.0,0.0,0.0,0.0,98.5,2.861719968318939,8.1714172362373e-06,1063.9779999999985,1117.4799999999982
0.0,0.2951,0.6544,0.0,0.0,0.0504999999999999,0.0,98.52000122070312,2.832449916601181,8.701991135236953e-06,922.5099999999992,1088.7299999999982
0.0,0.2683,0.6291,0.0,0.0,0.1026,0.0,95.78000030517578,2.80263833642006,8.748919087930713e-06,900.8699999999992,1088.1799999999982
0.0,0.2638,0.5849,0.0,0.0,0.1513,0.0,93.65999908447266,2.6759492695331573,8.769095209954284e-06,846.3199999999994,1086.9599999999982
0.0,0.2478,0.5506,0.0,0.0,0.2016,0.0,93.65999908447266,2.5666657356421148,8.710765214989683e-06,833.2699999999995,1088.9299999999982
0.0,0.8319,0.1681,0.0,0.0,0.0,0.0,118.6,2.8257599520683288,4.794202422459922e-06,940.347999999999,1100.7899999999981
0.0,0.7428,0.2572,0.0,0.0,0.0,0.0,111.2,2.8354499626159666,5.897338383038838e-06,939.057999999999,1087.7499999999982
0.0,0.648,0.352,0.0,0.0,0.0,0.0,112.0,2.925780003070831,6.570541473125279e-06,938.727999999999,1090.9899999999982
0.0,0.5053,0.4947,0.0,0.0,0.0,0.0,112.0,2.869147195021311,8.04925804280478e-06,938.727999999999,1089.8399999999983
0.0,0.4417999999999999,0.5582,0.0,0.0,0.0,0.0,112.2,2.91058799703916,7.835183066888841e-06,938.727999999999,1089.8399999999983
0.0,0.402,0.598,0.0,0.0,0.0,0.0,112.2,2.7980764228597512,8.174463501161244e-06,938.727999999999,1089.8399999999983
0.0,0.3734,0.6265999999999999,0.0,0.0,0.0,0.0,109.98000030517578,2.888625065088272,7.989486082694648e-06,938.727999999999,1089.8399999999983
0.0,0.3547999999999999,0.6452,0.0,0.0,0.0,0.0,106.74000091552736,2.904810025691986,8.462600056966143e-06,938.727999999999,1089.8399999999983
0.0,0.3367,0.6633,0.0,0.0,0.0,0.0,102.72000122070312,2.898260090351105,8.262500068664557e-06,938.727999999999,1089.8399999999983
0.0,0.3017,0.6983,0.0,0.0,0.0,0.0,98.52000122070312,2.8096200942993166,8.439007796563037e-06,938.727999999999,1089.6399999999983
0.0,0.2602,0.7398,0.0,0.0,0.0,0.0,98.52000122070312,2.569870381355285,8.581780350597318e-06,938.817999999999,1088.9899999999982
0.0,0.2055999999999999,0.7944,0.0,0.0,0.0,0.0,96.8,2.5130733466148376,8.531292847354827e-06,939.907999999999,1078.0699999999983
1.0,0.0,0.0,0.0,0.0,0.0,0.0,72.11999969482422,2.2043758322671154,4.759186387871155e-07,1324.5052652776355,1852.2699999999968
0.5,0.0,0.5,0.0,0.0,0.0,0.0,93.3,2.896084471613477,9.285800036112469e-06,922.479999999999,1131.949999999998
0.5,0.0,0.0,0.5,0.0,0.0,0.0,107.8,2.730281464993954,7.326300015258795e-06,879.8499999999992,1127.589999999998
0.5,0.0,0.5,0.0,0.0,0.0,0.0,93.3,2.896084471613477,9.285800036112469e-06,922.479999999999,1131.949999999998
1.0,0.0,0.0,0.0,0.0,0.0,0.0,72.11999969482422,2.2043758322671154,4.759186387871155e-07,1324.5052652776355,1852.2699999999968
0.9699,0.0301,0.0,0.0,0.0,0.0,0.0,68.83999938964844,2.220279948711396,5.781624508294711e-07,1210.346238124619,1764.4699999999968
0.9575,0.0425,0.0,0.0,0.0,0.0,0.0,67.5,2.2443200063705446,5.896702858726141e-07,1202.8528037811848,1764.4699999999968
0.9058,0.0942,0.0,0.0,0.0,0.0,0.0,66.13999938964844,2.2781600165367126,1.3485295094262984e-06,1172.0634179545923,1764.4699999999968
0.8575,0.1425,0.0,0.0,0.0,0.0,0.0,80.73999938964843,2.3404800295829773,1.3110728397937038e-06,1113.2199999999982,1634.249999999997
0.8358,0.1642,0.0,0.0,0.0,0.0,0.0,80.73999938964843,2.329359974861145,1.885202876719974e-06,1118.5369999999982,1273.2999999999977
0.821,0.179,0.0,0.0,0.0,0.0,0.0,80.73999938964843,2.3422899889945983,2.4328300422986348e-06,1116.8269999999982,1273.2999999999977
0.7984,0.2016,0.0,0.0,0.0,0.0,0.0,86.11999969482422,2.403010063171387,2.408276700750988e-06,1107.7069999999983,1274.9599999999978
0.7591,0.2409,0.0,0.0,0.0,0.0,0.0,90.11999969482422,2.420800085067749,2.429483348528546e-06,1098.387047619046,1274.9599999999978
0.7429000000000001,0.2571,0.0,0.0,0.0,0.0,0.0,90.11999969482422,2.420790033340454,2.433483342806498e-06,1102.3404761904746,1274.9599999999978
0.7179000000000001,0.2821,0.0,0.0,0.0,0.0,0.0,95.11999969482422,2.5304999804496764,2.4744750059445693e-06,1100.1704761904748,1272.3999999999976
0.5813,0.4186999999999999,0.0,0.0,0.0,0.0,0.0,116.4,2.6425500440597536,3.760218066024781e-06,1071.2879999999984,1208.8899999999978
0.5307999999999999,0.4692,0.0,0.0,0.0,0.0,0.0,122.8,2.714684951305389,4.231122307459513e-06,1071.2879999999984,1202.389999999998
0.5097999999999999,0.4902,0.0,0.0,0.0,0.0,0.0,122.8,2.7354349517822265,4.228452470270791e-06,1070.0279999999984,1219.549999999998
0.4992,0.5008,0.0,0.0,0.0,0.0,0.0,122.8,2.796909954547882,4.1581326841990125e-06,1070.0279999999984,1223.9599999999978
0.4775,0.5225,0.0,0.0,0.0,0.0,0.0,122.8,2.7900399661064146,4.262998344185237e-06,1069.6579999999983,1213.1499999999978
0.4664,0.5336,0.0,0.0,0.0,0.0,0.0,122.8,2.772799971103668,4.3935282323383146e-06,1069.6579999999983,1212.1699999999978
0.444,0.556,0.0,0.0,0.0,0.0,0.0,122.8,2.7867299580574034,4.421052469889323e-06,1069.6579999999983,1178.729999999998
0.4211,0.5789,0.0,0.0,0.0,0.0,0.0,123.2,2.807684941291809,4.3905824267069485e-06,1069.6579999999983,1179.019999999998
0.4094,0.5906,0.0,0.0,0.0,0.0,0.0,123.2,2.810439944267273,4.418562372843424e-06,1069.6579999999983,1178.529999999998
0.3975999999999999,0.6024,0.0,0.0,0.0,0.0,0.0,123.2,2.821499936580658,4.415262375513713e-06,1069.6579999999983,1152.9929999999981
0.3613,0.6386999999999999,0.0,0.0,0.0,0.0,0.0,123.2,2.8223699355125427,4.436962376276653e-06,1070.6779999999983,1133.6029999999982
0.3489,0.6511,0.0,0.0,0.0,0.0,0.0,123.2,2.823669936656952,4.537542322794597e-06,1070.6779999999983,1133.6029999999982
0.2979,0.7021,0.0,0.0,0.0,0.0,0.0,123.2,2.8360799407958983,4.630542324701945e-06,1068.9979999999985,1117.042999999998
0.2847,0.7153,0.0,0.0,0.0,0.0,0.0,123.2,2.8360799407958983,4.630542324701945e-06,1068.9979999999985,1115.572999999998
0.2579,0.7421,0.0,0.0,0.0,0.0,0.0,123.2,2.8360799407958983,4.634842323939006e-06,1068.9979999999985,1105.1729999999982
0.1586,0.8414,0.0,0.0,0.0,0.0,0.0,123.2,2.840429949760437,4.718942322413128e-06,1009.3679999999986,1092.1329999999982
0.0,1.0,0.0,0.0,0.0,0.0,0.0,123.2,2.8394399523735045,5.049453342437746e-06,942.6179999999988,1090.3729999999982
0.5479999999999999,0.0,0.0,0.452,0.0,0.0,0.0,106.4,2.6855828885237374,6.914650022951765e-06,879.8499999999992,1159.119999999998
0.4226422642264226,0.1245124512451245,0.4528452845284529,0.0,0.0,0.0,0.0,93.5000015258789,2.870326640089353,7.305784041377476e-06,1010.0399999999986,1125.5699999999981
0.3868999999999999,0.1216,0.4146,0.0769,0.0,0.0,0.0,94.46000061035156,2.890896664063136,7.653687534695581e-06,1007.0799999999988,1105.9399999999982
0.0,0.1969999999999999,0.405,0.0,0.0,0.3979999999999999,0.0,93.9,2.740000009536743,7.67057808125814e-06,836.2899999999995,953.6213333333322
0.0,0.158,0.3389999999999999,0.0,0.0,0.503,0.0,90.3,2.650000095367432,6.713005712064111e-06,832.5099999999995,955.0659999999992
0.0,0.128,0.258,0.0,0.0,0.614,0.0,85.28000030517578,2.5,5.902604980532322e-06,828.8199999999996,947.5899999999988
0.0,0.1159999999999999,0.241,0.0,0.0,0.643,0.0,85.28000030517578,2.4600000381469727,6.0352499560674e-06,817.0599999999997,947.1799999999988
0.0,0.107,0.19,0.0,0.0,0.703,0.0,83.61999969482422,2.390000104904175,5.649296692244208e-06,758.4000000000001,941.8533333333321
0.0,0.084,0.17,0.0,0.0,0.746,0.0,83.61999969482422,2.299999952316284,6.1793667573293e-06,689.7800000000005,937.5766666666656
0.6500349965003501,0.0498950104989501,0.0504949505049495,0.0,0.0,0.2495750424957504,0.0,61.87999954223633,2.3451756807168325,3.27313738359724e-06,899.6299999999991,1213.8258333333317
0.6753324667533247,0.0496950304969503,0.0502949705029497,0.0,0.0,0.2246775322467753,0.0,57.85999984741211,2.338345030248165,3.170889047186716e-06,900.7699999999992,1227.004999999998
0.6505349465053495,0.0300969903009699,0.0546945305469453,0.0,0.0,0.2445755424457554,0.0200979902009799,61.87999954223633,2.3312702720363934,3.269207386407401e-06,899.6299999999991,1212.8833333333318
0.6255000000000001,0.0902,0.0644,0.0,0.0,0.2199,0.0,70.0,2.371078350543976,3.383361664867404e-06,898.9299999999992,1186.0408333333312
0.218,0.161,0.0,0.244,0.0,0.377,0.0,95.75999908447264,2.459760046005249,4.4e-06,885.1099999999992,972.1829999999989
0.2339999999999999,0.173,0.188,0.0,0.0,0.405,0.0,87.78000030517578,2.316841825246811,4.5e-06,882.5699999999993,961.2999999999988
0.1759,0.2878,0.5363,0.0,0.0,0.0,0.0,105.0,2.9231504678726195,8.187275013605758e-06,1017.4279999999984,1091.1399999999983
0.1447,0.414,0.4413,0.0,0.0,0.0,0.0,107.6,2.858489897251129,8.731831666374216e-06,1005.5879999999986,1090.7399999999982
0.129,0.3691,0.4535,0.0,0.0,0.0484,0.0,107.6,2.900359959602356,8.294849995930997e-06,976.0099999999989,1089.8299999999983
0.0226977302269773,0.0648935106489351,0.8954104589541045,0.0,0.0,0.016998300169983,0.0,92.23999938964845,2.5995180344581605,9.732464844594682e-06,856.4599999999995,1060.437333333332
0.5574,0.2268,0.0,0.2158,0.0,0.0,0.0,101.26000061035155,2.619999885559082,4.3332712165196745e-06,1043.77657142857,1144.0199999999982
0.515,0.0,0.0,0.485,0.0,0.0,0.0,106.0,2.71908001144727,7.328600010681159e-06,879.8499999999992,1119.6299999999983
0.2582,0.0385,0.2842,0.0,0.0289,0.3902,0.0,89.08000030517579,2.594414983987808,7.1e-06,880.0999999999992,967.5799999999988
0.118,0.313,0.569,0.0,0.0,0.0,0.0,107.0,5.829999923706055,8.019999694824218e-06,1005.5879999999986,1090.3299999999983
0.2825,0.2330999999999999,0.4844,0.0,0.0,0.0,0.0,97.3,2.740000009536743,9.859999847412107e-06,1065.5979999999984,1100.8199999999983
0.1682,0.2312,0.6006,0.0,0.0,0.0,0.0,104.2,2.8499999046325684,7.559999847412109e-06,1007.7679999999986,1081.0699999999983
0.2678999999999999,0.1578999999999999,0.5742,0.0,0.0,0.0,0.0,99.44000091552736,2.7100000381469727,8.767516116296683e-06,1077.457666666665,1091.7099999999982
0.0,0.0,0.3,0.0,0.0,0.7,0.0,88.91999969482421,2.6600000858306885,5.825776349585392e-06,708.9600000000005,946.1973333333322
0.0,0.0,0.0,0.0,0.3,0.7,0.0,79.76000061035157,2.859999895095825,6.90491021385193e-06,659.260000000001,936.572999999999
0.0,0.36,0.64,0.0,0.0,0.0,0.0,106.74000091552736,2.9200000762939453,8.509950033823647e-06,938.727999999999,1089.8399999999983
0.0,0.5,0.5,0.0,0.0,0.0,0.0,112.0,3.2100000381469727,8.02065804433066e-06,938.727999999999,1089.8399999999983
0.1586,0.8414,0.0,0.0,0.0,0.0,0.0,123.2,2.840429949760437,4.718942322413128e-06,1009.3679999999986,1092.1329999999982
0.2165,0.7835,0.0,0.0,0.0,0.0,0.0,123.2,2.8367799401283262,4.660442322413126e-06,1068.9979999999985,1093.6029999999982
0.2714,0.7286,0.0,0.0,0.0,0.0,0.0,123.2,2.8360799407958983,4.630542324701945e-06,1068.9979999999985,1115.572999999998
0.2979,0.7021,0.0,0.0,0.0,0.0,0.0,123.2,2.8360799407958983,4.630542324701945e-06,1068.9979999999985,1117.042999999998
0.3489,0.6511,0.0,0.0,0.0,0.0,0.0,123.2,2.823669936656952,4.537542322794597e-06,1070.6779999999983,1133.6029999999982
0.3613,0.6386999999999999,0.0,0.0,0.0,0.0,0.0,123.2,2.8223699355125427,4.436962376276653e-06,1070.6779999999983,1133.6029999999982
0.3796,0.6204,0.0,0.0,0.0,0.0,0.0,123.2,2.822769935131073,4.440862377802532e-06,1069.6579999999983,1149.092999999998
0.3915999999999999,0.6084,0.0,0.0,0.0,0.0,0.0,123.2,2.821169936656952,4.415262375513713e-06,1069.6579999999983,1152.9929999999981
0.3999,0.6001,0.0,0.0,0.0,0.0,0.0,123.2,2.8191599369049074,4.415262375513713e-06,1069.6579999999983,1152.9929999999981
0.5307999999999999,0.4692,0.0,0.0,0.0,0.0,0.0,122.8,2.714684951305389,4.231122307459513e-06,1071.2879999999984,1202.389999999998
0.6292,0.3707999999999999,0.0,0.0,0.0,0.0,0.0,109.43999938964843,2.6188900685310363,2.830527948379516e-06,1071.2879999999984,1213.7041666666646
0.7984,0.2016,0.0,0.0,0.0,0.0,0.0,86.11999969482422,2.403010063171387,2.408276700750988e-06,1107.7069999999983,1274.9599999999978
0.0,1.0,0.0,0.0,0.0,0.0,0.0,123.2,2.8394399523735045,5.049453342437746e-06,942.6179999999988,1090.3729999999982
0.4,0.1,0.0,0.3,0.0,0.2,0.0,103.2,2.542603020071984,1.989999961853028e-06,904.7199999999992,1106.9129999999982
0.7234,0.1359,0.0,0.1407,0.0,0.0,0.0,92.81999969482422,2.45199990272522,2.919399757739476e-06,1046.6263333333318,1268.2699999999977
0.6953,0.1344999999999999,0.0,0.1702,0.0,0.0,0.0,88.66000061035156,2.4809999465942383,3.2300911512874427e-06,1029.913833333332,1258.0199999999977
0.7173,0.1147,0.0,0.168,0.0,0.0,0.0,92.81999969482422,2.453000068664551,3.3923700184822106e-06,1041.8679999999983,1257.4099999999978
0.07,0.283,0.5760000000000001,0.071,0.0,0.0,0.0,109.0,2.930000066757202,8.5e-06,916.777999999999,1095.5499999999984
0.6939,0.1561,0.0,0.15,0.0,0.0,0.0,86.23999938964843,2.485269999504089,2.846443827819825e-06,1122.0482857142842,1253.8499999999979
0.6891,0.1553,0.0057,0.1499,0.0,0.0,0.0,86.23999938964843,2.4909150111675262,2.856234296208337e-06,1127.0782857142842,1253.8499999999979
0.6887000000000001,0.1548,0.0034,0.1485,0.0,0.0046,0.0,86.23999938964843,2.4985100054740905,2.854850962366378e-06,1119.1323809523797,1253.8499999999979
0.6869,0.1421,0.0056,0.1563,0.0,0.0091,0.0,86.23999938964843,2.5008949983119964,2.906478324762978e-06,1033.8589047619032,1257.3699999999978
0.5832999999999999,0.0,0.4167,0.0,0.0,0.0,0.0,88.58000030517579,2.7960000038146973,9.9e-06,923.349999999999,1206.199999999998
0.0,0.0,0.0,0.0,0.0,1.0,0.0,18.04000015258789,1.842850945199157,1.4851332023690968e-05,559.820000000001,634.650000000001
0.6493,0.0925999999999999,0.2580999999999999,0.0,0.0,0.0,0.0,85.83999938964844,2.6109800004959105,5.457055031522112e-06,995.0999999999988,1222.1683333333312
0.4868,0.0915,0.4217,0.0,0.0,0.0,0.0,93.4800018310547,2.826600440250503,8.103405583190913e-06,995.8899999999988,1148.9899999999982
0.4121,0.0911,0.4968,0.0,0.0,0.0,0.0,93.4800018310547,2.885233486739416,9.046691909160311e-06,995.8899999999988,1109.6399999999983
0.65,0.08,0.2,0.0,0.0,0.07,0.0,84.91999969482421,2.5004487441182137,4.739474973996482e-06,931.109999999999,1204.8383333333313
0.51,0.08,0.2,0.0,0.0,0.21,0.0,78.41999969482421,2.49335999250412,5.182325022633871e-06,899.7899999999992,1123.7599999999982
0.62,0.0,0.0,0.0,0.0,0.0,0.38,76.94000091552735,3.759999990463257,3.8044909506479897e-06,879.8099999999993,1082.6924999999983
0.55,0.0,0.0,0.0,0.0,0.0,0.45,79.0,4.019999980926514,1.4597783334223429e-05,879.8099999999993,931.099999999999
0.4,0.0,0.0,0.0,0.0,0.0,0.6,73.63999938964844,4.369999885559082,1.6475750000508622e-05,833.9199999999996,888.8929999999993
0.56,0.0,0.0,0.0,0.0,0.0,0.44,78.8,4.031643321911494,1.1909444992764786e-05,879.8099999999993,952.5299999999988
0.58,0.0,0.0,0.0,0.0,0.0,0.42,78.8,3.7575299841165535,1.1620997509702042e-05,879.8099999999993,1033.0099999999986
0.3265,0.0,0.0,0.0,0.0,0.0,0.6735,82.43999938964843,4.665024795558717,1.8034049999999987e-05,833.9199999999996,906.3129999999992
0.3,0.0,0.0,0.0,0.0,0.0,0.7,85.23999938964843,4.699999809265137,1.8099049999999987e-05,833.9199999999996,913.6029999999992
0.22,0.0,0.0,0.0,0.0,0.0,0.78,85.23999938964843,4.809999942779541,1.8393799999999983e-05,833.8299999999996,911.8929999999991
0.0,0.2496999999999999,0.7503,0.0,0.0,0.0,0.0,99.56000061035157,2.4100000858306885,8.58998035059732e-06,938.997999999999,1088.9899999999982
0.0,0.3682999999999999,0.6317,0.0,0.0,0.0,0.0,109.98000030517578,2.657000064849853,8.029736075065256e-06,938.727999999999,1089.8399999999983
0.0,0.4997,0.5003,0.0,0.0,0.0,0.0,112.0,2.865000009536743,8.02065804433066e-06,938.727999999999,1089.8399999999983
0.5,0.0,0.5,0.0,0.0,0.0,0.0,93.3,2.896084471613477,9.285800036112469e-06,922.479999999999,1131.949999999998
0.5038,0.0,0.0,0.4962,0.0,0.0,0.0,106.4,2.693000078201294,7.326000012207037e-06,879.8499999999992,1127.9699999999982
0.5107,0.0,0.1408,0.3485,0.0,0.0,0.0,102.23999938964845,2.7890000343322754,7.720150042915352e-06,876.0599999999993,1121.5699999999981
0.496,0.0,0.3632,0.1408,0.0,0.0,0.0,99.1,2.871000051498413,8.736949980926512e-06,921.349999999999,1136.7099999999982
0.5042,0.0,0.4957999999999999,0.0,0.0,0.0,0.0,91.95999908447266,2.8910000324249268,9.315300015767414e-06,922.479999999999,1131.949999999998
0.5,0.0,0.25,0.25,0.0,0.0,0.0,101.4199996948242,2.841282606480959,7.812014285905018e-06,921.029999999999,1066.9799999999984
0.5,0.0,0.0,0.5,0.0,0.0,0.0,107.8,2.7300000190734863,7.326300015258795e-06,879.8499999999992,1127.589999999998
0.0,0.0,0.0,0.0,0.3333,0.6667000000000001,0.0,79.76000061035157,3.0450992431810926,7.506694227218639e-06,674.3100000000007,937.122999999999
0.55,0.0,0.0,0.0,0.45,0.0,0.0,78.91999816894531,3.572565364360809,1.0320079161326089e-05,874.2399999999993,1174.7199999999982
0.0,0.0,0.0,0.0,0.45,0.55,0.0,79.76000061035157,3.1909911659161247,9.087584669113155e-06,720.4400000000006,943.572999999999
0.487,0.0,0.0,0.0,0.45,0.063,0.0,79.33999938964844,3.5583388805389404,1.0460908334096268e-05,853.0399999999994,1138.9999999999982
0.397,0.0,0.0,0.0,0.45,0.153,0.0,79.83999938964844,3.5352554321289062,9.814362503051766e-06,838.1899999999994,1089.4829999999984
0.275,0.0,0.0,0.0,0.45,0.275,0.0,80.73999938964843,3.48718810081482,9.372762495040888e-06,816.9599999999996,1070.3029999999985
0.179,0.0,0.0,0.0,0.45,0.371,0.0,77.62000122070313,3.484636068344116,9.440624990463248e-06,815.9399999999996,952.6029999999988
0.0892,0.0,0.0,0.0,0.4509,0.4599,0.0,79.76000061035157,3.42846155166626,9.41832500267028e-06,722.9900000000005,946.262999999999
0.53,0.0,0.0,0.0,0.4,0.07,0.0,79.19999847412109,3.4343607425689697,9.83962500190734e-06,851.3099999999994,1135.2099999999982
0.44,0.0,0.0,0.0,0.4,0.16,0.0,79.93999938964843,3.4268991947174072,9.857625007629394e-06,834.1299999999995,1114.5399999999981
0.3,0.0,0.0,0.0,0.4,0.3,0.0,80.73999938964843,3.389256000518799,8.678908332824723e-06,817.1399999999995,1030.1829999999986
0.2,0.0,0.0,0.0,0.4,0.4,0.0,77.62000122070313,3.389451265335083,8.394033332824715e-06,815.5899999999996,953.4229999999989
0.1,0.0,0.0,0.0,0.4,0.5,0.0,79.76000061035157,3.378492593765259,7.92099563598633e-06,762.58,947.572999999999
0.48,0.0,0.0,0.0,0.35,0.17,0.0,80.15999908447266,3.2966089248657227,8.827568942587714e-06,833.9699999999996,1123.439999999998
0.325,0.0,0.0,0.0,0.35,0.325,0.0,82.2999984741211,3.2839534282684326,8.169050004323333e-06,818.3299999999996,1021.3429999999986
0.22,0.0,0.0,0.0,0.35,0.43,0.0,79.76000061035157,3.2233004570007324,7.442133330027267e-06,815.6799999999996,954.5029999999989
0.11,0.0,0.0,0.0,0.35,0.54,0.0,79.76000061035157,3.179417610168457,7.348932117462161e-06,779.2699999999999,947.602999999999
0.0,0.0,0.0,0.0,0.35,0.65,0.0,79.76000061035157,3.0739059448242188,8.088218736267102e-06,717.0400000000005,937.072999999999
0.6,0.0,0.0,0.0,0.4,0.0,0.0,77.39999847412109,3.461297955138344,9.580166671117156e-06,874.2399999999993,1229.659999999998
0.0,0.0,0.0,0.0,0.4,0.6,0.0,79.76000061035157,3.4604699692073315,7.20253092765809e-06,720.4400000000006,937.072999999999
0.65,0.0,0.0,0.0,0.35,0.0,0.0,78.15999908447266,3.258246294498444,8.296708335876478e-06,875.4399999999993,1311.5924999999982
0.0,0.368,0.632,0.0,0.0,0.0,0.0,109.98000030517578,2.8869250690937043,8.029736075065256e-06,938.727999999999,1089.8399999999983
0.3,0.0,0.0,0.0,0.5,0.2,0.0,79.83999938964844,3.5053649683623087,9.773817047409784e-06,810.9899999999997,1078.8129999999985
0.29,0.0,0.0,0.0,0.5,0.21,0.0,79.83999938964844,3.5053649683623087,9.883217037491573e-06,811.3799999999997,1077.1529999999984
0.27,0.0,0.0,0.0,0.5,0.23,0.0,79.83999938964844,3.502069284478824,1.0002042034439812e-05,808.6899999999997,1072.1329999999984
0.25,0.0,0.0,0.0,0.5,0.25,0.0,79.83999938964844,3.5017228885094323,1.005823370771862e-05,809.9699999999997,1061.4229999999984
0.23,0.0,0.0,0.0,0.5,0.27,0.0,80.73999938964843,3.49823250011603,1.0094833713822136e-05,814.8599999999996,1061.4229999999984
0.2,0.0,0.0,0.0,0.5,0.3,0.0,78.36000061035156,3.4912276653448737,1.031494584210713e-05,815.2899999999995,1000.2229999999987
0.17,0.0,0.0,0.0,0.5,0.33,0.0,77.62000122070313,3.490653914213181,1.0144708326339716e-05,795.3499999999999,984.1629999999988
0.16,0.0,0.0,0.0,0.5,0.34,0.0,77.62000122070313,3.490093914270401,1.0178108324050896e-05,795.3499999999999,955.9629999999988
0.13,0.0,0.0,0.0,0.5,0.37,0.0,77.62000122070313,3.482455474297206,1.0219108324050896e-05,783.2699999999999,948.942999999999
0.09,0.0,0.0,0.0,0.5,0.41,0.0,79.76000061035157,3.484411294023196,1.0134758324050896e-05,723.4300000000004,946.462999999999
0.03,0.0,0.0,0.0,0.5,0.47,0.0,79.76000061035157,3.480252652963003,9.967208313369748e-06,718.0400000000005,944.522999999999
0.0,0.0,0.0,0.0,0.5,0.5,0.0,79.76000061035157,3.421618817607562,9.775141647720333e-06,719.9600000000006,943.542999999999
0.3333,0.0,0.0,0.0,0.6667000000000001,0.0,0.0,79.83999938964844,3.5253874939509804,1.008847834116618e-05,874.2399999999993,1078.6029999999985
0.2933,0.0,0.0,0.0,0.6667000000000001,0.04,0.0,79.83999938964844,3.5436272421110244,1.0334528336588536e-05,860.1499999999993,1070.5829999999985
0.1631836816318368,0.0,0.0,0.0,0.6666333366663334,0.1701829817018298,0.0,79.83999938964844,3.5511618034442263,1.0907324998855589e-05,796.0299999999999,1059.4929999999983
0.0830916908309169,0.0,0.0,0.0,0.6666333366663334,0.2502749725027497,0.0,78.36000061035156,3.5469831622441608,1.0593566667556754e-05,717.8700000000005,1058.5329999999985
0.0530946905309469,0.0,0.0,0.0,0.6666333366663334,0.2802719728027197,0.0,76.80000152587891,3.546428977330525,1.0573566667556754e-05,718.5700000000006,1047.3029999999985
0.0,0.0,0.0,0.0,0.6667000000000001,0.3333,0.0,77.62000122070313,3.567506620883941,1.033470831871032e-05,720.4200000000005,951.4329999999989
0.3,0.0,0.0,0.0,0.7,0.0,0.0,79.83999938964844,3.537348780018943,1.0077478341166178e-05,874.2399999999993,1072.1929999999984
0.27,0.0,0.0,0.0,0.7,0.03,0.0,79.83999938964844,3.540093771457672,1.0203303338114417e-05,876.3999999999993,1070.9129999999984
0.15,0.0,0.0,0.0,0.7,0.15,0.0,79.83999938964844,3.5554060992797214,1.0893324998855589e-05,803.3199999999997,1058.8929999999984
0.1,0.0,0.0,0.0,0.7,0.2,0.0,79.83999938964844,3.5465920008818306,1.0908574998855585e-05,758.5500000000002,1065.7929999999985
0.05,0.0,0.0,0.0,0.7,0.25,0.0,78.36000061035156,3.5469831622441608,1.0621566667556754e-05,713.5800000000004,1058.5329999999985
0.0,0.0,0.0,0.0,0.7,0.3,0.0,77.62000122070313,3.567506620883941,1.043706665992736e-05,719.7700000000006,995.7529999999987
0.25,0.0,0.0,0.0,0.75,0.0,0.0,79.83999938964844,3.540093771457672,1.0200103341166176e-05,874.1499999999993,1061.6629999999984
0.22,0.0,0.0,0.0,0.75,0.03,0.0,79.83999938964844,3.53950986289978,1.0542103341166176e-05,876.3099999999993,1060.5929999999985
0.18,0.0,0.0,0.0,0.75,0.07,0.0,79.83999938964844,3.5453832387129465,1.0831749999999998e-05,850.6299999999994,1060.2629999999983
0.13,0.0,0.0,0.0,0.75,0.12,0.0,79.83999938964844,3.55188637149334,1.0834e-05,794.9899999999999,1059.5829999999985
0.08,0.0,0.0,0.0,0.75,0.17,0.0,79.83999938964844,3.5515814114014304,1.0899324998855585e-05,723.6600000000004,1058.5329999999985
0.05,0.0,0.0,0.0,0.75,0.2,0.0,80.0,3.5490812338987983,1.0928574998855585e-05,714.6600000000004,1065.1329999999984
0.0,0.0,0.0,0.0,0.75,0.25,0.0,76.80000152587891,3.5668707548777263,1.0606966661453238e-05,714.6000000000005,1057.0629999999985
0.5,0.0,0.0,0.0,0.5,0.0,0.0,79.33999938964844,3.529678330938022,1.0225499547613236e-05,874.2399999999993,1139.5599999999981
0.44,0.0,0.0,0.0,0.5,0.06,0.0,79.83999938964844,3.539511943896612,1.0421745374080114e-05,853.2199999999992,1116.6599999999983
0.36,0.0,0.0,0.0,0.5,0.14,0.0,79.83999938964844,3.520032317025321,1.0073067039780392e-05,838.8299999999995,1077.6829999999984
0.5,0.25,0.125,0.125,0.0,0.0,0.0,97.0800003051758,2.700667545944052,4.3e-06,1039.501333333332,1271.15
0.4999499949995,0.0355035503550355,0.4016401640164016,0.0629062906290629,0.0,0.0,0.0,92.11999969482422,2.8580499975681306,8.383473957061766e-06,980.6299999999987,1142.919999999998
0.4999499949995,0.0265026502650265,0.4264426442644264,0.0471047104710471,0.0,0.0,0.0,92.75999908447264,2.858046666065852,8.877640259206868e-06,946.469999999999,1141.699999999998
0.5,0.0088,0.4756,0.0156,0.0,0.0,0.0,91.95999908447266,2.8904856556256613,9.637052888198123e-06,913.6799999999992,1136.4799999999982
0.5,0.0,0.5,0.0,0.0,0.0,0.0,93.3,2.896084471613477,9.285800036112469e-06,922.479999999999,1131.949999999998
0.547,0.0579999999999999,0.128,0.267,0.0,0.0,0.0,98.0,2.707599984010061,7.6e-06,983.2599999999989,1173.15
0.5770000000000001,0.119,0.108,0.196,0.0,0.0,0.0,89.0,2.626503330665233,4.8e-06,1006.1999999999988,1183.15
0.506,0.094,0.15,0.25,0.0,0.0,0.0,100.66000061035156,2.7869486601352684,6.6e-06,985.4099999999988,1163.15
0.5514000000000001,0.0879,0.2258,0.1349,0.0,0.0,0.0,95.1,2.732757339477539,6.1e-06,980.5099999999989,1183.15
0.47,0.055,0.26,0.215,0.0,0.0,0.0,101.4199996948242,2.8118400144577027,8.9e-06,986.1299999999987,1143.15
0.6542,0.0825999999999999,0.0958,0.0,0.0,0.1674,0.0,64.0,2.309999942779541,3.3400001525878903e-06,897.15,1201.15
0.6995139902798055,0.0911018220364407,0.000680013600272,0.125302506050121,0.0,0.0791015820316406,0.00430008600172,76.5999984741211,2.38100004196167,2.7299999237060544e-06,944.369999999999,1236.3833333333312
0.659,0.1119,0.0479,0.05,0.0518,0.0771,0.0023,77.0,2.509999990463257,3.7e-06,938.15,1223.15
0.69,0.125,0.0,0.115,0.0,0.07,0.0,73.0,2.369999885559082,2.4e-06,953.15,1250.934999999998
0.6893689368936894,0.1249124912491249,0.0579057905790579,0.0579057905790579,0.0,0.0699069906990699,0.0,73.0,2.400000095367432,2.9e-06,963.15,1256.0899999999979
0.69,0.125,0.0,0.038,0.077,0.07,0.0,75.0,2.5,3.3e-06,953.15,1251.0449999999978
0.6893689368936894,0.1249124912491249,0.0579057905790579,0.0,0.0579057905790579,0.0699069906990699,0.0,74.0,2.5,3.5e-06,963.15,1257.1149999999977
0.66,0.11,0.06,0.12,0.0,0.05,0.0,79.0,2.470000028610229,3.4e-06,953.15,1227.3108333333312
0.66,0.12,0.04,0.1,0.0,0.08,0.0,75.0,2.4100000858306885,3e-06,943.15,1242.797619047617
0.69,0.12,0.03,0.03,0.03,0.1,0.0,68.0,2.390000104904175,2.9e-06,943.15,1257.8299999999977
0.68,0.1,0.04,0.08,0.0,0.1,0.0,67.0,2.359999895095825,2.9e-06,923.15,1238.1899999999978
0.69,0.11,0.15,0.0,0.05,0.0,0.0,85.0,2.640000104904175,4.7e-06,1003.15,1245.0149999999978
0.67,0.1,0.0,0.14,0.09,0.0,0.0,88.0,2.6600000858306885,4.3e-06,963.15,1231.9199999999978
0.68,0.1,0.06,0.16,0.0,0.0,0.0,84.0,2.539999961853028,3.7e-06,983.15,1243.2699999999977
0.5554555455545555,0.205020502050205,0.0,0.2395239523952395,0.0,0.0,0.0,101.06000061035157,2.622629992961884,1.0800000190734862e-06,1040.95657142857,1134.2699999999982
0.5421,0.2161,0.0,0.2325,0.0,0.0093,0.0,100.86000061035156,2.639326708316803,8.100000381469726e-07,1040.96657142857,1140.189999999998
0.7519,0.0816,0.0,0.1664999999999999,0.0,0.0,0.0,92.81999969482422,2.407470451990763,3.736105070432029e-06,1028.6679999999983,1266.2199999999978
0.0,0.0,0.0,0.0,0.3333,0.6667000000000001,0.0,79.76000061035157,3.0450992431810926,7.506694227218639e-06,674.3100000000007,937.122999999999
0.5,0.225,0.25,0.025,0.0,0.0,0.0,96.71999969482422,2.678333326649648,4.75667326482137e-06,1065.6979999999985,1189.689999999998
0.5,0.175,0.25,0.075,0.0,0.0,0.0,99.15999908447266,2.6812069086933894,5.909676617431639e-06,1037.8479999999986,1181.689999999998
0.5,0.125,0.25,0.125,0.0,0.0,0.0,98.23999938964845,2.739171186685562,5.8047200317382816e-06,1005.2799999999988,1160.259999999998
0.4167,0.0,0.2769,0.2603999999999999,0.0,0.046,0.0,101.4199996948242,2.8443569238318345,8.781700000000004e-06,897.6399999999991,1083.7699999999982
1.0,0.0,0.0,0.0,0.0,0.0,0.0,72.11999969482422,2.2043758322671154,4.429999828338623e-07,1324.5052652776355,1852.2699999999968
