Repository: JiaQianZhu/ML_glass

This section contains all the datasets used in the experiment. 
Under the 'raw' folder, you will find the original dataset we collected from the SciGlass database via a Python module named GlassPy (https://github.com/drcassar/glasspy). 
Under the 'clean' folder, you will find the individual datasets of five properties and final dataset for joint prediction both after completion.
We also mannually gathered a small dataset (~50 entries) of compositions released by Corning Incorporated (US 2020/0339468 A1), all of which were unseen during the training period. This dataset is named 'US_patent_data.csv'.

File: (a-d) Datasets/clean/dataset_completed.csv (part 29 of 31)
SiO2,Al2O3,CaO,MgO,SrO,B2O3,Sb2O3,YoungModulus,Density293K,CTEbelowTg,Tstrain,Tsoft
0.6678999999999999,0.1225999999999999,0.1055999999999999,0.0,0.0,0.1038999999999999,0.0,76.33999938964844,2.430000066757202,3.438005727322893e-06,951.0899999999988,1253.1724999999979
0.37,0.22,0.18,0.0,0.0,0.23,0.0,96.9,2.5199999809265137,4.592166652997332e-06,926.0499999999988,1123.149999999998
0.0,0.38,0.62,0.0,0.0,0.0,0.0,112.0,2.9100000858306885,7.838788472112022e-06,938.727999999999,1089.8399999999983
1.0,0.0,0.0,0.0,0.0,0.0,0.0,72.11999969482422,2.2043758322671154,4.759186387871155e-07,1324.5052652776355,1852.2699999999968
0.0,0.353,0.647,0.0,0.0,0.0,0.0,104.72000122070312,2.904810025691986,8.462600056966143e-06,938.727999999999,1089.8399999999983
0.5554000000000001,0.2222,0.0,0.2224,0.0,0.0,0.0,101.26000061035155,2.626589996814728,2.829160804276237e-06,1042.21657142857,1136.579999999998
0.499,0.0,0.2495,0.2515,0.0,0.0,0.0,101.4199996948242,2.842106579603485,7.92644285733359e-06,921.029999999999,1066.9799999999984
0.0583,0.2987,0.643,0.0,0.0,0.0,0.0,100.92000122070311,2.957817979313079,8.78439837481181e-06,938.3279999999992,1090.3299999999983
0.1094890510948905,0.2613738626137386,0.6291370862913709,0.0,0.0,0.0,0.0,104.8,3.204932518482208,8.596468206659953e-06,1005.1679999999984,1089.7799999999982
0.1564,0.2271,0.6164999999999999,0.0,0.0,0.0,0.0,107.0,3.029477834781011,8.05710156339009e-06,1007.7679999999986,1079.9999999999984
0.2567,0.1888,0.0,0.0,0.1119,0.4426,0.0,55.800000762939455,2.5,5.95033392909822e-06,889.4099999999992,969.6629999999989
0.2339999999999999,0.173,0.188,0.0,0.0,0.405,0.0,87.78000030517578,2.25,4.99273333740234e-06,882.5699999999993,961.2999999999988
0.218,0.161,0.0,0.244,0.0,0.377,0.0,95.75999908447264,2.440000057220459,4.533552870105559e-06,885.1099999999992,972.1829999999989
0.3897610238976102,0.1312868713128687,0.2386761323867613,0.0,0.0,0.2402759724027597,0.0,89.8,2.506496294498444,5.1e-06,926.9299999999988,1093.15
0.5179,0.0678,0.0,0.0,0.0667,0.3475999999999999,0.0,47.13999938964844,2.32162785564434,4.3e-06,898.6299999999991,1051.15
0.6868000000000001,0.1557,0.0,0.1575,0.0,0.0,0.0,86.23999938964843,2.484595018625259,2.9357016603469843e-06,1128.294952380951,1255.1299999999978
0.6868000000000001,0.1557,0.0,0.1575,0.0,0.0,0.0,86.23999938964843,2.484595018625259,2.9357016603469843e-06,1128.294952380951,1255.1299999999978
0.5,0.0,0.0,0.5,0.0,0.0,0.0,107.8,2.730281464993954,7.326300015258795e-06,879.8499999999992,1127.589999999998
0.5,0.2,0.3,0.0,0.0,0.0,0.0,94.5999984741211,2.7230000495910645,6.28631431299846e-06,1063.8979999999983,1193.399999999998
0.5388000000000001,0.0837,0.005,0.1972,0.0,0.1753,0.0,76.23999938964843,2.4498180170059203,3.844074994723004e-06,896.6199999999991,1159.669999999998
0.585,0.1,0.0,0.13,0.0,0.185,0.0,71.8,2.4180530179739,3.614883052253721e-06,898.8299999999991,1237.059999999998
0.544,0.096,0.01,0.13,0.0,0.22,0.0,74.03999938964844,2.443153032183647,3.0101500012079858e-06,899.6999999999991,1194.269999999998
0.624,0.086,0.005,0.153,0.0,0.132,0.0,74.51999969482422,2.3912180323600767,3.0915589817047114e-06,903.8299999999992,1194.337499999998
0.5820000000000001,0.086,0.002,0.13,0.0,0.2,0.0,72.0,2.430388016223908,3.680231918017068e-06,896.7999999999992,1219.0999999999979
0.574,0.086,0.008,0.14,0.0,0.192,0.0,73.83999938964844,2.4249880189895627,3.747642971992491e-06,896.6399999999991,1222.9799999999977
0.57,0.093,0.0,0.154,0.0,0.183,0.0,75.0,2.425208017349243,3.756141407966612e-06,897.6399999999991,1227.4999999999977
0.5503449655034497,0.0813918608139186,0.0864913508649135,0.1067893210678932,0.0,0.174982501749825,0.0,78.31999816894532,2.454959988594055,4.613366650263473e-06,897.1399999999991,1141.419999999998
0.585,0.1,0.065,0.065,0.0,0.185,0.0,74.43999938964843,2.414604997038841,3.925042780303956e-06,901.6699999999992,1201.819999999998
0.5386,0.095,0.0545,0.0723,0.0,0.2396,0.0,73.83999938964844,2.4483100152015687,4.231753324826559e-06,900.9699999999992,1158.409999999998
0.624,0.086,0.055,0.103,0.0,0.132,0.0,74.3,2.393840022087097,3.425660712827958e-06,904.2999999999992,1182.867499999998
0.5720000000000001,0.086,0.085,0.065,0.0,0.192,0.0,75.03999938964844,2.418009994029999,4.2322666428248085e-06,897.8099999999991,1174.809999999998
0.57,0.093,0.067,0.087,0.0,0.183,0.0,78.03999938964844,2.423809998035431,4.024776107788086e-06,898.8599999999991,1213.129999999998
0.1892,0.0,0.0,0.5511,0.0,0.2597,0.0,99.01999969482422,2.65176575486433,7.2122883235931395e-06,818.5499999999996,1053.3729999999985
0.6,0.0,0.4,0.0,0.0,0.0,0.0,88.63999938964844,2.783338511784871,8.152309126984125e-06,923.349999999999,1204.309999999998
0.5,0.0,0.5,0.0,0.0,0.0,0.0,93.3,2.896084471613477,9.285800036112469e-06,922.479999999999,1131.949999999998
1.0,0.0,0.0,0.0,0.0,0.0,0.0,72.11999969482422,2.2043758322671154,1.139999961853027e-06,1324.5052652776355,1852.2699999999968
0.5000499950005,0.0,0.2500749925007499,0.2498750124987501,0.0,0.0,0.0,101.4199996948242,2.8411524042448453,7.812014285905018e-06,924.749999999999,1066.9799999999984
0.476,0.0475999999999999,0.2384,0.238,0.0,0.0,0.0,101.4199996948242,2.826687503769284,7.090098305638636e-06,986.1299999999987,1082.4099999999983
0.4541454145414541,0.0911091109110911,0.2271227122712271,0.2276227622762276,0.0,0.0,0.0,102.0800003051758,2.8439250004291536,6.423420028432208e-06,985.8099999999988,1078.2499999999984
0.4167,0.1669,0.2082999999999999,0.2080999999999999,0.0,0.0,0.0,99.68000030517578,2.8231663230014226,5.826542503929136e-06,1034.8119999999988,1104.7099999999982
0.0,0.0,0.5,0.0,0.0,0.5,0.0,95.13999938964844,2.7813677434552284,7.937557469685872e-06,765.7100000000002,955.8066666666659
0.5,0.0,0.25,0.25,0.0,0.0,0.0,101.4199996948242,2.841282606480959,7.812014285905018e-06,921.029999999999,1066.9799999999984
0.56,0.1304,0.0596,0.1595,0.0,0.0905,0.0,86.6,2.5199999809265137,3.3e-06,945.6799999999988,1199.959999999998
0.4226422642264226,0.1245124512451245,0.4528452845284529,0.0,0.0,0.0,0.0,100.0,2.870326640089353,6.699999999999999e-06,1010.0399999999986,1125.5699999999981
1.0,0.0,0.0,0.0,0.0,0.0,0.0,75.0,2.200000047683716,4.759186387871155e-07,1324.5052652776355,1852.2699999999968
0.56,0.1304,0.0596,0.1595,0.0,0.0905,0.0,86.6,2.5199999809265137,3.3e-06,945.6799999999988,1199.959999999998
0.56,0.1304,0.0596,0.1595,0.0,0.0905,0.0,86.6,2.5199999809265137,3.3e-06,945.6799999999988,1223.15
0.6868000000000001,0.1557,0.0,0.1575,0.0,0.0,0.0,85.30000305175781,2.484595018625259,3e-06,1128.294952380951,1255.1299999999978
0.4688,0.1153999999999999,0.1696,0.2462,0.0,0.0,0.0,102.0,2.7976621769947063,5.984266688028973e-06,1005.4499999999988,1137.7199999999982
0.4732,0.1002,0.1572,0.2694,0.0,0.0,0.0,104.0,2.82088014080755,6.115386672337854e-06,986.3699999999986,1148.599999999998
0.5376537653765376,0.1015101510151015,0.1245124512451245,0.2363236323632363,0.0,0.0,0.0,100.0,2.679020035266876,5.840483332951857e-06,985.7099999999988,1143.689999999998
0.5486,0.1056,0.1365,0.2092999999999999,0.0,0.0,0.0,97.5,2.7135599875450134,5.149015480768112e-06,993.1899999999988,1155.379999999998
0.5563,0.105,0.0833,0.2554,0.0,0.0,0.0,98.9000015258789,2.62297616759936,4.647255919138591e-06,988.6299999999987,1145.939999999998
0.5713428657134286,0.0988901109889011,0.0972902709729027,0.2324767523247675,0.0,0.0,0.0,96.0,2.6179232311475844,4.874310021464033e-06,984.5699999999988,1155.259999999998
0.5632,0.0867,0.0861,0.264,0.0,0.0,0.0,98.0999984741211,2.6121365504491894,4.92299799982707e-06,985.2299999999988,1149.739999999998
0.5815418458154185,0.0971902809719028,0.0930906909309069,0.2281771822817718,0.0,0.0,0.0,97.0,2.607956057016123,4.801610020701093e-06,984.5699999999988,1152.649999999998
0.5870000000000001,0.0896,0.069,0.2544,0.0,0.0,0.0,96.4000015258789,2.6058709312150143,4.583980363527935e-06,985.5399999999988,1161.7799999999982
0.6203379662033797,0.1012898710128987,0.0969903009699029,0.1813818618138186,0.0,0.0,0.0,93.4000015258789,2.571898331840833,4.335193539047241e-06,986.4899999999986,1175.8399999999979
0.4454999999999999,0.0253,0.2294,0.2769,0.0,0.0229,0.0,103.61999969482422,2.824175106684367,9.6e-06,954.8499999999988,1077.1499999999985
0.4165,0.0236,0.2144,0.3023,0.0,0.0432,0.0,107.0,2.8070599937438967,9.6e-06,923.409999999999,1069.3199999999983
0.3539,0.0185,0.2242,0.3899,0.0,0.0135,0.0,109.6,2.8495301095644634,1.08e-05,905.3399999999992,1047.9299999999985
0.434,0.0189,0.1098,0.3772999999999999,0.0,0.06,0.0,103.03999938964844,2.734343124071757,8.7e-06,852.5299999999994,1088.5899999999983
0.4773522647735226,0.0026997300269973,0.2374762523747625,0.2202779722027797,0.0,0.0621937806219378,0.0,101.4199996948242,2.7875975069545564,9e-06,889.2299999999991,1065.3699999999983
0.3715628437156284,0.0193980601939806,0.2745725427457254,0.2728727127287271,0.0,0.0615938406159384,0.0,105.61999969482422,2.8509169315629537,9.8e-06,895.0399999999992,1051.4999999999984
0.5357999999999999,0.0027,0.193,0.2685,0.0,0.0,0.0,100.95999908447266,2.762975391546885,9.1e-06,869.0999999999992,1139.4999999999982
0.3105689431056894,0.0245975402459754,0.2281771822817718,0.3769623037696231,0.0,0.0596940305969403,0.0,109.6,2.8391700951258336,1.07e-05,919.9299999999992,1047.4899999999984
0.0,0.0,0.0,0.0,0.0,1.0,0.0,18.04000015258789,1.842850945199157,1.4851332023690968e-05,559.820000000001,634.650000000001
1.0,0.0,0.0,0.0,0.0,0.0,0.0,71.69999694824219,2.200000047683716,4.759186387871155e-07,1324.5052652776355,1852.2699999999968
0.1892,0.0,0.0,0.5511,0.0,0.2597,0.0,99.01999969482422,2.65176575486433,7.2122883235931395e-06,818.5499999999996,1053.3729999999985
0.649,0.093,0.258,0.0,0.0,0.0,0.0,85.83999938964844,2.614299993515014,5.452455033047991e-06,995.3999999999988,1222.1683333333312
0.444,0.125,0.431,0.0,0.0,0.0,0.0,96.82000122070312,2.8328400325775145,7.520047019449873e-06,1010.1399999999984,1123.5699999999981
0.0,0.0,0.0,0.0,0.63,0.37,0.0,79.76000061035157,3.567706620693207,1.033370831871032e-05,720.4200000000005,944.482999999999
0.0,0.0,0.63,0.0,0.0,0.37,0.0,94.33999938964844,2.763561564087868,9.982928070068362e-06,765.6300000000001,957.6866666666658
0.5,0.0,0.5,0.0,0.0,0.0,0.0,93.3,2.896084471613477,9.285800036112469e-06,922.479999999999,1131.949999999998
0.0,0.0,0.0,0.0,0.0,1.0,0.0,17.100000381469727,1.83899998664856,1.4851332023690968e-05,559.820000000001,634.650000000001
0.51,0.125,0.365,0.0,0.0,0.0,0.0,92.9000015258789,2.7716798304801893,6.690360370000206e-06,1009.4199999999986,1163.429999999998
0.0,0.0,0.0,0.0,0.0,1.0,0.0,18.04000015258789,1.842850945199157,1.4851332023690968e-05,559.820000000001,634.650000000001
0.4,0.1,0.3,0.0,0.0,0.2,0.0,95.44000091552736,2.432898748993874,7.6e-06,906.599999999999,1097.3999999999983
0.0,0.0,0.0,0.0,0.0,1.0,0.0,18.04000015258789,1.842850945199157,1.4851332023690968e-05,559.820000000001,634.650000000001
1.0,0.0,0.0,0.0,0.0,0.0,0.0,72.0,2.200000047683716,4.759186387871155e-07,1324.5052652776355,1852.2699999999968
0.0804080408040804,0.1185118511851185,0.6464646464646465,0.1199119911991199,0.0,0.0347034703470347,0.0,97.45999908447266,2.888630505084992,8.662652056712194e-06,898.7749999999993,1063.006666666665
0.6827,0.0,0.0,0.0,0.0,0.3173,0.0,47.13999938964844,2.07296209692955,3.5580550051689102e-06,836.4299999999996,1249.8666666666643
0.8678,0.0,0.0,0.0,0.0,0.1322,0.0,63.14000015258789,2.1592699456214905,1.8127999715805075e-06,977.4413041125528,1826.7499999999968
0.3319,0.0,0.0,0.6681,0.0,0.0,0.0,108.2,2.7577934744556747,7.69305006599427e-06,879.8499999999992,1065.8729999999985
0.0,0.0,0.0,0.0,0.0,1.0,0.0,18.04000015258789,1.840000033378601,1.4851332023690968e-05,559.820000000001,634.650000000001
0.05,0.35,0.6,0.0,0.0,0.0,0.0,107.54000091552734,2.9235705070438835,7.919999694824218e-06,938.3279999999992,1090.5299999999982
0.05,0.3,0.65,0.0,0.0,0.0,0.0,100.32000122070312,2.940460472561065,8.53000030517578e-06,938.3279999999992,1090.3299999999983
0.1,0.25,0.65,0.0,0.0,0.0,0.0,104.8,2.92942033248856,8.669999694824219e-06,985.5479999999988,1089.7799999999982
0.15,0.25,0.6,0.0,0.0,0.0,0.0,107.0,3.018762086683796,8.4e-06,1005.7179999999986,1089.9899999999982
0.23,0.0,0.49,0.0,0.0,0.28,0.0,94.33999938964844,2.8222999382019043,8.93000030517578e-06,871.15,1053.796666666665
0.3,0.0,0.42,0.0,0.0,0.28,0.0,90.16000213623047,2.7980990624427795,8.00999984741211e-06,880.15,1064.1699999999985
0.3,0.0,0.5,0.0,0.0,0.2,0.0,92.4000015258789,2.854428183238978,9.45999984741211e-06,853.15,1077.8099999999984
0.125,0.15,0.285,0.0,0.19,0.25,0.0,89.08000030517579,3.069000005722046,8.8e-06,837.15,1065.1699999999985
0.125,0.2,0.285,0.0,0.19,0.2,0.0,97.28000030517578,3.062999963760376,8.680000305175781e-06,863.15,1074.8199999999983
0.15,0.175,0.3,0.0,0.175,0.2,0.0,93.0800003051758,3.059999942779541,8.540000152587891e-06,858.15,1072.9499999999985
0.15,0.2,0.3,0.0,0.175,0.175,0.0,97.68000030517578,3.053999900817871,8.219999694824218e-06,876.15,1070.4399999999985
0.2,0.2,0.27,0.0,0.18,0.15,0.0,99.4,3.053999900817871,8.05999984741211e-06,890.15,1070.0499999999984
0.225,0.2,0.255,0.0,0.17,0.15,0.0,101.7,3.0209999084472656,8e-06,888.15,1065.1899999999985
0.25,0.2,0.24,0.0,0.16,0.15,0.0,101.5,2.986000061035156,8e-06,888.15,1076.2099999999984
0.2,0.2,0.24,0.05,0.16,0.15,0.0,100.8,3.005349993705749,7.369999694824219e-06,892.15,1067.8099999999984
0.2,0.2,0.21,0.1,0.14,0.15,0.0,94.6,2.917158569608416,7.759999847412109e-06,891.15,1078.4299999999985
0.25,0.2,0.21,0.05,0.14,0.15,0.0,101.1,2.905888578210558,7e-06,893.15,1079.6599999999985
0.25,0.2,0.18,0.1,0.12,0.15,0.0,93.01999969482422,2.836128572736468,6.730000305175781e-06,894.15,1089.3699999999983
0.263,0.157,0.285,0.0,0.19,0.105,0.0,99.7,3.056489973068237,8.5e-06,905.15,1094.1099999999983
0.263,0.157,0.38,0.0,0.095,0.105,0.0,99.5,2.986000061035156,8.5e-06,906.15,1092.5499999999984
0.263,0.157,0.238,0.095,0.142,0.105,0.0,98.51999969482422,2.9381150102615354,8e-06,899.15,1093.7799999999982
0.263,0.157,0.285,0.095,0.095,0.105,0.0,98.71999969482422,2.865770537427493,8e-06,898.15,1099.1099999999983
0.263,0.157,0.3329999999999999,0.095,0.047,0.105,0.0,98.03999938964844,2.835755234332312,8e-06,902.15,1097.1299999999983
1.0,0.0,0.0,0.0,0.0,0.0,0.0,72.11999969482422,2.2043758322671154,4.759186387871155e-07,1324.5052652776355,1852.2699999999968
0.6733,0.1109,0.0878999999999999,0.022,0.006,0.0999,0.0,73.0,2.380000114440918,3.4e-06,933.15,1232.2049999999979
0.65,0.08,0.02,0.06,0.07,0.12,0.0,71.0,2.4800000190734863,3.9e-06,907.15,1227.6616666666646
0.694,0.1249999999999999,0.052,0.0769999999999999,0.0419999999999999,0.0099999999999999,0.0,88.0,2.549999952316284,3.620000076293945e-06,1008.15,1266.8399999999976
0.6839999999999999,0.1349999999999999,0.052,0.0769999999999999,0.0419999999999999,0.0099999999999999,0.0,89.4000015258789,2.559999942779541,3.8799999237060544e-06,1004.15,1271.2599999999977
0.719,0.1249999999999999,0.052,0.052,0.052,0.0,0.0,87.0,2.539999961853028,3.3e-06,1023.15,1267.5699999999977
0.687,0.14,0.067,0.073,0.033,0.0,0.0,90.8000030517578,2.559999942779541,3.670000076293945e-06,1016.15,1272.4099999999976
0.6839999999999999,0.1399999999999999,0.052,0.0819999999999999,0.0419999999999999,0.0,0.0,91.1999969482422,2.5799999237060547,3.779999923706056e-06,1013.15,1270.4099999999976
0.687,0.14,0.065,0.071,0.032,0.005,0.0,90.8000030517578,2.559999942779541,3.6400001525878896e-06,1010.15,1272.1499999999976
0.687,0.14,0.057,0.08,0.036,0.0,0.0,91.0,2.569999933242798,3.620000076293945e-06,1015.15,1270.9799999999977
0.684,0.135,0.071,0.076,0.034,0.0,0.0,90.9000015258789,2.569999933242798,3.809999847412109e-06,1017.15,1272.1199999999976
0.67,0.145,0.075,0.08,0.025,0.005,0.0,91.0,2.559999942779541,3.8e-06,1013.15,1267.2399999999977
0.46,0.09,0.25,0.2,0.0,0.0,0.0,99.46000061035156,2.7839999198913574,6.778176720301307e-06,988.9599999999988,1013.15
0.0,0.0,0.0,0.0,0.0,1.0,0.0,18.04000015258789,1.842850945199157,1.4851332023690968e-05,559.820000000001,634.650000000001
0.4537453745374537,0.2005200520052005,0.2674267426742674,0.0,0.0,0.0783078307830783,0.0,97.2,2.693316164851189,5.934446632040115e-06,969.6499999999988,1151.9599999999982
0.6096609660966097,0.0785078507850785,0.2555255525552555,0.0,0.0,0.0563056305630563,0.0,80.78000030517578,2.6019799971580504,5.3903341885248816e-06,926.9199999999988,1033.15
0.0988,0.0,0.688,0.0,0.0,0.2132,0.0,91.35999908447266,2.70666405916214,1.093461669413249e-05,798.9399999999998,1068.516666666665
0.5,0.0,0.2368,0.2632,0.0,0.0,0.0,101.4199996948242,2.848845968631525,8.115057135418483e-06,917.189999999999,1098.7999999999984
0.5,0.0,0.1835,0.3165,0.0,0.0,0.0,101.03999938964844,2.820095338225365,7.346200015449527e-06,876.9299999999993,1121.1199999999983
0.4264999999999999,0.0,0.5009,0.0,0.0,0.0725999999999999,0.0,92.2,2.875603443285005,9.909700042724614e-06,892.6699999999992,1111.1699999999983
0.0,1.0,0.0,0.0,0.0,0.0,0.0,123.2,2.8394399523735045,5.049453342437746e-06,942.6179999999988,1090.3729999999982
0.0,1.0,0.0,0.0,0.0,0.0,0.0,123.2,2.8394399523735045,5.049453342437746e-06,942.6179999999988,1090.3729999999982
0.0,1.0,0.0,0.0,0.0,0.0,0.0,123.2,2.8394399523735045,5.049453342437746e-06,942.6179999999988,1090.3729999999982
0.0,1.0,0.0,0.0,0.0,0.0,0.0,123.2,2.8394399523735045,5.049453342437746e-06,942.6179999999988,1090.3729999999982
0.0,1.0,0.0,0.0,0.0,0.0,0.0,123.2,2.8394399523735045,5.049453342437746e-06,942.6179999999988,1090.3729999999982
0.0,1.0,0.0,0.0,0.0,0.0,0.0,123.2,2.8394399523735045,5.049453342437746e-06,942.6179999999988,1090.3729999999982
0.0,0.0,0.0,0.0,0.0,1.0,0.0,18.04000015258789,1.842850945199157,1.4851332023690968e-05,559.820000000001,634.650000000001
0.598,0.02,0.382,0.0,0.0,0.0,0.0,87.65999908447266,2.753847527503967,8.160632154428386e-06,916.5299999999992,1209.649999999998
0.586,0.04,0.374,0.0,0.0,0.0,0.0,88.8,2.755864910523097,7.72383201744443e-06,987.7099999999988,1135.5699999999981
0.5489999999999999,0.1,0.351,0.0,0.0,0.0,0.0,90.16000061035156,2.7525916665792467,7.025016667938225e-06,995.9199999999988,1156.739999999998
0.61,0.0,0.39,0.0,0.0,0.0,0.0,88.05999908447265,2.7156947302818297,8.062143586839946e-06,923.349999999999,1205.159999999998
0.44,0.0,0.26,0.0,0.26,0.04,0.0,86.6,3.2221233781178795,1.12e-05,903.9699999999992,1105.1599999999983
1.0,0.0,0.0,0.0,0.0,0.0,0.0,72.19999694824219,2.180999994277954,4.759186387871155e-07,1324.5052652776355,1852.2699999999968
0.3412,0.0,0.2611,0.1453,0.0,0.2524,0.0,91.73999938964845,2.819999933242798,7.096158374786381e-06,883.5099999999993,1072.3499999999983
0.3582,0.1581,0.4106,0.0731,0.0,0.0,0.0,98.78000030517578,2.880794005393982,7.267976821009322e-06,1055.877666666665,1111.5999999999983
0.3526352635263526,0.1216121612161216,0.4505450545054505,0.0752075207520752,0.0,0.0,0.0,96.24000091552736,2.910596691767375,7.941715724581768e-06,1008.0199999999988,1095.8999999999983
0.3436999999999999,0.1202999999999999,0.4614999999999999,0.0745,0.0,0.0,0.0,96.24000091552736,2.908406695524852,8.042955232275104e-06,1008.0199999999988,1095.8999999999983
0.3422342234223422,0.1202120212021202,0.4608460846084608,0.0767076707670767,0.0,0.0,0.0,96.24000091552736,2.912206689516704,8.048955232275103e-06,1007.5799999999988,1095.8999999999983
0.2725,0.153,0.3856,0.1889,0.0,0.0,0.0,97.9,2.93301555454731,7.473359992345179e-06,1056.168333333332,1085.5099999999982
0.595,0.15,0.255,0.0,0.0,0.0,0.0,88.15999908447266,2.64008484508594,4.972100035476687e-06,1048.8799999999983,1164.469999999998
0.6087,0.0,0.3913,0.0,0.0,0.0,0.0,88.05999908447265,2.716694729328156,8.062143586839946e-06,923.349999999999,1197.2699999999982
0.6,0.05,0.35,0.0,0.0,0.0,0.0,89.07999877929687,2.7378400111198427,7.386476710573831e-06,987.7099999999988,1130.939999999998
0.55,0.1,0.35,0.0,0.0,0.0,0.0,90.16000061035156,2.7522916668653488,7.025016667938225e-06,995.9199999999988,1157.159999999998
0.5,0.15,0.35,0.0,0.0,0.0,0.0,93.92000122070311,2.7683458395751703,6.668490191577733e-06,1048.2199999999984,1184.1099999999979
0.45,0.2,0.35,0.0,0.0,0.0,0.0,100.28000030517578,2.774650425334772,6.682580239414039e-06,1063.6579999999983,1149.139999999998
0.4,0.25,0.35,0.0,0.0,0.0,0.0,101.9,2.79123995880286,6.718009678704398e-06,1063.6379999999983,1148.5099999999982
0.55,0.05,0.4,0.0,0.0,0.0,0.0,88.58000030517579,2.790021466672421,8.26337621372767e-06,987.7099999999988,1144.2699999999982
0.5,0.1,0.4,0.0,0.0,0.0,0.0,95.28000183105468,2.8116035689788985,8.0569750164032e-06,996.6399999999988,1155.789999999998
0.45,0.15,0.4,0.0,0.0,0.0,0.0,96.82000122070312,2.840551585475604,7.838785059047879e-06,1048.6099999999983,1140.5499999999981
0.4,0.2,0.4,0.0,0.0,0.0,0.0,100.68000030517578,2.816989970525106,7.697045060857131e-06,1063.6579999999983,1128.089999999998
0.35,0.25,0.4,0.0,0.0,0.0,0.0,101.4199996948242,2.822438326040904,7.515934602355955e-06,1065.3579999999984,1130.0899999999983
0.45,0.1,0.45,0.0,0.0,0.0,0.0,93.04000091552734,2.8725350024700163,8.223283315658573e-06,996.6399999999988,1118.2299999999982
0.4,0.15,0.45,0.0,0.0,0.0,0.0,96.56000061035157,2.8708916472991306,7.915581177793233e-06,1048.6099999999983,1122.7599999999982
0.5,0.0,0.5,0.0,0.0,0.0,0.0,93.3,2.8949999809265137,9.285800036112469e-06,922.479999999999,1131.949999999998
0.64,0.108,0.252,0.0,0.0,0.0,0.0,85.64000091552734,2.6280574868122737,5.30445501143138e-06,999.5099999999989,1215.174999999998
0.66,0.102,0.238,0.0,0.0,0.0,0.0,85.04000091552734,2.609949998855591,5.201705018552148e-06,997.9499999999988,1232.559999999998
0.68,0.096,0.2239999999999999,0.0,0.0,0.0,0.0,84.64000091552734,2.590957782268524,5.062433336893721e-06,1000.4399999999988,1242.3899999999978
0.66,0.119,0.221,0.0,0.0,0.0,0.0,85.54000091552734,2.60841792345047,4.924586686070768e-06,1010.6399999999984,1250.4042857142836
0.68,0.1119999999999999,0.208,0.0,0.0,0.0,0.0,85.16000061035156,2.5846282662664146,4.896766657511398e-06,1009.7599999999984,1243.6199999999978
0.7,0.105,0.195,0.0,0.0,0.0,0.0,85.38000030517578,2.5348597359657288,4.682879929351811e-06,1008.3599999999986,1245.319999999998
0.72,0.098,0.182,0.0,0.0,0.0,0.0,85.51999969482422,2.532720444202423,4.564746603711449e-06,1023.6599999999984,1262.3599999999976
0.68,0.128,0.192,0.0,0.0,0.0,0.0,85.3,2.550679257909457,4.601876628557847e-06,1014.6699999999986,1265.9999999999977
0.7,0.12,0.18,0.0,0.0,0.0,0.0,84.8,2.5535449465115865,4.010109892145798e-06,1019.0299999999984,1266.3599999999976
0.72,0.1119999999999999,0.168,0.0,0.0,0.0,0.0,85.96000061035156,2.5144391560554507,4.48357657489777e-06,1032.8199999999986,1262.6199999999976
0.74,0.104,0.156,0.0,0.0,0.0,0.0,85.18000030517578,2.504571244120598,4.316076673126219e-06,1030.5999999999983,1262.0599999999977
0.7,0.135,0.165,0.0,0.0,0.0,0.0,84.8,2.51318567832311,4.020876697158814e-06,1022.6949999999986,1268.3499999999976
0.7192999999999999,0.1258999999999999,0.1548,0.0,0.0,0.0,0.0,85.96000061035156,2.518467632730802,4.046790029144285e-06,1033.1599999999985,1270.2299999999977
0.74,0.1169999999999999,0.143,0.0,0.0,0.0,0.0,85.61999969482422,2.4942491559584936,4.176349996566771e-06,1045.9499999999985,1271.1899999999978
0.76,0.108,0.132,0.0,0.0,0.0,0.0,84.65999908447266,2.468050619959832,3.80648622800736e-06,1074.9899999999984,1265.8699999999976
0.72,0.14,0.14,0.0,0.0,0.0,0.0,87.18000030517578,2.502723584135373,3.853904588971818e-06,1050.4249999999984,1273.3799999999976
0.74,0.13,0.13,0.0,0.0,0.0,0.0,85.61999969482422,2.47088581208388,3.690348862066722e-06,1047.7499999999984,1275.2499999999977
0.76,0.12,0.12,0.0,0.0,0.0,0.0,84.65999908447266,2.442975897590319,3.6302345530373714e-06,1078.1099999999983,1274.2299999999977
0.78,0.11,0.11,0.0,0.0,0.0,0.0,85.28000030517578,2.416937181949616,3.3267733298619625e-06,1094.7099999999982,1265.7199999999978
0.74,0.143,0.1169999999999999,0.0,0.0,0.0,0.0,86.43999938964843,2.444712523420652,3.477539776765735e-06,1053.4649999999983,1276.0699999999977
0.78,0.121,0.099,0.0,0.0,0.0,0.0,85.28000030517578,2.4014600467681886,3.239806455718905e-06,1094.789999999998,1271.2199999999978
0.6,0.12,0.0,0.28,0.0,0.0,0.0,98.6,2.601316037644727,3.5146425607772065e-06,1014.9599999999986,1165.2074999999982
0.6206,0.1141,0.0,0.2653,0.0,0.0,0.0,97.2,2.523912065077396,3.532204227901636e-06,1010.9899999999984,1180.614999999998
0.64,0.108,0.0,0.252,0.0,0.0,0.0,95.72000122070312,2.5090266553560894,3.540454730033874e-06,1000.6799999999988,1217.4024999999979
0.66,0.102,0.0,0.238,0.0,0.0,0.0,93.72000122070312,2.5175874799489977,3.770326839288079e-06,993.9399999999988,1228.3108333333312
0.62,0.133,0.0,0.247,0.0,0.0,0.0,95.72000122070312,2.509844992359479,3.415909881401058e-06,1016.2099999999986,1179.2841666666648
0.64,0.126,0.0,0.2339999999999999,0.0,0.0,0.0,93.72000122070312,2.5017786714235943,3.3800949148813865e-06,1015.7799999999984,1234.9616666666643
0.66,0.119,0.0,0.221,0.0,0.0,0.0,93.72000122070312,2.5158594917058945,3.487805731201172e-06,1018.3999999999984,1247.7492857142836
0.68,0.1119999999999999,0.0,0.208,0.0,0.0,0.0,89.52000122070312,2.512836996793747,3.605092021687827e-06,1016.6404999999986,1243.4899999999977
0.64,0.144,0.0,0.216,0.0,0.0,0.0,93.72000122070312,2.509254013061524,3.2330802940050736e-06,1021.4099999999984,1236.0916666666644
0.66,0.136,0.0,0.204,0.0,0.0,0.0,93.72000122070312,2.518608500599861,3.3225810486657264e-06,1019.6099999999984,1251.6499999999978
0.68,0.128,0.0,0.192,0.0,0.0,0.0,89.52000122070312,2.5103469960689546,3.521970033836366e-06,1022.3304999999986,1259.2499999999977
0.7,0.12,0.0,0.18,0.0,0.0,0.0,92.81999969482422,2.4870200157165527,3.537930018329624e-06,1026.899666666665,1257.7549999999978
0.66,0.153,0.0,0.187,0.0,0.0,0.0,86.23999938964843,2.522372508645057,3.3845303871972225e-06,1070.61057142857,1249.9799999999977
0.68,0.144,0.0,0.176,0.0,0.0,0.0,86.23999938964843,2.5193479866981505,3.203728293641409e-06,1029.8596666666651,1256.799999999998
0.7,0.135,0.0,0.165,0.0,0.0,0.0,92.81999969482422,2.480769989490509,3.1064399767239893e-06,1034.0538333333318,1258.4399999999978
0.72,0.126,0.0,0.154,0.0,0.0,0.0,92.81999969482422,2.4954799890518187,2.820296419211793e-06,1049.0739047619031,1267.6549999999977
0.68,0.16,0.0,0.16,0.0,0.0,0.0,86.23999938964843,2.507199005842209,3.0312183106104533e-06,1124.9032857142845,1259.4099999999978
0.7,0.15,0.0,0.15,0.0,0.0,0.0,92.81999969482422,2.481220002174377,2.8985047625587097e-06,1076.9540714285697,1255.9899999999977
0.72,0.14,0.0,0.14,0.0,0.0,0.0,92.81999969482422,2.464639959335327,2.869274751381647e-06,1050.5579999999984,1268.0499999999977
0.74,0.13,0.0,0.13,0.0,0.0,0.0,90.11999969482422,2.4009799671173098,2.776769757783981e-06,1052.6879999999985,1268.1999999999978
0.76,0.132,0.0,0.108,0.0,0.0,0.0,90.11999969482422,2.4018400621414187,2.573156419504258e-06,1081.0299999999982,1268.1999999999978
0.6099,0.1169999999999999,0.0683,0.2048,0.0,0.0,0.0,91.28000030517578,2.5657311980781103,4.00090725104014e-06,1004.8999999999988,1161.967499999998
0.6299,0.111,0.0648,0.1943,0.0,0.0,0.0,88.68000030517578,2.529284986257553,4.045484058298381e-06,999.4699999999988,1195.157499999998
0.6499,0.105,0.0613,0.1838,0.0,0.0,0.0,90.68000030517578,2.5436159791946413,3.890323417382013e-06,990.0999999999988,1220.6549999999982
0.63,0.1295,0.0601,0.1804,0.0,0.0,0.0,88.68000030517578,2.5285849821567536,3.608828419435591e-06,1004.7299999999988,1202.222499999998
0.67,0.1155,0.0536,0.1609,0.0,0.0,0.0,88.36000061035156,2.5367466366291045,3.643495715091341e-06,1004.223333333332,1256.6039999999978
0.69,0.1085,0.0504,0.1510999999999999,0.0,0.0,0.0,88.36000061035156,2.517679982185364,3.40844295265107e-06,1009.3016666666653,1245.319999999998
0.65,0.14,0.0525,0.1575,0.0,0.0,0.0,90.86000061035156,2.5410554851293563,3.531399054922376e-06,1014.5066666666652,1242.4958333333311
0.67,0.132,0.0495,0.1485,0.0,0.0,0.0,89.08000030517579,2.5333866381645205,3.489673960113525e-06,1003.6599999999984,1262.0999999999976
0.7100000000000001,0.116,0.0435,0.1305,0.0,0.0,0.0,88.03999938964844,2.486727487444877,3.2045981960205804e-06,1022.6599999999984,1262.5899999999976
0.67,0.1485,0.0454,0.1361,0.0,0.0,0.0,90.18000030517578,2.5328796489238736,3.472040633583068e-06,1030.4959999999985,1258.3699999999978
0.71,0.1305,0.0399,0.1196,0.0,0.0,0.0,89.15999908447266,2.4836599922180174,3.0744081945010594e-06,1022.5491666666652,1265.8699999999976
0.73,0.1215,0.0371,0.1114,0.0,0.0,0.0,88.63999938964844,2.4862575310468675,3.0974143114634923e-06,1034.9699999999984,1268.8149999999978
0.7499,0.125,0.0313,0.0938,0.0,0.0,0.0,89.81999969482422,2.4088775390386576,2.990745859232404e-06,1044.4049999999986,1270.5349999999976
0.6499,0.105,0.1838,0.0613,0.0,0.0,0.0,86.47999877929688,2.5706214851140974,4.8289299793879225e-06,988.1899999999988,1221.639999999998
0.6899,0.093,0.1628,0.0542999999999999,0.0,0.0,0.0,84.23999938964843,2.5445310926437377,4.666249994277958e-06,990.9499999999988,1243.2299999999977
0.65,0.1225,0.1705999999999999,0.0569,0.0,0.0,0.0,87.07999877929687,2.555067961215973,4.477846639633182e-06,1005.8799999999987,1237.7691666666644
0.69,0.1085,0.1510999999999999,0.0504,0.0,0.0,0.0,84.21999816894531,2.540003499984741,4.338716662724814e-06,1005.6449999999988,1244.6499999999978
0.71,0.1015,0.1414,0.0471,0.0,0.0,0.0,85.0,2.513609038829804,4.288521673520406e-06,1003.5099999999989,1245.6099999999979
0.67,0.132,0.1485,0.0495,0.0,0.0,0.0,84.11999816894532,2.541507090727488,4.128420020675659e-06,1010.7599999999984,1263.6499999999976
0.73,0.108,0.1215,0.0405,0.0,0.0,0.0,85.08000030517579,2.494583447178205,3.978083602060589e-06,1032.6799999999985,1264.9099999999976
0.75,0.1125,0.1031,0.0344,0.0,0.0,0.0,85.28000030517578,2.4325068453947702,3.210766543638139e-06,1042.6099999999983,1264.8299999999977
0.7499,0.125,0.0938,0.0313,0.0,0.0,0.0,85.28000030517578,2.4200275629758834,3.140065555440813e-06,1045.2299999999984,1269.8299999999977
0.7699,0.115,0.0863,0.0288,0.0,0.0,0.0,85.28000030517578,2.409870059490204,3.139172887684876e-06,1078.5999999999983,1270.9199999999976
0.75,0.1375,0.0843999999999999,0.0281,0.0,0.0,0.0,85.28000030517578,2.415300056934357,3.122924271920441e-06,1050.3399999999983,1275.0499999999977
0.79,0.1155,0.0709,0.0236,0.0,0.0,0.0,85.28000030517578,2.390750036239624,3.0732364390245265e-06,1095.0099999999982,1273.7599999999977
0.62,0.114,0.133,0.133,0.0,0.0,0.0,83.6,2.5858400011062623,4.30216333096822e-06,999.5299999999988,1186.4024999999979
0.6400000000000001,0.108,0.126,0.126,0.0,0.0,0.0,85.6,2.570874975919724,4.329216668446858e-06,990.9599999999988,1215.8249999999978
0.68,0.096,0.1119999999999999,0.1119999999999999,0.0,0.0,0.0,86.87999877929687,2.532139978408813,3.96719499982198e-06,990.6099999999986,1244.3299999999979
0.64,0.126,0.1169999999999999,0.1169999999999999,0.0,0.0,0.0,89.3,2.5639299654960634,4.036678076071966e-06,1003.7899999999988,1233.842499999998
0.66,0.119,0.1105,0.1105,0.0,0.0,0.0,88.56000061035157,2.5490499687194825,3.88415997543335e-06,1006.1574999999988,1251.1492857142837
0.7,0.105,0.0975,0.0975,0.0,0.0,0.0,87.8,2.5071480749845505,3.5158021077746425e-06,1001.0099999999989,1243.9299999999978
0.66,0.136,0.102,0.102,0.0,0.0,0.0,89.08000030517579,2.5503049623966216,3.769342122913543e-06,1010.233333333332,1253.2299999999977
0.68,0.128,0.096,0.096,0.0,0.0,0.0,87.5,2.532189974784851,3.584812390454612e-06,1012.0199999999984,1264.2499999999977
0.68,0.144,0.088,0.088,0.0,0.0,0.0,86.83999938964844,2.5318979806900024,3.550577167928788e-06,1017.0199999999984,1264.9999999999977
0.7,0.135,0.0825,0.0825,0.0,0.0,0.0,87.01999969482422,2.5039519863128663,3.3243794744900308e-06,1020.148333333332,1269.3399999999976
0.72,0.14,0.07,0.07,0.0,0.0,0.0,85.48000030517578,2.498679986794789,3.27214697668893e-06,1041.0449999999985,1275.8499999999976
0.74,0.13,0.065,0.065,0.0,0.0,0.0,88.22000122070312,2.4203766806920366,3.2767403488522487e-06,1046.1499999999985,1276.0499999999977
0.76,0.12,0.06,0.06,0.0,0.0,0.0,85.56000061035157,2.3977900695800782,3.0516845207123523e-06,1077.8499999999983,1272.9249999999977
0.0,1.0,0.0,0.0,0.0,0.0,0.0,123.2,2.8394399523735045,5.049453342437746e-06,942.6179999999988,1090.3729999999982
0.526,0.0574,0.2714,0.1452,0.0,0.0,0.0,96.8,2.754660649696986,7.551290010070802e-06,981.9199999999988,1142.919999999998
0.0,0.0098999999999999,0.0,0.0,0.33,0.6601,0.0,79.76000061035157,2.880000114440918,7.242323975880949e-06,709.5700000000006,937.122999999999
0.4306,0.0951999999999999,0.2884,0.0,0.0,0.1858,0.0,92.44000091552736,2.7100000381469727,5.979119936625159e-06,901.7399999999992,1109.3799999999983
0.4055,0.1136,0.3973,0.0,0.0,0.0836,0.0,96.82000122070312,2.809999942779541,9.10999984741211e-06,947.749999999999,1105.3099999999981
0.0,0.0,0.0,0.0,0.0,1.0,0.0,18.04000015258789,1.809999942779541,1.4851332023690968e-05,559.820000000001,634.650000000001
0.3333,0.0,0.0,0.0,0.0,0.6667000000000001,0.0,23.239999771118164,1.899999976158142,7.569917823737005e-06,786.8199999999997,984.1729999999988
0.5,0.0,0.0,0.0,0.0,0.5,0.0,27.11999969482422,1.909999966621399,5.414115678660072e-06,834.1399999999995,1062.7899999999984
0.6667000000000001,0.0,0.0,0.0,0.0,0.3333,0.0,47.13999938964844,1.870000004768372,4.024040039062496e-06,836.1999999999996,1227.8483333333313
0.75,0.0,0.0,0.0,0.0,0.25,0.0,62.47999954223633,2.001187999725342,2.905586673990888e-06,837.6699999999994,1343.1766666666642
0.0,0.0,0.0909,0.0,0.0,0.9091,0.0,17.860000228881837,1.9957732766999536,1.3766479986572268e-05,557.6200000000009,639.127000000001
0.0,0.0,0.1667,0.0,0.0,0.8332999999999999,0.0,58.49999961853028,2.216271864678505,1.0546172988891592e-05,557.3600000000009,829.2956666666662
0.0,0.0,0.2307999999999999,0.0,0.0,0.7692,0.0,83.61999969482422,2.37885234238704,6.10532727495829e-06,595.960000000001,926.8766666666655
0.0,0.0,0.2857,0.0,0.0,0.7143,0.0,83.61999969482422,2.4800000190734863,6.072396155675251e-06,709.0600000000004,946.2939999999987
0.0,0.0,0.3333,0.0,0.0,0.6667000000000001,0.0,88.91999969482421,2.5,5.856096702602933e-06,723.8200000000003,949.239999999999
0.25,0.0,0.25,0.0,0.0,0.5,0.0,70.44000015258788,2.5899999141693115,6.465312663269041e-06,862.6199999999994,952.159999999999
0.4,0.0,0.2,0.0,0.0,0.4,0.0,38.7,2.25,5.674239995765688e-06,842.5899999999995,976.3299999999987
0.5714,0.0,0.1429,0.0,0.0,0.2857,0.0,53.07999954223633,2.1700000762939453,5.497658316930138e-06,833.5499999999996,1187.3399999999979
0.0,0.0,0.375,0.0,0.0,0.625,0.0,88.91999969482421,2.680000066757202,6.870856565793359e-06,766.1000000000001,951.9033333333324
0.2380999999999999,0.0,0.2857,0.0,0.0,0.4761999999999999,0.0,85.41999969482421,2.609999895095825,6.56961133181254e-06,863.1699999999994,957.6799999999988
0.3846,0.0,0.2307999999999999,0.0,0.0,0.3846,0.0,50.2,2.430000066757202,5.7706033419926985e-06,879.7999999999993,975.0599999999988
0.0,0.0,0.4118,0.0,0.0,0.5882000000000001,0.0,91.53999938964844,2.7112180567923043,7.077463772201534e-06,769.5500000000002,958.2366666666657
0.2273,0.0,0.3182,0.0,0.0,0.4545,0.0,86.61999969482422,2.690000057220459,6.786875351842245e-06,863.0199999999994,957.2899999999989
0.3703629637036296,0.0,0.2592740725927407,0.0,0.0,0.3703629637036296,0.0,62.75999984741211,2.440000057220459,5.9652403509775846e-06,887.2899999999993,977.2099999999988
0.0,0.0,0.4475,0.0,0.0,0.5525,0.0,91.53999938964844,2.720000028610229,7.508010129547119e-06,769.5500000000002,960.1166666666657
0.0,0.0,0.5,0.0,0.0,0.5,0.0,95.13999938964844,2.789999961853028,7.937557469685872e-06,765.7100000000002,955.8066666666659
0.2,0.0,0.4,0.0,0.0,0.4,0.0,94.71999969482422,2.740000009536743,8.754941028022772e-06,863.4299999999994,957.7966666666656
0.3333333333333333,0.0,0.3333333333333333,0.0,0.0,0.3333333333333333,0.0,89.7,2.630000114440918,6.651814011351271e-06,882.8799999999993,990.9899999999986
0.5,0.0,0.25,0.0,0.0,0.25,0.0,73.61999969482422,2.470000028610229,6.645105741954986e-06,878.9899999999993,1093.6099999999983
0.6,0.0,0.2,0.0,0.0,0.2,0.0,72.2,2.487540428859847,6.816585495467413e-06,834.8699999999994,1208.899999999998
0.0,0.0,0.5455,0.0,0.0,0.4545,0.0,98.13999938964844,2.797773287932078,9.196344755808506e-06,765.4700000000001,956.2966666666659
0.1852,0.0,0.4443999999999999,0.0,0.0,0.3704,0.0,97.48000030517578,2.7699999809265137,9.094706071472172e-06,863.0799999999995,959.2266666666656
0.3125,0.0,0.375,0.0,0.0,0.3125,0.0,86.76000061035157,2.680000066757202,7.370562436421718e-06,865.9199999999993,1019.5699999999986
0.0,0.0,0.5495,0.0,0.0,0.4504999999999999,0.0,98.13999938964844,2.799999952316284,9.196344755808506e-06,765.7400000000001,956.2966666666659
0.1724,0.0,0.4828,0.0,0.0,0.3448,0.0,100.9,2.799999952316284,9.311526096344002e-06,839.0999999999996,965.1466666666654
0.2941,0.0,0.4118,0.0,0.0,0.2941,0.0,88.4000015258789,2.799999952316284,8.092949995040903e-06,864.8999999999994,1025.8999999999985
0.1613,0.0,0.5161,0.0,0.0,0.3226,0.0,94.33999938964844,2.809999942779541,9.659976084899911e-06,836.3199999999996,998.0399999999986
0.2778,0.0,0.4443999999999999,0.0,0.0,0.2778,0.0,90.80000152587893,2.789999961853028,8.778688373057052e-06,864.6199999999994,1064.3099999999984
0.1515,0.0,0.5455,0.0,0.0,0.303,0.0,94.33999938964844,2.8299999237060547,1.0788716700236004e-05,836.3199999999996,1013.5099999999985
0.2631736826317368,0.0,0.4736526347365263,0.0,0.0,0.2631736826317368,0.0,94.28000183105468,2.799999952316284,9.19245514882406e-06,853.1799999999994,1072.2599999999984
0.4167,0.0,0.375,0.0,0.0,0.2082999999999999,0.0,92.28000030517578,2.680000066757202,7.550065038045251e-06,876.7699999999993,1112.5399999999981
0.1429,0.0,0.5714,0.0,0.0,0.2857,0.0,94.33999938964844,2.8299999237060547,1.0988842699686688e-05,824.7799999999997,1031.5799999999986
0.25,0.0,0.5,0.0,0.0,0.25,0.0,92.56000061035157,2.8299999237060547,9.4770001525879e-06,850.2299999999994,1064.1566666666652
0.5,0.0,0.3333,0.0,0.0,0.1667,0.0,83.11999969482422,2.6726263538996373,8.33700668052038e-06,880.6199999999993,1120.389999999998
0.2272772722727727,0.0,0.5454454554544546,0.0,0.0,0.2272772722727727,0.0,92.56000061035157,2.859999895095825,1.1294916697184248e-05,845.8799999999994,1067.326666666665
0.3704,0.0,0.4444,0.0,0.0,0.1852,0.0,92.4000015258789,2.799999952316284,9.085332945723765e-06,881.7799999999993,1088.3799999999983
0.2173999999999999,0.0,0.5652,0.0,0.0,0.2173999999999999,0.0,90.01999969482422,2.869999885559082,1.149201669565837e-05,848.6299999999994,1068.7166666666649
0.3448,0.0,0.4828,0.0,0.0,0.1724,0.0,92.4000015258789,2.8399999141693115,9.644419597589406e-06,881.8899999999993,1082.4499999999982
0.2,0.0,0.6,0.0,0.0,0.2,0.0,90.01999969482422,2.869999885559082,1.1855266666666671e-05,848.5699999999994,1069.206666666665
0.4285571442855714,0.0,0.4285571442855714,0.0,0.0,0.1428857114288571,0.0,92.85999908447266,2.8047569761276248,8.859602896336155e-06,882.1599999999993,1113.1599999999983
0.3226,0.0,0.5161,0.0,0.0,0.1613,0.0,92.4000015258789,2.859999895095825,1.04739000656128e-05,870.5099999999993,1080.0599999999984
0.303,0.0,0.5455,0.0,0.0,0.1515,0.0,92.4000015258789,2.8499999046325684,1.1686066669718428e-05,870.7799999999993,1081.8399999999983
0.2857,0.0,0.5714,0.0,0.0,0.1429,0.0,92.4000015258789,2.880000114440918,1.190456666971843e-05,871.4799999999992,1072.4699999999984
0.375,0.0,0.5,0.0,0.0,0.125,0.0,92.2,2.8763155773794704,9.884483380635588e-06,893.3299999999991,1083.0799999999983
0.3333,0.0,0.5556,0.0,0.0,0.1110999999999999,0.0,92.2,2.894126654704412,1.1686066669718428e-05,896.0199999999991,1084.8199999999983
1.0,0.0,0.0,0.0,0.0,0.0,0.0,72.11999969482422,2.2043758322671154,4.759186387871155e-07,1324.5052652776355,1852.2699999999968
1.0,0.0,0.0,0.0,0.0,0.0,0.0,72.11999969482422,2.2043758322671154,4.759186387871155e-07,1324.5052652776355,1852.2699999999968
1.0,0.0,0.0,0.0,0.0,0.0,0.0,72.11999969482422,2.2043758322671154,4.759186387871155e-07,1324.5052652776355,1852.2699999999968
1.0,0.0,0.0,0.0,0.0,0.0,0.0,72.11999969482422,2.2043758322671154,4.759186387871155e-07,1324.5052652776355,1852.2699999999968
1.0,0.0,0.0,0.0,0.0,0.0,0.0,72.11999969482422,2.2043758322671154,4.759186387871155e-07,1324.5052652776355,1852.2699999999968
1.0,0.0,0.0,0.0,0.0,0.0,0.0,72.11999969482422,2.2043758322671154,4.759186387871155e-07,1324.5052652776355,1852.2699999999968
1.0,0.0,0.0,0.0,0.0,0.0,0.0,72.11999969482422,2.2043758322671154,4.759186387871155e-07,1324.5052652776355,1852.2699999999968
1.0,0.0,0.0,0.0,0.0,0.0,0.0,72.11999969482422,2.2043758322671154,4.759186387871155e-07,1324.5052652776355,1852.2699999999968
1.0,0.0,0.0,0.0,0.0,0.0,0.0,72.11999969482422,2.2043758322671154,4.759186387871155e-07,1324.5052652776355,1852.2699999999968
