Repository: JiaQianZhu/ML_glass

This section contains all the datasets used in the experiment. 
Under the 'raw' folder, you will find the original dataset we collected from the SciGlass database via a Python module named GlassPy (https://github.com/drcassar/glasspy). 
Under the 'clean' folder, you will find the individual datasets of five properties and final dataset for joint prediction both after completion.
We also mannually gathered a small dataset (~50 entries) of compositions released by Corning Incorporated (US 2020/0339468 A1), all of which were unseen during the training period. This dataset is named 'US_patent_data.csv'.

File: (a-d) Datasets/clean/dataset_completed.csv (part 30 of 31)
SiO2,Al2O3,CaO,MgO,SrO,B2O3,Sb2O3,YoungModulus,Density293K,CTEbelowTg,Tstrain,Tsoft
1.0,0.0,0.0,0.0,0.0,0.0,0.0,72.11999969482422,2.2043758322671154,4.759186387871155e-07,1324.5052652776355,1852.2699999999968
1.0,0.0,0.0,0.0,0.0,0.0,0.0,72.11999969482422,2.2043758322671154,4.759186387871155e-07,1324.5052652776355,1852.2699999999968
1.0,0.0,0.0,0.0,0.0,0.0,0.0,72.11999969482422,2.2043758322671154,4.759186387871155e-07,1324.5052652776355,1852.2699999999968
1.0,0.0,0.0,0.0,0.0,0.0,0.0,72.11999969482422,2.2043758322671154,4.759186387871155e-07,1324.5052652776355,1852.2699999999968
1.0,0.0,0.0,0.0,0.0,0.0,0.0,72.11999969482422,2.2043758322671154,4.759186387871155e-07,1324.5052652776355,1852.2699999999968
0.0,0.55,0.45,0.0,0.0,0.0,0.0,112.0,2.866542137066523,8.654520231292366e-06,938.727999999999,1089.8399999999983
0.0,0.5,0.5,0.0,0.0,0.0,0.0,112.0,2.874597257773081,8.02065804433066e-06,938.727999999999,1089.8399999999983
0.0,0.45,0.55,0.0,0.0,0.0,0.0,112.2,2.8815098963181174,7.913171121346008e-06,938.727999999999,1089.8399999999983
0.0,0.4,0.6,0.0,0.0,0.0,0.0,112.2,2.7980764228597512,8.174463501161244e-06,938.727999999999,1089.8399999999983
0.0,0.368,0.632,0.0,0.0,0.0,0.0,109.98000030517578,2.8869250690937043,8.029736075065256e-06,938.727999999999,1089.8399999999983
0.0,0.25,0.75,0.0,0.0,0.0,0.0,99.56000061035157,2.554226865768433,8.58998035059732e-06,938.997999999999,1088.9899999999982
0.0,0.2,0.8,0.0,0.0,0.0,0.0,96.8,2.513523344993591,8.531292847354827e-06,938.9579999999992,1074.0099999999984
0.4472,0.0279,0.3837,0.1412,0.0,0.0,0.0,97.61999969482422,2.87223001241684,8.664900001525878e-06,947.6799999999988,1101.9499999999982
0.4124,0.0874,0.3528,0.1474,0.0,0.0,0.0,96.15999908447266,2.890209958553314,7.606745285397489e-06,984.7499999999986,1098.6599999999983
0.3933,0.1191,0.3369,0.1507,0.0,0.0,0.0,96.89999847412108,2.862631959438324,7.3889434026082436e-06,1007.5333333333318,1101.4799999999982
0.3528,0.1188,0.3781,0.1503,0.0,0.0,0.0,97.71999969482422,2.9152266405026115,7.972565694173175e-06,1008.3333333333318,1089.1199999999983
0.6733,0.1089,0.0891,0.0197999999999999,0.0098999999999999,0.099,0.0,76.21999969482422,2.401535066366196,3.4144949753988367e-06,934.479999999999,1231.614999999998
0.6733,0.1089,0.0891,0.0197999999999999,0.0098999999999999,0.099,0.0,76.21999969482422,2.401535066366196,3.4144949753988367e-06,934.479999999999,1231.614999999998
0.6939,0.1561,0.0,0.15,0.0,0.0,0.0,86.23999938964843,2.485269999504089,2.846443827819825e-06,1122.0482857142842,1243.15
0.6937,0.0460999999999999,0.0505999999999999,0.1541999999999999,0.0302999999999999,0.0250999999999999,0.0,84.5,2.5230000019073486,3.859999847412108e-06,968.5899999999988,1246.9099999999978
0.6694669466946694,0.0605060506050605,0.0665066506650665,0.141014101410141,0.0283028302830283,0.0342034203420342,0.0,84.5,2.539999961853028,3.95e-06,960.7999999999988,1238.607333333331
0.682,0.0572,0.0575,0.1524,0.0317,0.0192,0.0,84.5,2.5420000553131104,3.959999847412109e-06,978.8799999999987,1247.1099999999979
0.6976,0.0297,0.0688,0.1517,0.0241,0.0281,0.0,84.5,2.5179998874664307,4.140000152587891e-06,967.2999999999988,1247.4299999999978
0.6811,0.0489,0.0611,0.1595,0.0260999999999999,0.0233,0.0,84.5,2.532000064849853,4e-06,969.6999999999988,1246.9299999999978
0.6746000000000001,0.0488,0.0736,0.14,0.0299,0.0331,0.0,84.5,2.54099988937378,4.140000152587891e-06,971.4199999999988,1241.3139999999978
0.6835,0.0069,0.0705,0.1684,0.0461,0.0246,0.0,86.7,2.595999956130981,4.879999923706054e-06,887.6799999999993,1329.4149999999977
0.6787000000000001,0.11,0.0157,0.1485999999999999,0.0262,0.0208,0.0,87.68000030517578,2.506999969482422,3.139999961853028e-06,972.5699999999988,1247.4099999999978
0.6077,0.0475999999999999,0.051,0.2493,0.031,0.0134,0.0,97.28000030517578,2.6080000400543213,4.720000076293945e-06,976.2499999999987,1152.3908333333313
0.6246,0.036,0.1531,0.1498,0.0246,0.0118999999999999,0.0,86.51999969482422,2.632999897003174,5.679999923706054e-06,979.3399999999988,1165.272499999998
0.562,0.0573,0.0746,0.1724,0.0427,0.091,0.0,85.0,2.61899995803833,4.759999847412109e-06,908.2399999999992,1156.3533333333314
0.7058411682336467,0.0785157031406281,0.0814162832566513,0.0853170634126825,0.0211042208441688,0.0278055611122224,0.0,82.23999938964843,2.500999927520752,3.5099998474121093e-06,974.1799999999988,1249.8299999999979
0.6567656765676567,0.0578057805780578,0.0254025402540254,0.1739173917391739,0.0665066506650665,0.0196019601960196,0.0,85.9,2.621999979019165,4.3e-06,966.1499999999988,1226.3033333333315
0.6647,0.0904,0.1534,0.0915,0.0,0.0,0.0,82.69999694824219,2.553999900817871,4.691143377678943e-06,983.5174999999988,1230.4133333333311
0.618,0.0224,0.2037,0.1559,0.0,0.0,0.0,86.25999908447265,2.637367478410402,6.221194625391279e-06,871.6766666666659,1152.929999999998
0.6827,0.1532,0.1641,0.0,0.0,0.0,0.0,79.19999694824219,2.575000047683716,4.1086857354300375e-06,1115.176476190475,1266.9199999999976
0.7222277772222778,0.0608939106089391,0.2168783121687831,0.0,0.0,0.0,0.0,84.62000122070313,2.5418611216545104,5.106983365376793e-06,995.2199999999988,1253.2099999999978
0.6827,0.1532,0.1641,0.0,0.0,0.0,0.0,85.53999938964844,2.555690035820007,4.1086857354300375e-06,1115.176476190475,1266.9199999999976
0.6930306969303069,0.128987101289871,0.177982201779822,0.0,0.0,0.0,0.0,84.8,2.5431450462341307,4.011589897410079e-06,1017.2299999999984,1267.6199999999976
0.703,0.1056,0.1914,0.0,0.0,0.0,0.0,85.88000030517578,2.536996667385101,4.756079953002932e-06,1016.0399999999986,1246.299999999998
0.7128,0.0828999999999999,0.2043,0.0,0.0,0.0,0.0,84.62000122070313,2.546545917987824,4.757750004704793e-06,1007.9899999999986,1247.529999999998
0.7222277772222778,0.0608939106089391,0.2168783121687831,0.0,0.0,0.0,0.0,84.62000122070313,2.5418611216545104,5.106983365376793e-06,995.2199999999988,1253.2099999999978
0.5868,0.0453,0.1957999999999999,0.1721,0.0,0.0,0.0,88.5,2.5820000171661377,5.869411034393308e-06,984.0599999999988,1142.2399999999982
0.6147,0.0516999999999999,0.1882,0.1454,0.0,0.0,0.0,87.0999984741211,2.559999942779541,5.208898890958517e-06,979.9399999999988,1138.679999999998
0.6655,0.125,0.066,0.0465,0.0325,0.0645,0.0,78.91999969482421,2.497999906539917,3.5e-06,962.15,1245.15
0.6638336166383362,0.1248875112488751,0.0616938306169383,0.0521947805219478,0.0423957604239576,0.054994500549945,0.0,78.76000061035157,2.525000095367432,3.65e-06,979.15,1254.15
0.6784,0.1258,0.0669,0.0329,0.036,0.06,0.0,77.95999908447266,2.494999885559082,3.6900001525878895e-06,973.15,1264.15
0.6731673167316732,0.1219121912191219,0.0786078607860786,0.0431043104310431,0.0122012201220122,0.071007100710071,0.0,77.68000030517578,2.447999954223633,3.320000076293945e-06,971.15,1255.15
0.675,0.1263,0.0529,0.0369,0.0455,0.0634,0.0,77.7,2.509000062942505,3.5e-06,974.15,1261.15
0.6787000000000001,0.1221,0.0661,0.0358,0.0352,0.0621,0.0,77.95999908447266,2.492000102996826,3.4799999237060544e-06,971.15,1264.15
0.6711,0.1259,0.0643,0.0474,0.037,0.0542999999999999,0.0,78.76000061035157,2.51200008392334,3.570000076293945e-06,977.15,1261.15
0.6568,0.1232,0.0596999999999999,0.0496999999999999,0.0338,0.0768,0.0,77.56000061035157,2.4809999465942383,3.4900001525878906e-06,953.15,1239.15
0.653134686531347,0.1228877112288771,0.0607939206079392,0.0512948705129487,0.0418958104189581,0.06999300069993,0.0,78.1,2.513999938964844,3.9900001525878905e-06,958.15,1238.15
0.6692330766923308,0.123987601239876,0.0640935906409359,0.0501949805019498,0.034996500349965,0.0574942505749425,0.0,79.1,2.507999897003174,3.5099998474121093e-06,972.15,1255.15
0.6645335466453355,0.1254874512548745,0.0751924807519248,0.0515948405159484,0.0280971902809719,0.0550944905509449,0.0,79.1,2.505000114440918,3.620000076293945e-06,977.15,1257.15
0.676,0.122,0.0585,0.0355,0.0375,0.0705,0.0,78.15999908447266,2.484999895095825,3.370000076293945e-06,959.15,1254.15
0.6654,0.1247999999999999,0.0629,0.0434999999999999,0.0360999999999999,0.0673,0.0,78.1,2.490999937057495,3.45e-06,967.15,1252.15
0.6478,0.1219,0.0602,0.0507,0.0412999999999999,0.0781,0.0,77.63999938964844,2.50600004196167,3.609999847412108e-06,955.15,1237.15
0.6777322267773223,0.1271872812718728,0.0638936106389361,0.0442955704429557,0.0367963203679632,0.0500949905009499,0.0,78.7,2.513999938964844,3.520000076293945e-06,987.15,1274.15
0.6692,0.1229,0.0607,0.0513,0.0417,0.0542,0.0,78.76000061035157,2.5220000743865967,3.620000076293945e-06,985.15,1256.15
0.6609999999999999,0.122,0.0605,0.057,0.0375,0.062,0.0,78.1,2.515000104904175,3.4900001525878906e-06,960.15,1239.15
0.6697330266973304,0.1268873112688731,0.0551944805519448,0.0552944705529447,0.037996200379962,0.0548945105489451,0.0,79.76000061035157,2.513000011444092,3.4e-06,978.15,1258.15
0.660933906609339,0.1233876612338766,0.0695930406959304,0.0535946405359464,0.0374962503749625,0.054994500549945,0.0,79.1,2.525000095367432,3.720000076293945e-06,966.15,1246.15
0.669033096690331,0.1277872212778722,0.0812918708129187,0.0493950604939506,0.0173982601739826,0.0550944905509449,0.0,80.14000091552734,2.470999956130981,3.470000076293945e-06,978.15,1261.15
0.670932906709329,0.125987401259874,0.0721927807219278,0.0461953804619538,0.0295970402959704,0.0550944905509449,0.0,79.58000030517579,2.503000020980835,3.5400001525878905e-06,978.15,1260.15
0.6665000000000001,0.1239,0.073,0.0516,0.0301,0.0549,0.0,79.1,2.509999990463257,3.6e-06,973.15,1256.15
0.6766000000000001,0.1208,0.0647,0.0342,0.0324,0.0713,0.0,76.89999847412109,2.4739999771118164,3.6e-06,959.15,1256.15
0.6814318568143186,0.1278872112788721,0.0640935906409359,0.0444955504449555,0.036996300369963,0.0450954904509549,0.0,79.93999938964843,2.5169999599456787,3.470000076293945e-06,993.15,1279.15
0.6638336166383362,0.1248875112488751,0.0702929707029297,0.0570942905709429,0.0288971102889711,0.054994500549945,0.0,79.1,2.503999948501587,3.2400001525878904e-06,974.15,1252.15
0.6761,0.122,0.0584999999999999,0.0355,0.0375,0.0704,0.0,78.15999908447266,2.500999927520752,3.4599998474121094e-06,973.15,1259.15
0.6504000000000001,0.1248,0.0689,0.0513,0.0356999999999999,0.0689,0.0,78.22000122070312,2.510999917984009,3.65e-06,962.15,1237.15
0.6766000000000001,0.1208,0.0647,0.0342,0.0324,0.0713,0.0,76.89999847412109,2.4790000915527344,3.4e-06,969.15,1262.15
0.6669999999999999,0.1249999999999999,0.0604999999999999,0.0469999999999999,0.0389999999999999,0.0614999999999999,0.0,78.76000061035157,2.50600004196167,3.4599998474121094e-06,962.15,1251.15
0.6606000000000001,0.1252,0.0666,0.0516999999999999,0.0359,0.06,0.0,79.1,2.513999938964844,3.5900001525878905e-06,965.15,1250.15
0.6636000000000001,0.1243,0.0636,0.0468,0.0365,0.0652,0.0,78.1,2.503000020980835,3.5099998474121093e-06,967.15,1254.15
0.6668333166683331,0.1258874112588741,0.0683931606839316,0.0556944305569443,0.0280971902809719,0.0550944905509449,0.0,79.1,2.500999927520752,3.4799999237060544e-06,976.15,1256.15
0.6698999999999999,0.1171,0.0451,0.0506,0.0481,0.0692,0.0,78.1,2.505000114440918,3.5900001525878905e-06,955.15,1247.15
0.6768000000000001,0.1186,0.063,0.0344,0.031,0.0762,0.0,76.89999847412109,2.470999956130981,3.35e-06,956.15,1257.15
0.653,0.1143,0.0634,0.0451,0.04,0.0842,0.0,77.56000061035157,2.49399995803833,3.629999923706055e-06,949.15,1230.15
0.6670999999999999,0.1244,0.0745,0.0511,0.0278,0.0550999999999999,0.0,79.1,2.502000093460083,3.570000076293945e-06,977.15,1258.15
0.6505349465053495,0.1260873912608739,0.0484951504849514,0.0483951604839516,0.0483951604839516,0.0780921907809219,0.0,77.9,2.54099988937378,3.9900001525878905e-06,958.15,1237.15
0.6757,0.12,0.0643,0.0327999999999999,0.031,0.0762,0.0,76.89999847412109,2.461999893188477,3.320000076293945e-06,960.15,1260.15
0.674,0.1225,0.0575,0.035,0.0435,0.0675,0.0,78.15999908447266,2.502000093460083,3.5e-06,960.15,1252.15
0.6716,0.128,0.0655999999999999,0.038,0.0381,0.0587,0.0,79.15999908447266,2.50600004196167,3.5900001525878905e-06,978.15,1265.15
0.6706,0.1258,0.0631999999999999,0.044,0.0363999999999999,0.0599999999999999,0.0,78.76000061035157,2.505000114440918,3.5099998474121093e-06,977.15,1260.15
0.6566686662667467,0.1235752849430114,0.0610877824435113,0.0515896820635872,0.0420915816836632,0.0649870025994801,0.0,78.1,2.5179998874664307,3.770000076293945e-06,961.15,1242.15
0.6666333366663334,0.125987401259874,0.0565943405659434,0.0568943105689431,0.038996100389961,0.0548945105489451,0.0,79.76000061035157,2.513000011444092,3.570000076293945e-06,979.15,1260.15
0.6639,0.1249,0.0579999999999999,0.0582,0.04,0.055,0.0,79.1,2.5209999084472656,3.570000076293945e-06,981.15,1254.15
0.6688000000000001,0.126,0.0614,0.0372,0.0353,0.0713,0.0,78.15999908447266,2.493000030517578,3.4400001525878902e-06,970.15,1258.15
0.6731673167316732,0.1219121912191219,0.0786078607860786,0.0431043104310431,0.0122012201220122,0.071007100710071,0.0,77.68000030517578,2.444999933242798,3.3e-06,967.15,1256.15
0.6776000000000001,0.1152,0.0675,0.0333,0.0245,0.0819,0.0,76.89999847412109,2.492000102996826,3.420000076293945e-06,976.15,1267.15
0.6478,0.1219,0.0602,0.0507,0.0412999999999999,0.0781,0.0,77.63999938964844,2.509000062942505,3.6e-06,958.15,1232.15
0.6715000000000001,0.125,0.057,0.0335,0.0425,0.0705,0.0,78.15999908447266,2.496000051498413,3.4599998474121094e-06,962.15,1255.15
0.6709,0.1226,0.0703,0.0421,0.0356999999999999,0.0584,0.0,79.15999908447266,2.509000062942505,3.629999923706055e-06,971.15,1258.15
0.6695,0.1235,0.057,0.04,0.04,0.07,0.0,78.58000030517579,2.494999885559082,3.520000076293945e-06,958.15,1253.15
0.6698000000000001,0.1268999999999999,0.0667,0.0542,0.0274,0.055,0.0,79.1,2.497999906539917,3.4299999237060545e-06,979.15,1261.15
0.6694330566943306,0.1251874812518748,0.0693930606939306,0.0434956504349565,0.0373962603739626,0.0550944905509449,0.0,79.58000030517579,2.513000011444092,3.6400001525878896e-06,972.15,1257.15
0.6673,0.1253,0.0621,0.0403,0.0356999999999999,0.0693,0.0,78.58000030517579,2.490999937057495,3.420000076293945e-06,967.15,1252.15
0.6679999999999999,0.126,0.0645,0.0415,0.033,0.067,0.0,78.58000030517579,2.490999937057495,3.470000076293945e-06,962.15,1250.15
0.6740325967403259,0.1264873512648735,0.0635936406359364,0.0441955804419558,0.0365963403659634,0.0550944905509449,0.0,78.7,2.506999969482422,3.4900001525878906e-06,983.15,1265.15
0.6666,0.1239,0.0612,0.0516999999999999,0.042,0.0546,0.0,78.76000061035157,2.5199999809265137,3.5299999237060544e-06,980.15,1256.15
0.6520695860827835,0.1284743051389722,0.0470905818836232,0.0471905618876224,0.0471905618876224,0.0779844031193761,0.0,77.9,2.51200008392334,3.520000076293945e-06,967.15,1243.15
0.6958695869586958,0.1048104810481048,0.0942094209420942,0.002000200020002,0.0048004800480048,0.0983098309830983,0.0,76.28000030517578,2.390000104904175,3.5639999389648435e-06,931.15,1235.3699999999978
0.0,0.0,0.3333,0.0,0.0,0.6667000000000001,0.0,88.91999969482421,2.5000500011444093,3.999000167846679e-06,723.8200000000003,949.239999999999
0.0,0.0,0.0,0.0,0.0,1.0,0.0,18.04000015258789,1.842850945199157,1.4851332023690968e-05,559.820000000001,634.650000000001
0.6,0.0,0.2,0.2,0.0,0.0,0.0,95.33999938964844,2.6676877476241856,6.961518423725309e-06,876.3299999999992,1188.809999999998
0.5732573257325733,0.1886188618861886,0.1386138613861386,0.0549054905490549,0.0071007100710071,0.0375037503750375,0.0,91.6,2.5820000171661377,3.959999847412109e-06,978.7259999999987,1172.149999999998
0.5811,0.1823999999999999,0.136,0.0530999999999999,0.009,0.0384,0.0,91.6,2.588000059127808,3.94000015258789e-06,978.8959999999988,1165.039999999998
0.5647,0.1771,0.1433,0.0643,0.0077,0.0429,0.0,88.4,2.5910000801086426,4.1e-06,978.4059999999988,1161.279999999998
0.5647435256474352,0.1782821717828217,0.1351864813518648,0.0532946705329467,0.0135986401359864,0.0548945105489451,0.0,85.33999938964844,2.594000101089477,4.059999847412109e-06,974.8799999999987,1161.299999999998
0.494149414941494,0.1761176117611761,0.1442144214421442,0.1019101910191019,0.0179017901790179,0.0657065706570657,0.0,95.9199996948242,2.650000095367432,4.629999923706055e-06,963.5299999999988,1198.669999999998
0.5734,0.1621999999999999,0.1597,0.0795,0.0139,0.0113,0.0,89.1,2.627000093460083,4.55e-06,1049.5843333333316,1167.939999999998
0.4679,0.1265,0.1226,0.2401,0.0088,0.0341,0.0,100.98000030517578,2.684000015258789,5.0700000762939454e-06,977.6749999999988,1150.2399999999982
0.7064,0.1493,0.0212,0.0687,0.0146,0.0398,0.0,85.14000091552734,2.4539999961853027,2.5399999618530274e-06,982.419333333332,1268.1399999999976
0.5745,0.0753,0.1427999999999999,0.07,0.0892999999999999,0.0481,0.0,85.4,2.782000064849853,5.770000076293945e-06,929.869999999999,1137.5599999999981
0.5573,0.2085,0.1344,0.0538999999999999,0.0079,0.038,0.0,95.5,2.622999906539917,3.929999923706055e-06,978.7859999999988,1175.999999999998
0.539046095390461,0.1384861513848615,0.2021797820217978,0.0658934106589341,0.0143985601439856,0.03999600039996,0.0,94.63999938964844,2.6670000553131104,5.079999923706055e-06,977.6799999999988,1173.119999999998
0.66,0.102,0.0,0.0,0.238,0.0,0.0,81.8,2.9840432778994246,6.2602330546969485e-06,998.3799999999987,1231.5749999999978
0.68,0.096,0.0,0.0,0.2239999999999999,0.0,0.0,83.0,2.917070028781891,6.168826675424122e-06,1000.9724999999988,1239.664999999998
0.7214,0.0842,0.0,0.0,0.1944,0.0,0.0,83.2,2.8336299800872804,5.289136654980976e-06,1001.9499999999988,1262.0599999999977
0.68,0.1119999999999999,0.0,0.0,0.208,0.0,0.0,83.0,2.884570016860962,5.91078332271576e-06,1012.790833333332,1242.9199999999978
0.7,0.105,0.0,0.0,0.195,0.0,0.0,83.2,2.851089990139008,5.061626681772867e-06,1008.6499999999984,1241.9499999999978
0.72,0.098,0.0,0.0,0.182,0.0,0.0,81.6,2.827980000972748,4.948850739270163e-06,1013.7499999999984,1262.0599999999977
0.74,0.091,0.0,0.0,0.1689999999999999,0.0,0.0,82.6,2.759160070419312,4.588802729456762e-06,1020.4799999999984,1262.0599999999977
0.7,0.12,0.0,0.0,0.18,0.0,0.0,81.6,2.839280004501343,4.644530943343749e-06,1023.6316666666652,1261.5099999999977
0.72,0.1119999999999999,0.0,0.0,0.168,0.0,0.0,82.6,2.806079988479614,4.55620176203137e-06,1040.1499999999985,1263.3099999999977
0.74,0.104,0.0,0.0,0.156,0.0,0.0,83.2,2.757830057144165,4.298624420779088e-06,1034.3099999999986,1262.0599999999977
0.76,0.096,0.0,0.0,0.144,0.0,0.0,83.2,2.6951000547409056,4.342830266125992e-06,1052.8999999999985,1262.0599999999977
0.76,0.108,0.0,0.0,0.132,0.0,0.0,82.4,2.666040053367615,4.0117933774312265e-06,1065.3799999999983,1263.5199999999977
0.78,0.099,0.0,0.0,0.121,0.0,0.0,82.4,2.587300043106079,3.757537593550908e-06,1083.9599999999982,1262.0599999999977
0.74,0.13,0.0,0.0,0.13,0.0,0.0,82.4,2.665990023612976,3.762252620606193e-06,1062.5949999999984,1268.0099999999977
0.76,0.12,0.0,0.0,0.12,0.0,0.0,82.4,2.6343300437927244,3.747261637496948e-06,1072.1299999999983,1266.7699999999977
0.78,0.11,0.0,0.0,0.11,0.0,0.0,82.4,2.503900051116944,3.649869729623339e-06,1097.2599999999982,1263.5199999999977
0.45,0.15,0.4,0.0,0.0,0.0,0.0,96.82000122070312,2.859999895095825,8.84000015258789e-06,1048.6099999999983,1140.5499999999981
0.521,0.1193999999999999,0.0,0.3596,0.0,0.0,0.0,105.0,2.665110070705414,4.953357394854234e-06,1014.9599999999986,1043.15
0.7,0.0,0.0,0.0,0.0,0.3,0.0,87.0999984741211,2.5480000972747803,3.4955999984741168e-06,837.3599999999994,1266.1866666666645
0.653,0.121,0.108,0.0,0.0,0.118,0.0,72.91999969482421,2.4000200700759886,3.5599998474121093e-06,934.879999999999,1232.287619047617
0.0,0.0,0.5,0.0,0.0,0.5,0.0,95.13999938964844,2.7813677434552284,7.937557469685872e-06,765.7100000000002,955.8066666666659
0.0,0.0,0.0,0.0,0.5,0.5,0.0,79.76000061035157,3.421618817607562,9.775141647720333e-06,719.9600000000006,943.542999999999
0.0,0.0,0.0,0.0,0.0,1.0,0.0,17.0,1.838000059127808,1.4851332023690968e-05,559.820000000001,634.650000000001
0.0,0.2096,0.3811,0.0,0.0,0.4093,0.0,90.3,2.7870729735749102,7.5283447265624996e-06,836.9399999999994,952.9313333333323
1.0,0.0,0.0,0.0,0.0,0.0,0.0,72.11999969482422,2.200000047683716,5.400000095367431e-07,1324.5052652776355,1852.2699999999968
0.6894689468946895,0.0831083108310831,0.0841084108410841,0.0,0.0,0.1433143314331433,0.0,70.5,2.340199954509735,2.8e-06,904.3099999999991,1231.5899999999979
0.685,0.135,0.085,0.085,0.01,0.0,0.0,87.0,2.5299999713897705,3.65e-06,1015.15,1268.7699999999977
0.682,0.143,0.085,0.07,0.02,0.0,0.0,79.9000015258789,2.549999952316284,3.620000076293945e-06,1019.15,1267.7099999999978
0.682,0.143,0.087,0.078,0.005,0.005,0.0,84.19999694824219,2.5199999809265137,3.4400001525878902e-06,1017.15,1264.9099999999976
0.683,0.135,0.086,0.091,0.005,0.0,0.0,87.0,2.5199999809265137,3.5400001525878905e-06,1015.15,1268.1599999999976
0.686,0.143,0.09,0.06,0.021,0.0,0.0,87.0999984741211,2.549999952316284,3.629999923706055e-06,1022.15,1267.0299999999977
0.6713,0.1349,0.0529,0.0979,0.043,0.0,0.0,88.0,2.5999999046325684,3.9e-06,1003.15,1268.2599999999977
0.6739999999999999,0.1349999999999999,0.052,0.1069999999999999,0.032,0.0,0.0,90.1999969482422,2.569999933242798,3.7e-06,1004.15,1267.0099999999977
0.6839999999999999,0.1349999999999999,0.052,0.1069999999999999,0.022,0.0,0.0,89.5,2.549999952316284,3.470000076293945e-06,1016.15,1268.5499999999977
0.684,0.135,0.071,0.1,0.01,0.0,0.0,88.0999984741211,2.539999961853028,3.5299999237060544e-06,1013.15,1270.7299999999977
0.679,0.135,0.071,0.105,0.01,0.0,0.0,89.5,2.539999961853028,3.7900001525878894e-06,1014.15,1269.3499999999976
0.6739999999999999,0.1349999999999999,0.0419999999999999,0.1169999999999999,0.032,0.0,0.0,89.5999984741211,2.569999933242798,3.7900001525878894e-06,1007.15,1261.7999999999977
0.684,0.135,0.061,0.11,0.01,0.0,0.0,89.0999984741211,2.5299999713897705,3.55e-06,1016.15,1266.6399999999976
0.679,0.135,0.086,0.09,0.01,0.0,0.0,87.9000015258789,2.549999952316284,3.629999923706055e-06,1013.15,1268.5799999999977
0.679,0.135,0.071,0.09,0.025,0.0,0.0,89.30000305175781,2.569999933242798,3.8e-06,1013.15,1271.9499999999978
0.671,0.135,0.053,0.098,0.043,0.0,0.0,89.30000305175781,2.5999999046325684,3.8200000762939455e-06,1008.15,1268.1899999999978
0.6699999999999999,0.1349999999999999,0.0539999999999999,0.0969999999999999,0.044,0.0,0.0,90.5,2.5999999046325684,3.970000076293945e-06,1006.15,1266.9599999999978
0.687,0.14,0.065,0.071,0.032,0.005,0.0,90.8000030517578,2.559999942779541,3.6400001525878896e-06,1010.15,1272.1499999999976
0.684,0.135,0.071,0.076,0.034,0.0,0.0,90.9000015258789,2.569999933242798,3.809999847412109e-06,1017.15,1272.1199999999976
0.665,0.13,0.047,0.127,0.031,0.0,0.0,91.3000030517578,2.5799999237060547,3.770000076293945e-06,999.15,1258.8899999999978
0.665,0.132,0.055,0.122,0.026,0.0,0.0,91.4000015258789,2.5799999237060547,3.729999923706055e-06,1002.15,1262.0599999999977
0.662,0.133,0.085,0.105,0.015,0.0,0.0,91.4000015258789,2.569999933242798,3.9099998474121084e-06,1005.15,1253.5899999999979
0.6619999999999999,0.1369999999999999,0.0489999999999999,0.1129999999999999,0.0389999999999999,0.0,0.0,90.6999969482422,2.5999999046325684,3.870000076293945e-06,1003.15,1252.1499999999978
0.675,0.135,0.045,0.107,0.033,0.005,0.0,89.80000305175781,2.569999933242798,3.620000076293945e-06,1004.15,1262.8999999999976
0.675,0.138,0.045,0.098,0.034,0.01,0.0,89.0999984741211,2.559999942779541,3.55e-06,1003.15,1265.7799999999977
0.675,0.133,0.065,0.093,0.034,0.0,0.0,89.9000015258789,2.5799999237060547,3.84000015258789e-06,1007.15,1271.2499999999977
0.675,0.1369999999999999,0.073,0.088,0.022,0.005,0.0,89.9000015258789,2.549999952316284,3.7e-06,1009.15,1271.3399999999976
0.661,0.141,0.055,0.088,0.045,0.01,0.0,89.19999694824219,2.5999999046325684,3.84000015258789e-06,1000.15,1254.7199999999978
0.661,0.138,0.083,0.085,0.033,0.0,0.0,90.5999984741211,2.5999999046325684,3.959999847412109e-06,1007.15,1255.1399999999978
0.67,0.1369999999999999,0.11,0.05,0.025,0.008,0.0,84.69999694824219,2.569999933242798,3.929999923706055e-06,1009.15,1267.4299999999976
0.665,0.135,0.045,0.09,0.06,0.005,0.0,84.69999694824219,2.559999942779541,3.9e-06,999.15,1257.799999999998
0.0,0.0,0.0,0.0,0.3333,0.6667000000000001,0.0,79.76000061035157,2.9600000381469727,7.506694227218639e-06,674.3100000000007,937.122999999999
0.0,0.0,0.0,0.0,0.3,0.7,0.0,82.5,2.799999952316284,6.90491021385193e-06,659.260000000001,936.572999999999
0.6905,0.0761,0.0144,0.1541,0.039,0.0259,0.0,81.5,2.5799999237060547,3.8e-06,959.15,1243.7499999999977
0.6970999999999999,0.0831,0.1176,0.0576,0.0121,0.0325,0.0,81.0,2.5199999809265137,3.8e-06,993.15,1245.2499999999977
0.6705329467053295,0.078992100789921,0.0543945605439456,0.1514848515148485,0.012998700129987,0.0315968403159684,0.0,86.0,2.509999990463257,3.5599998474121093e-06,987.15,1237.0006666666648
0.5108,0.2195,0.0,0.2697,0.0,0.0,0.0,101.0,2.6600000858306885,3.919823716481524e-06,1040.6165714285698,1161.589999999998
0.5377000000000001,0.1926,0.0339,0.2357999999999999,0.0,0.0,0.0,98.3000030517578,2.651000022888184,4.433140053558348e-06,1035.6246666666652,1134.7799999999982
0.4805519448055195,0.2328767123287671,0.0,0.2865713428657134,0.0,0.0,0.0,104.0,2.691999912261963,4.246379525202794e-06,1041.3765714285698,1187.8599999999979
0.4641535846415358,0.1883811618838116,0.0552944705529447,0.2921707829217078,0.0,0.0,0.0,104.4,2.7219998836517334,4.9148182482537805e-06,1035.1879999999985,1140.4999999999982
0.5159,0.1923,0.0564,0.2354,0.0,0.0,0.0,98.6999969482422,2.6730000972747803,4.803927555179596e-06,1035.5699999999986,1138.4599999999982
0.5207999999999999,0.2366,0.0,0.2426,0.0,0.0,0.0,101.66000061035156,2.657000064849853,4.078866297267731e-06,1042.06657142857,1187.919999999998
0.4602,0.1868,0.0329,0.3201,0.0,0.0,0.0,101.0,2.7249999046325684,4.595280285235813e-06,1035.3746666666652,1141.949999999998
0.4671,0.208,0.0,0.3249,0.0,0.0,0.0,107.0,2.7100000381469727,4.1998468308948326e-06,1040.00657142857,1177.189999999998
0.5307,0.1901,0.0,0.2792,0.0,0.0,0.0,100.0,2.6540000438690186,4.019880201339721e-06,1040.95657142857,1142.939999999998
0.482051794820518,0.220977902209779,0.0573942605739426,0.2395760423957604,0.0,0.0,0.0,101.0,2.703000068664551,4.736879990373342e-06,1036.1779999999983,1172.299999999998
0.4919491949194919,0.1872187218721872,0.0,0.3208320832083208,0.0,0.0,0.0,102.0,2.694999933242798,4.015270296605429e-06,1040.33657142857,1176.5799999999979
0.5461,0.2145,0.0,0.2394,0.0,0.0,0.0,100.86000061035156,2.63700008392334,2.9768183347066244e-06,1041.46657142857,1134.659999999998
0.4871,0.236,0.0348,0.2421,0.0,0.0,0.0,104.2,2.694999933242798,4.613119683765228e-06,1037.5546666666653,1182.479999999998
0.3983,0.1643,0.096,0.3414,0.0,0.0,0.0,103.6,2.799000024795532,4.9544813189188655e-06,1036.4179999999983,1114.4399999999982
0.4085408540854086,0.1685168516851685,0.1641164116411641,0.2588258825882588,0.0,0.0,0.0,104.18000030517578,2.7960000038146973,5.017311332130431e-06,1033.4819999999986,1123.629999999998
0.491,0.1654,0.0,0.3436,0.0,0.0,0.0,101.0,2.6989998817443848,3.925049204635619e-06,1040.3765714285698,1172.269999999998
0.4499,0.2519,0.1808,0.1174,0.0,0.0,0.0,100.78000030517578,2.7309999465942383,4.855624992052715e-06,1034.3919999999987,1185.889999999998
0.6091609160916092,0.2709270927092709,0.0,0.1199119911991199,0.0,0.0,0.0,97.63999938964844,2.5789999961853027,3.382807683563232e-06,1044.84657142857,1196.827499999998
0.5711428857114288,0.1777822217778222,0.1385861413858614,0.1124887511248875,0.0,0.0,0.0,90.5,2.634000062942505,4.312053323109944e-06,1037.2046666666654,1173.919999999998
0.4163,0.2269,0.0,0.3568,0.0,0.0,0.0,101.4,2.747999906539917,4.383691532770792e-06,1041.3765714285698,1138.929999999998
0.4147999999999999,0.1528,0.2778,0.1546,0.0,0.0,0.0,93.5999984741211,2.816999912261963,6.186345023218791e-06,1036.1379999999983,1130.399999999998
0.4902,0.1444,0.0,0.3654,0.0,0.0,0.0,101.0,2.6989998817443848,4.277962565231322e-06,1019.1199999999984,1174.649999999998
0.4989,0.3675,0.1336,0.0,0.0,0.0,0.0,104.93999938964843,2.9649999141693115,4.514544998613993e-06,1065.9379999999985,1233.569999999998
0.5463,0.161,0.2927,0.0,0.0,0.0,0.0,84.9000015258789,2.6989998817443848,5.580349323499772e-06,1078.967666666665,1166.779999999998
0.4576,0.236,0.3064,0.0,0.0,0.0,0.0,97.7,2.73799991607666,6.332236701647443e-06,1066.1079999999984,1163.5199999999982
0.4086,0.2107,0.0,0.3807,0.0,0.0,0.0,103.0,2.7880001068115234,4.486214646530152e-06,1040.51657142857,1135.2199999999982
0.5525,0.148,0.0,0.2995,0.0,0.0,0.0,97.0,2.63100004196167,3.969247543907169e-06,1029.619333333332,1162.5299999999982
0.3894389438943894,0.1434143414341434,0.1043104310431042,0.3628362836283628,0.0,0.0,0.0,105.0,2.816999912261963,4.996556668744768e-06,1013.143333333332,1114.2799999999982
0.5013000000000001,0.125,0.0,0.3737,0.0,0.0,0.0,104.8,2.700000047683716,4.501317922782898e-06,1015.3499999999984,1148.119999999998
0.4938,0.2341,0.0,0.2721,0.0,0.0,0.0,107.4,2.680000066757202,4.127443813387551e-06,1041.9365714285698,1186.779999999998
0.4635536446355364,0.2731726827317268,0.0,0.2632736726327367,0.0,0.0,0.0,104.2,2.7100000381469727,4.319739287013098e-06,1038.97657142857,1176.049999999998
0.513,0.128,0.359,0.0,0.0,0.0,0.0,92.9000015258789,2.7711840638603484,6.647516625086471e-06,1009.6599999999984,1168.889999999998
0.1,0.29,0.61,0.0,0.0,0.0,0.0,104.8,2.9200000762939453,8.537723242187502e-06,985.4179999999988,1090.0299999999982
0.1,0.37,0.53,0.0,0.0,0.0,0.0,109.8,2.900000095367432,7.593766671752933e-06,985.4179999999988,1090.5299999999982
0.1,0.45,0.45,0.0,0.0,0.0,0.0,109.8,2.869999885559082,8.645408324241646e-06,985.4179999999988,1090.5299999999982
0.1,0.5,0.4,0.0,0.0,0.0,0.0,109.2,2.7799999713897705,7.81800713238489e-06,985.4179999999988,1090.6299999999983
0.1,0.55,0.35,0.0,0.0,0.0,0.0,109.2,2.9800000190734863,6.562108134959996e-06,985.4179999999988,1091.0799999999983
0.19,0.26,0.55,0.0,0.0,0.0,0.0,104.6,2.9200000762939453,8.46795005289714e-06,1017.0079999999986,1090.8899999999983
0.1906,0.3329999999999999,0.4764,0.0,0.0,0.0,0.0,107.6,2.880000114440918,7.773706653594979e-06,1017.4279999999984,1091.6399999999983
0.22,0.39,0.39,0.0,0.0,0.0,0.0,105.4,2.8499999046325684,7.127538883536195e-06,1063.4179999999983,1092.1099999999983
0.33,0.1669999999999999,0.503,0.0,0.0,0.0,0.0,96.16000061035156,2.900000095367432,9.067126218120636e-06,1062.2079999999985,1107.8399999999983
0.33,0.214,0.456,0.0,0.0,0.0,0.0,99.5,2.869999885559082,7.880703377696447e-06,1064.5179999999984,1116.7799999999982
0.33,0.251,0.419,0.0,0.0,0.0,0.0,100.6,2.8399999141693115,7.539163872673397e-06,1063.5479999999984,1130.5799999999983
0.33,0.276,0.3939999999999999,0.0,0.0,0.0,0.0,101.01999969482422,2.819999933242798,7.20240634671166e-06,1063.4179999999983,1130.5099999999982
0.33,0.298,0.372,0.0,0.0,0.0,0.0,101.7,2.809999942779541,6.274183293660487e-06,1063.4179999999983,1131.3399999999983
0.33,0.317,0.353,0.0,0.0,0.0,0.0,101.7,2.799999952316284,6.3408186031886505e-06,1063.4179999999983,1131.4399999999982
0.33,0.335,0.335,0.0,0.0,0.0,0.0,101.7,2.789999961853028,6.21182829360962e-06,1063.4179999999983,1130.8399999999983
0.33,0.38,0.29,0.0,0.0,0.0,0.0,102.6,2.759999990463257,6.366563842773435e-06,1063.7479999999985,1131.859999999998
0.33,0.43,0.24,0.0,0.0,0.0,0.0,102.8,2.8299999237060547,5.685843741607663e-06,1063.7479999999985,1129.869999999998
0.4,0.06,0.54,0.0,0.0,0.0,0.0,92.4000015258789,2.930000066757202,9.794924732953024e-06,988.7299999999988,1093.3199999999983
0.4,0.1,0.5,0.0,0.0,0.0,0.0,93.5000015258789,2.900000095367432,9.138625239441888e-06,996.6399999999988,1098.8399999999983
0.4,0.15,0.45,0.0,0.0,0.0,0.0,96.56000061035157,2.8499999046325684,7.915581177793233e-06,1048.6099999999983,1122.7599999999982
0.4,0.2,0.4,0.0,0.0,0.0,0.0,100.68000030517578,2.819999933242798,7.697045060857131e-06,1063.6579999999983,1128.089999999998
0.3992,0.2216,0.3792,0.0,0.0,0.0,0.0,100.78000030517578,2.799999952316284,7.0919553632100405e-06,1064.9479999999985,1134.419999999998
0.4,0.25,0.35,0.0,0.0,0.0,0.0,101.9,2.7799999713897705,6.718009678704398e-06,1063.6379999999983,1148.5099999999982
0.4,0.3,0.3,0.0,0.0,0.0,0.0,100.78000030517578,2.759999990463257,6.362848286313856e-06,1063.7079999999985,1149.7699999999982
0.4,0.327,0.273,0.0,0.0,0.0,0.0,100.98000030517578,2.7699999809265137,6.066525008201595e-06,1063.7079999999985,1148.219999999998
0.45,0.05,0.5,0.0,0.0,0.0,0.0,92.2,2.900000095367432,1.0208410564319676e-05,988.7299999999988,1111.8299999999983
0.45,0.1,0.45,0.0,0.0,0.0,0.0,93.04000091552734,2.859999895095825,8.223283315658573e-06,996.6399999999988,1118.2299999999982
0.45,0.15,0.4,0.0,0.0,0.0,0.0,96.82000122070312,2.809999942779541,7.838785059047879e-06,1048.6099999999983,1140.5499999999981
0.45,0.2,0.35,0.0,0.0,0.0,0.0,100.28000030517578,2.7699999809265137,6.682580239414039e-06,1063.6579999999983,1149.139999999998
0.45,0.206,0.344,0.0,0.0,0.0,0.0,100.28000030517578,2.7699999809265137,6.648575972039361e-06,1064.6079999999984,1155.2899999999981
0.45,0.226,0.324,0.0,0.0,0.0,0.0,99.86000061035156,2.75,6.3531483448664345e-06,1066.2279999999985,1160.7999999999981
0.45,0.244,0.306,0.0,0.0,0.0,0.0,97.7,2.740000009536743,6.290198355365935e-06,1064.4379999999985,1170.369999999998
0.45,0.25,0.3,0.0,0.0,0.0,0.0,98.98000030517578,2.720000028610229,6.231836607133775e-06,1063.9679999999985,1170.369999999998
0.45,0.26,0.29,0.0,0.0,0.0,0.0,98.98000030517578,2.740000009536743,5.962596605767145e-06,1063.2879999999984,1171.109999999998
0.45,0.275,0.275,0.0,0.0,0.0,0.0,98.98000030517578,2.7300000190734863,5.867116630554196e-06,1063.7079999999985,1169.809999999998
0.45,0.3,0.25,0.0,0.0,0.0,0.0,98.98000030517578,2.7300000190734863,5.6410966103871655e-06,1063.7079999999985,1167.959999999998
0.5,0.0,0.5,0.0,0.0,0.0,0.0,93.3,2.900000095367432,9.285800036112469e-06,922.479999999999,1131.949999999998
0.5,0.05,0.45,0.0,0.0,0.0,0.0,91.95999908447266,2.859999895095825,9.195975039164228e-06,988.7299999999988,1143.619999999998
0.5,0.1,0.4,0.0,0.0,0.0,0.0,95.28000183105468,2.809999942779541,8.0569750164032e-06,996.6399999999988,1155.789999999998
0.5,0.125,0.375,0.0,0.0,0.0,0.0,93.92000122070311,2.799999952316284,7.076942439397173e-06,1010.1399999999984,1163.0799999999979
0.5,0.15,0.35,0.0,0.0,0.0,0.0,93.92000122070311,2.759999990463257,6.668490191577733e-06,1048.2199999999984,1184.1099999999979
0.5,0.187,0.313,0.0,0.0,0.0,0.0,93.82000122070312,2.7300000190734863,6.472323976898195e-06,1063.7879999999984,1193.399999999998
0.5,0.2,0.3,0.0,0.0,0.0,0.0,94.13999938964844,2.720000028610229,6.28631431299846e-06,1063.8979999999983,1193.399999999998
0.5,0.206,0.294,0.0,0.0,0.0,0.0,94.13999938964844,2.7300000190734863,6.169470971171068e-06,1064.8479999999984,1199.8399999999979
0.5,0.222,0.278,0.0,0.0,0.0,0.0,96.13999938964844,2.720000028610229,5.218549282618934e-06,1065.3179999999984,1197.429999999998
0.5,0.237,0.263,0.0,0.0,0.0,0.0,96.13999938964844,2.7100000381469727,4.939683305967422e-06,1066.4779999999985,1217.309999999998
0.5,0.25,0.25,0.0,0.0,0.0,0.0,97.0,2.700000047683716,4.182129942576088e-06,1064.3379999999984,1215.4599999999978
0.5,0.3,0.2,0.0,0.0,0.0,0.0,97.0,2.700000047683716,4.916705011049908e-06,1062.9679999999985,1221.6499999999978
0.5,0.4,0.1,0.0,0.0,0.0,0.0,116.4,2.720000028610229,4.555411671129861e-06,1065.9379999999985,1231.059999999998
0.55,0.05,0.4,0.0,0.0,0.0,0.0,88.58000030517579,2.799999952316284,8.26337621372767e-06,987.7099999999988,1144.2699999999982
0.55,0.1,0.35,0.0,0.0,0.0,0.0,90.16000061035156,2.75,7.025016667938225e-06,995.9199999999988,1157.159999999998
0.55,0.113,0.337,0.0,0.0,0.0,0.0,90.16000061035156,2.75,6.993306616592403e-06,1004.5999999999988,1161.529999999998
0.55,0.15,0.3,0.0,0.0,0.0,0.0,89.08000030517579,2.7100000381469727,5.81807931086222e-06,1048.8799999999983,1177.939999999998
0.55,0.1689999999999999,0.281,0.0,0.0,0.0,0.0,91.86000061035156,2.700000047683716,4.812329358391534e-06,1063.5879999999984,1165.239999999998
0.55,0.185,0.265,0.0,0.0,0.0,0.0,92.43999938964843,2.690000057220459,5.452194790858316e-06,1063.4679999999985,1174.639999999998
0.55,0.2,0.25,0.0,0.0,0.0,0.0,93.5800003051758,2.6700000762939453,4.566924687113082e-06,1064.6579999999983,1169.119999999998
0.55,0.225,0.225,0.0,0.0,0.0,0.0,95.0,2.6700000762939453,4.6868940227599415e-06,1064.9679999999985,1177.0799999999979
0.55,0.25,0.2,0.0,0.0,0.0,0.0,94.6,2.6600000858306885,4.320017956960774e-06,1063.9879999999985,1199.3299999999979
0.6,0.05,0.35,0.0,0.0,0.0,0.0,89.07999877929687,2.7300000190734863,7.386476710573831e-06,987.7099999999988,1130.939999999998
0.6,0.067,0.3329999999999999,0.0,0.0,0.0,0.0,89.51999969482422,2.7300000190734863,6.993820026397708e-06,989.1799999999988,1129.0299999999982
0.6,0.1,0.3,0.0,0.0,0.0,0.0,88.73999938964843,2.690000057220459,6.269633332443237e-06,995.9199999999988,1153.139999999998
0.6,0.128,0.272,0.0,0.0,0.0,0.0,88.47999877929688,2.680000066757202,5.506543305587769e-06,1009.6599999999984,1159.519999999998
0.6,0.15,0.25,0.0,0.0,0.0,0.0,88.81999969482422,2.650000095367432,5.08942003008525e-06,1048.8799999999983,1162.209999999998
0.6,0.165,0.235,0.0,0.0,0.0,0.0,93.76000061035155,2.6600000858306885,4.6335966417948455e-06,1063.5879999999984,1152.149999999998
0.6,0.2,0.2,0.0,0.0,0.0,0.0,95.04000091552734,2.619999885559082,4.650600930123103e-06,1063.5479999999984,1163.999999999998
0.76,0.12,0.12,0.0,0.0,0.0,0.0,84.65999908447266,2.490000009536743,3.6302345530373714e-06,1078.1099999999983,1274.2299999999977
0.76,0.17,0.07,0.0,0.0,0.0,0.0,85.66000061035156,2.380000114440918,3.0872963265063966e-06,1091.9953809523793,1277.4999999999977
0.059,0.3379999999999999,0.603,0.0,0.0,0.0,0.0,103.34000091552734,2.937794055893308,7.97798489341736e-06,938.3279999999992,1090.5299999999982
0.105,0.321,0.574,0.0,0.0,0.0,0.0,107.6,2.9286343420233045,8.28791918285915e-06,1005.5879999999986,1090.5299999999982
0.155,0.304,0.541,0.0,0.0,0.0,0.0,108.6,2.972722740854536,8.071866652170819e-06,1005.5879999999986,1090.5399999999981
0.205,0.283,0.512,0.0,0.0,0.0,0.0,106.6,2.940369958877564,8.212966681162517e-06,1063.4179999999983,1091.1399999999983
0.0,0.3582,0.5399,0.1018999999999999,0.0,0.0,0.0,108.0,2.877640542427699,7.631797094535832e-06,913.167999999999,1089.5299999999982
0.0,0.365,0.535,0.0,0.1,0.0,0.0,112.0,3.0602600026130675,7.67864254639944e-06,942.899999999999,1089.8399999999983
0.5728,0.131,0.0,0.2962,0.0,0.0,0.0,101.0,2.597079196481478,3.856011948340279e-06,1014.6366666666652,1173.159999999998
0.6,0.2,0.2,0.0,0.0,0.0,0.0,100.0,2.607200703707404,4.650600930123103e-06,1063.5479999999984,1163.999999999998
0.6,0.2,0.1,0.1,0.0,0.0,0.0,95.0,2.624004748565082,4.162365916633606e-06,1033.0739999999985,1168.789999999998
0.6,0.2,0.0,0.1,0.1,0.0,0.0,93.0,2.6649888550440464,4.432865912946066e-06,1041.49957142857,1174.189999999998
0.6,0.2,0.0,0.2,0.0,0.0,0.0,102.0,2.625049188559017,3.24149571852911e-06,1043.33657142857,1153.7274999999981
0.6,0.1,0.0,0.3,0.0,0.0,0.0,96.0,2.6067450631585127,4.170443843690176e-06,990.8099999999988,1176.437499999998
0.5,0.05,0.0,0.45,0.0,0.0,0.0,104.0,2.7265850180387496,6.296008310826621e-06,986.9499999999988,1146.169999999998
0.5,0.13,0.0,0.37,0.0,0.0,0.0,107.0,2.713929982185364,4.579433933130902e-06,1014.6566666666652,1156.809999999998
0.71,0.14,0.0,0.15,0.0,0.0,0.0,91.0,2.4788199734687804,2.83577975025631e-06,1045.4255714285698,1263.6899999999978
0.669,0.13,0.053,0.09,0.045,0.013,0.0,86.0,2.5899999141693115,3.9e-06,992.15,1267.7499999999977
0.671,0.135,0.053,0.098,0.043,0.0,0.0,88.0,2.5899999141693115,3.9e-06,1000.15,1268.1899999999978
0.671,0.136,0.041,0.101,0.044,0.007,0.0,87.0,2.5899999141693115,3.829999923706055e-06,1003.15,1264.2799999999977
0.672,0.138,0.086,0.075,0.025,0.004,0.0,88.30000305175781,2.559999942779541,3.9200000762939454e-06,1023.15,1267.2299999999977
0.615961596159616,0.1272127212721272,0.0723072307230723,0.1845184518451845,0.0,0.0,0.0,98.0,2.5585400104522704,3.957861290931699e-06,1005.3699999999986,1185.602499999998
0.6174000000000001,0.1505,0.1369,0.0951999999999999,0.0,0.0,0.0,94.0,2.5884339923858644,4.2236816589355446e-06,1027.9473333333317,1191.544999999998
0.6557,0.0895,0.1033999999999999,0.1514,0.0,0.0,0.0,92.0,2.552354971170425,4.638751670837401e-06,986.8599999999986,1218.7658333333313
0.6162000000000001,0.0911,0.2149,0.0778,0.0,0.0,0.0,91.0,2.6809039735794067,5.275005502700806e-06,979.3299999999988,1157.509999999998
0.3902609739026097,0.114988501149885,0.2038796120387961,0.2908709129087091,0.0,0.0,0.0,112.0,2.840273305045234,6.283100003560386e-06,1002.2999999999988,1089.0499999999984
