Repository: JiaQianZhu/ML_glass

This section contains all the datasets used in the experiment. 
Under the 'raw' folder, you will find the original dataset we collected from the SciGlass database via a Python module named GlassPy (https://github.com/drcassar/glasspy). 
Under the 'clean' folder, you will find the individual datasets of five properties and final dataset for joint prediction both after completion.
We also mannually gathered a small dataset (~50 entries) of compositions released by Corning Incorporated (US 2020/0339468 A1), all of which were unseen during the training period. This dataset is named 'US_patent_data.csv'.

File: (a-d) Datasets/clean/dataset_completed.csv (part 31 of 31)
SiO2,Al2O3,CaO,MgO,SrO,B2O3,Sb2O3,YoungModulus,Density293K,CTEbelowTg,Tstrain,Tsoft
0.7134286571342866,0.1317868213178682,0.0912908709129087,0.0634936506349365,0.0,0.0,0.0,89.0,2.5044399738311767,3.368605681006113e-06,1030.2249999999983,1269.8999999999976
0.6647,0.0904,0.1534,0.0915,0.0,0.0,0.0,90.0,2.548659913539886,4.691143377678943e-06,983.5174999999988,1230.4133333333311
0.669,0.13,0.051,0.088,0.045,0.017,0.0,84.0,2.5899999141693115,4.079999923706054e-06,989.2016666666656,1267.0399999999977
0.6662333766623337,0.1248875112488751,0.04999500049995,0.0768923107689231,0.046995300469953,0.034996500349965,0.0,82.0,2.549999952316284,3.9200000762939454e-06,974.15,1259.069999999998
0.6809999999999999,0.133,0.073,0.067,0.0289999999999999,0.017,0.0,85.0,2.5899999141693115,3.8900001525878906e-06,998.0599999999988,1272.9799999999977
0.675,0.127,0.065,0.062,0.036,0.035,0.0,82.0,2.5899999141693115,3.9099998474121084e-06,988.15,1269.7999999999977
0.6703000000000001,0.1229,0.0589,0.0589,0.041,0.048,0.0,80.0,2.569999933242798,3.8200000762939455e-06,979.9599999999988,1262.7999999999977
0.6613,0.1299,0.0529,0.0899,0.035,0.031,0.0,84.0,2.5899999141693115,3.9200000762939454e-06,989.15,1255.0099999999977
0.6707,0.1381,0.022,0.1031,0.0501,0.016,0.0,86.0,2.5899999141693115,3.629999923706055e-06,1005.15,1259.7099999999978
0.643,0.135,0.075,0.087,0.02,0.04,0.0,85.0,2.5299999713897705,3.9200000762939454e-06,973.15,1242.3141666666643
0.667,0.135,0.076,0.072,0.02,0.03,0.0,86.0,2.5199999809265137,3.84000015258789e-06,989.15,1267.5599999999977
0.65,0.135,0.02,0.111,0.054,0.03,0.0,86.0,2.5899999141693115,3.779999923706056e-06,984.15,1248.250833333331
0.6679999999999999,0.138,0.05,0.084,0.032,0.0279999999999999,0.0,86.0,2.539999961853028,3.65e-06,985.15,1264.8099999999977
0.647,0.138,0.051,0.107,0.0289999999999999,0.0279999999999999,0.0,87.0,2.549999952316284,3.9e-06,985.15,1244.2066666666644
0.664,0.136,0.063,0.067,0.051,0.019,0.0,87.0,2.5899999141693115,4.129999923706055e-06,992.15,1261.2449999999976
0.672,0.1369999999999999,0.065,0.08,0.018,0.0279999999999999,0.0,84.0,2.509999990463257,3.5599998474121093e-06,987.15,1272.0299999999977
0.672,0.132,0.051,0.099,0.018,0.0279999999999999,0.0,86.0,2.5,3.55e-06,995.15,1269.8999999999976
0.3252,0.1916,0.4169,0.0663,0.0,0.0,0.0,99.1,2.877796226461728,7.614894104003906e-06,1035.3279999999986,1112.7399999999982
0.67,0.131,0.053,0.099,0.043,0.004,0.0,89.0,2.5899999141693115,4.059999847412109e-06,997.15,1266.9599999999978
0.6709999999999999,0.13,0.072,0.0969999999999999,0.023,0.0069999999999999,0.0,88.0,2.549999952316284,3.8900001525878906e-06,993.15,1271.1099999999976
0.669,0.131,0.053,0.092,0.044,0.011,0.0,88.0,2.5899999141693115,3.95e-06,991.15,1267.7499999999977
0.669,0.13,0.053,0.09,0.045,0.013,0.0,88.0,2.5899999141693115,4.040000152587891e-06,987.15,1267.7499999999977
0.669,0.13,0.053,0.09,0.045,0.013,0.0,86.0,2.5899999141693115,3.9e-06,992.15,1267.7499999999977
0.671,0.135,0.053,0.098,0.043,0.0,0.0,88.0,2.5899999141693115,3.9e-06,1000.15,1268.1899999999978
0.669,0.13,0.051,0.088,0.045,0.017,0.0,84.0,2.569999933242798,4.1e-06,988.15,1267.0399999999977
0.6662333766623337,0.1248875112488751,0.04999500049995,0.0768923107689231,0.046995300469953,0.034996500349965,0.0,82.0,2.549999952316284,3.9e-06,974.15,1259.069999999998
0.44,0.0,0.26,0.0,0.26,0.04,0.0,86.6,3.2221233781178795,1.027722000656126e-05,903.9699999999992,1105.1599999999983
0.5561,0.0541,0.2037,0.1861,0.0,0.0,0.0,94.88000030517578,2.682257477839788,6.080786024030044e-06,983.4399999999988,1137.679999999998
1.0,0.0,0.0,0.0,0.0,0.0,0.0,72.11999969482422,2.2043758322671154,4.759186387871155e-07,1324.5052652776355,1852.2699999999968
0.5845,0.1987,0.2168,0.0,0.0,0.0,0.0,95.04000091552734,2.616019350389639,4.750825685510183e-06,1063.7379999999985,1168.6099999999979
0.5154484551544846,0.0562943705629437,0.2147785221477852,0.2134786521347865,0.0,0.0,0.0,102.2,2.800153984387716,6.968639961433408e-06,982.7799999999988,1110.3999999999983
1.0,0.0,0.0,0.0,0.0,0.0,0.0,72.11999969482422,2.2043758322671154,4.759186387871155e-07,1324.5052652776355,1852.2699999999968
1.0,0.0,0.0,0.0,0.0,0.0,0.0,72.11999969482422,2.2043758322671154,4.759186387871155e-07,1324.5052652776355,1852.2699999999968
1.0,0.0,0.0,0.0,0.0,0.0,0.0,72.11999969482422,2.2043758322671154,4.759186387871155e-07,1324.5052652776355,1852.2699999999968
0.5,0.0,0.25,0.25,0.0,0.0,0.0,101.4199996948242,2.851999998092652,7.812014285905018e-06,921.029999999999,1066.9799999999984
0.2,0.2,0.24,0.05,0.16,0.15,0.0,100.8,3.005349993705749,7.369999694824219e-06,892.15,1067.8099999999984
0.25,0.2,0.21,0.05,0.14,0.15,0.0,101.1,2.905888578210558,7e-06,893.15,1079.6599999999985
0.25,0.2,0.18,0.1,0.12,0.15,0.0,93.01999969482422,2.836128572736468,6.730000305175781e-06,894.15,1089.3699999999983
0.7234,0.1359,0.0,0.1407,0.0,0.0,0.0,92.81999969482422,2.45199990272522,2.919399757739476e-06,1046.6263333333318,1268.2699999999977
0.6953,0.1344999999999999,0.0,0.1702,0.0,0.0,0.0,88.66000061035156,2.4809999465942383,3.2300911512874427e-06,1029.913833333332,1258.0199999999977
0.7173,0.1147,0.0,0.168,0.0,0.0,0.0,92.81999969482422,2.453000068664551,3.3923700184822106e-06,1041.8679999999983,1257.4099999999978
0.6679999999999999,0.132,0.045,0.095,0.05,0.01,0.0,87.0,2.5899999141693115,4.020000076293945e-06,998.5209999999986,1259.4399999999978
0.671,0.13,0.033,0.091,0.065,0.01,0.0,85.13999938964844,2.609999895095825,4.05e-06,1000.0584999999988,1261.2399999999977
0.665,0.133,0.025,0.0819999999999999,0.085,0.01,0.0,87.05999908447265,2.650000095367432,4.140000152587891e-06,1003.1191666666654,1258.3799999999978
0.69,0.135,0.035,0.07,0.07,0.0,0.0,88.0,2.619999885559082,3.95e-06,1018.15,1261.6299999999976
0.642,0.145,0.06,0.083,0.064,0.006,0.0,89.5999984741211,2.650000095367432,4.3e-06,1000.15,1240.228333333331
0.5,0.0,0.5,0.0,0.0,0.0,0.0,88.69999694824219,2.9059998989105225,9.285800036112469e-06,922.479999999999,1131.949999999998
1.0,0.0,0.0,0.0,0.0,0.0,0.0,72.11999969482422,2.197999954223633,4.759186387871155e-07,1324.5052652776355,1852.2699999999968
0.375,0.15,0.375,0.1,0.0,0.0,0.0,97.71999969482422,2.883543914357821,7.396206459172567e-06,1025.843333333332,1116.3199999999983
0.0,0.0,0.0,0.0,0.45,0.55,0.0,79.76000061035157,3.069999933242798,9.087584669113155e-06,720.4400000000006,943.572999999999
0.0,0.3323,0.6677,0.0,0.0,0.0,0.0,102.72000122070312,2.895000097751617,8.36420001983643e-06,938.727999999999,1089.8399999999983
0.0,0.3349,0.6651,0.0,0.0,0.0,0.0,102.72000122070312,2.89452009677887,8.37220001983643e-06,938.727999999999,1089.8399999999983
0.0,0.3475,0.6525,0.0,0.0,0.0,0.0,102.72000122070312,2.905378368298212,8.099700180053714e-06,938.727999999999,1089.8399999999983
0.0,0.3557,0.6443000000000001,0.0,0.0,0.0,0.0,106.74000091552736,2.870636679331462,8.541500050862627e-06,938.727999999999,1089.8399999999983
0.0,0.3686999999999999,0.6313,0.0,0.0,0.0,0.0,109.98000030517578,2.8865650689601896,8.046036080660143e-06,938.727999999999,1089.8399999999983
0.5847,0.1841,0.0,0.0302,0.0,0.201,0.0,75.0,2.440640015602112,2.8299999237060547e-06,922.959999999999,1210.629999999998
0.6618,0.1115,0.0,0.0296,0.0,0.1971,0.0,71.0,2.313925044238568,2.8700000762939453e-06,911.6399999999992,1224.3808333333313
0.6651,0.1121,0.0,0.0446,0.0,0.1782,0.0,71.0,2.313105042874813,2.739999961853028e-06,911.2399999999992,1225.369999999998
0.6684668466846685,0.1126112611261126,0.0,0.0597059705970597,0.0,0.1592159215921592,0.0,69.4,2.337091689109802,2.6600000381469724e-06,911.7799999999992,1226.899999999998
0.6618661866186619,0.1115111511151115,0.0,0.0887088708870886,0.0,0.1379137913791379,0.0,70.0,2.3441780300140382,2.589999961853028e-06,912.4599999999992,1225.0208333333314
0.6726672667266728,0.1133113311331133,0.0,0.1149114911491149,0.0,0.0991099109910991,0.0,72.51999969482422,2.3651400661468505,2.7299999237060544e-06,935.279999999999,1231.8666666666647
0.6750999999999999,0.1138,0.0,0.1407,0.0,0.0703999999999999,0.0,74.91999969482421,2.401340081691742,2.8399999618530275e-06,949.469999999999,1236.8723333333314
0.68,0.1,0.01,0.02,0.01,0.18,0.0,76.0,2.259999990463257,2.6799999237060545e-06,903.0599999999991,1234.5999999999979
0.7,0.1,0.01,0.05,0.0,0.14,0.0,69.0,2.289999961853028,2.4700000762939453e-06,905.2499999999992,1232.9299999999978
0.7,0.1,0.01,0.04,0.0,0.15,0.0,68.0,2.2799999713897705,2.4299999237060548e-06,903.1999999999992,1232.7499999999977
0.7,0.1,0.02,0.03,0.0,0.15,0.0,67.0,2.2799999713897705,2.5600000381469725e-06,903.7399999999992,1234.3899999999978
0.0,0.3457,0.6543000000000001,0.0,0.0,0.0,0.0,102.72000122070312,2.906588375965754,8.127700180053714e-06,938.727999999999,1089.8399999999983
0.0,0.3547999999999999,0.6452,0.0,0.0,0.0,0.0,106.74000091552736,2.904810025691986,8.462600056966143e-06,938.727999999999,1089.8399999999983
0.0,0.364,0.636,0.0,0.0,0.0,0.0,109.98000030517578,2.881742046991984,8.1864501101176e-06,938.727999999999,1089.8399999999983
0.763,0.1169999999999999,0.12,0.0,0.0,0.0,0.0,83.0999984741211,2.4600000381469727,3.712584538160053e-06,1079.1099999999983,1274.3199999999977
0.731,0.132,0.1369999999999999,0.0,0.0,0.0,0.0,85.0,2.500999927520752,3.814511249496822e-06,1048.2249999999983,1275.2499999999977
0.695,0.15,0.155,0.0,0.0,0.0,0.0,86.80000305175781,2.5390000343322754,3.889245787920263e-06,1065.8133333333317,1268.2899999999977
0.66,0.1669999999999999,0.173,0.0,0.0,0.0,0.0,88.5,2.571000099182129,4.084349981307984e-06,1069.2079999999985,1253.7449999999978
0.595,0.201,0.204,0.0,0.0,0.0,0.0,91.9000015258789,2.63100004196167,4.690050936417353e-06,1063.5479999999984,1173.219999999998
0.5395539553955396,0.2252225222522252,0.2352235223522352,0.0,0.0,0.0,0.0,94.9000015258789,2.680000066757202,4.94217591046833e-06,1067.3579999999984,1185.629999999998
0.508,0.245,0.247,0.0,0.0,0.0,0.0,96.1999969482422,2.6989998817443848,4.834193262736e-06,1063.8379999999984,1214.4399999999978
0.479,0.257,0.264,0.0,0.0,0.0,0.0,97.5,2.7170000076293945,5.70337662306286e-06,1063.9679999999985,1205.749999999998
0.4529999999999999,0.271,0.276,0.0,0.0,0.0,0.0,98.9000015258789,2.733999967575073,5.763111617696852e-06,1064.0379999999984,1173.0799999999979
0.427,0.284,0.289,0.0,0.0,0.0,0.0,100.0,2.747999906539917,6.046792045296562e-06,1063.7079999999985,1170.5999999999979
0.405,0.296,0.299,0.0,0.0,0.0,0.0,101.0,2.76200008392334,6.355748284025038e-06,1063.7079999999985,1150.589999999998
0.352,0.3229999999999999,0.325,0.0,0.0,0.0,0.0,103.0,2.782999992370605,6.368217222150167e-06,1065.0979999999984,1132.5199999999982
0.6977,0.0591,0.2432,0.0,0.0,0.0,0.0,83.4000015258789,2.601999998092652,5.110746721776326e-06,988.9699999999988,1232.799999999998
0.6947,0.0891,0.2162,0.0,0.0,0.0,0.0,83.5999984741211,2.5799999237060547,4.976453362274172e-06,1000.9599999999988,1242.1699999999978
0.6967,0.1181,0.1852,0.0,0.0,0.0,0.0,84.80000305175781,2.555999994277954,4.248949915758773e-06,1017.9599999999986,1266.0399999999977
0.6960000000000001,0.148,0.156,0.0,0.0,0.0,0.0,87.19999694824219,2.5380001068115234,3.896360074615471e-06,1066.2333333333318,1268.7599999999977
0.698,0.177,0.125,0.0,0.0,0.0,0.0,90.9000015258789,2.5360000133514404,3.5906174377350565e-06,1093.723476190475,1272.6499999999976
0.352,0.196,0.452,0.0,0.0,0.0,0.0,98.9000015258789,2.859999895095825,7.854370073354812e-06,1065.1879999999985,1113.4799999999982
0.363,0.222,0.415,0.0,0.0,0.0,0.0,99.5999984741211,2.838000059127808,7.495465963127497e-06,1066.1579999999983,1117.3099999999984
0.356,0.284,0.36,0.0,0.0,0.0,0.0,101.0,2.7929999828338623,6.366479621887207e-06,1065.0979999999984,1131.1899999999982
0.4653,0.0923,0.4424,0.0,0.0,0.0,0.0,93.04000091552734,2.857008630990982,8.247733329772953e-06,995.8899999999988,1141.429999999998
0.4065593440655934,0.0393960603939606,0.4688531146885312,0.0851914808519148,0.0,0.0,0.0,91.96000061035156,2.911372025767962,9.596113983662928e-06,981.1299999999987,1097.7899999999981
0.3923999999999999,0.0517999999999999,0.4684999999999999,0.0872999999999999,0.0,0.0,0.0,93.2000015258789,2.9123786981503166,9.502888987731936e-06,981.1299999999987,1098.4899999999982
0.3853,0.0569,0.4589,0.0989,0.0,0.0,0.0,93.64000091552734,2.922956707278888,8.909838963063559e-06,981.1299999999987,1096.2199999999982
0.4227,0.0322,0.5073,0.0378,0.0,0.0,0.0,92.2,2.9294653651714326,1.0134217232791966e-05,976.9699999999988,1111.1799999999982
0.396039603960396,0.0229022902290229,0.4762476247624762,0.1048104810481048,0.0,0.0,0.0,93.44000091552736,2.9119760187864303,1.0083626712036132e-05,938.779999999999,1085.2299999999982
0.3671999999999999,0.0521999999999999,0.4513,0.1293,0.0,0.0,0.0,92.42000122070311,2.924586696426074,9.48950899912516e-06,981.4199999999988,1076.5199999999982
0.3427,0.0675,0.4219,0.1679,0.0,0.0,0.0,97.1,2.9266299957036974,8.38963190205892e-06,986.9799999999988,1073.7099999999982
0.3511999999999999,0.0836,0.4077,0.1575,0.0,0.0,0.0,97.1,2.926136653224627,8.331138938776652e-06,990.6366666666652,1076.6499999999983
0.3445,0.0971,0.4147999999999999,0.1436,0.0,0.0,0.0,95.38000030517578,2.9225133342345555,8.315185815938315e-06,984.0599999999988,1080.9899999999982
0.3928,0.0204999999999999,0.4561,0.1306,0.0,0.0,0.0,92.42000122070311,2.917606704036395,9.709860067240398e-06,913.3699999999992,1084.9499999999982
0.3857,0.011,0.4724,0.1309,0.0,0.0,0.0,93.44000091552736,2.917252020001412,9.811010076395672e-06,912.2899999999992,1081.3399999999983
0.3756624337566244,0.1037896210378962,0.4461553844615538,0.0743925607439256,0.0,0.0,0.0,96.06000061035157,2.891803351243337,8.29213106827509e-06,987.0899999999988,1089.6699999999983
0.6537999999999999,0.0926,0.2514,0.0022,0.0,0.0,0.0,85.19999694824219,2.638000011444092,5.470275026003519e-06,995.1899999999988,1220.029999999998
0.6494,0.1014,0.247,0.0022,0.0,0.0,0.0,85.4000015258789,2.621999979019165,5.247893362935385e-06,997.4799999999988,1221.4033333333311
0.6485935140648593,0.0916990830091699,0.2593974060259397,0.0003099969000309,0.0,0.0,0.0,86.30000305175781,2.625999927520752,5.41965503826141e-06,995.3999999999988,1221.2683333333312
0.6603339666033397,0.0876912308769123,0.2500749925007499,0.0018998100189981,0.0,0.0,0.0,85.80000305175781,2.618000030517578,5.300191723823548e-06,994.2199999999988,1228.569999999998
0.6442257690307612,0.0894035761430457,0.266210648425937,0.000160006400256,0.0,0.0,0.0,87.0999984741211,2.6480000019073486,4.908851761436459e-06,997.2299999999988,1217.0649999999978
0.6463935360646393,0.0866991330086699,0.2665973340266597,0.0003099969000309,0.0,0.0,0.0,85.0,2.6440000534057617,5.038741751670834e-06,994.3999999999988,1217.814999999998
0.6437257490299612,0.0959038361534461,0.2602104084163366,0.000160006400256,0.0,0.0,0.0,85.4000015258789,2.634000062942505,5.407788365109759e-06,995.5699999999988,1219.2349999999979
0.6576000000000001,0.0928,0.2496,0.0,0.0,0.0,0.0,84.4000015258789,2.608999967575073,5.449375024477641e-06,995.1699999999988,1223.5999999999979
0.6486,0.0914,0.26,0.0,0.0,0.0,0.0,85.19999694824219,2.625,5.41965503826141e-06,995.3999999999988,1221.2683333333312
0.6336999999999999,0.0943,0.272,0.0,0.0,0.0,0.0,86.0,2.6489999294281006,5.499166451762966e-06,995.5299999999988,1168.919999999998
0.6639,0.0975,0.2386,0.0,0.0,0.0,0.0,84.30000305175781,2.601999998092652,5.220205018552148e-06,996.9799999999988,1235.729999999998
0.6474647464746475,0.0817081708170817,0.2708270827082708,0.0,0.0,0.0,0.0,85.0999984741211,2.634999990463257,5.16176174017588e-06,994.3999999999988,1217.814999999998
0.6619,0.0882,0.2499,0.0,0.0,0.0,0.0,85.0999984741211,2.609999895095825,5.291191723823549e-06,994.2499999999986,1228.569999999998
0.6349,0.0846,0.2805,0.0,0.0,0.0,0.0,85.5999984741211,2.6470000743865967,5.401033610634574e-06,993.4699999999988,1164.239999999998
0.6475,0.1014,0.2511,0.0,0.0,0.0,0.0,85.9000015258789,2.619999885559082,5.390088355445862e-06,997.2699999999988,1221.7633333333313
0.55,0.11,0.1,0.02,0.0,0.22,0.0,74.37999877929687,2.407539982795716,4.278408323605857e-06,914.3999999999992,1166.929999999998
1.0,0.0,0.0,0.0,0.0,0.0,0.0,72.11999969482422,2.2043758322671154,4.759186387871155e-07,1324.5052652776355,1852.2699999999968
0.6,0.15,0.1,0.0,0.0,0.15,0.0,73.98000030517578,2.400000095367432,3.929331644439698e-06,923.2599999999992,1171.15
0.6,0.12,0.1,0.03,0.0,0.15,0.0,74.0,2.3499999046325684,3.907688325564066e-06,917.7899999999992,1148.15
0.6,0.11,0.1,0.04,0.0,0.15,0.0,74.0,2.299999952316284,3.969199988683065e-06,916.0099999999992,1130.15
0.0,0.0,0.0,0.0,0.5,0.5,0.0,79.76000061035157,3.421618817607562,9.775141647720333e-06,719.9600000000006,943.542999999999
0.6537999999999999,0.0926,0.2514,0.0022,0.0,0.0,0.0,85.36000061035156,2.6261699986457825,5.470275026003519e-06,995.1899999999988,1220.029999999998
0.6485935140648593,0.0916990830091699,0.2593974060259397,0.0003099969000309,0.0,0.0,0.0,85.8,2.622319989204407,5.41965503826141e-06,995.3999999999988,1221.2683333333312
0.6603339666033397,0.0876912308769123,0.2500749925007499,0.0018998100189981,0.0,0.0,0.0,85.36000061035156,2.618690006732941,5.300191723823548e-06,994.2199999999988,1228.569999999998
0.6593340665933407,0.0974902509749025,0.2431756824317568,0.0,0.0,0.0,0.0,84.88000030517578,2.608009994029999,5.28968001988729e-06,997.0599999999988,1226.719999999998
0.6442257690307612,0.0894035761430457,0.266210648425937,0.000160006400256,0.0,0.0,0.0,85.8,2.632210004329681,4.908851761436459e-06,997.2299999999988,1217.0649999999978
0.6463935360646393,0.0866991330086699,0.2665973340266597,0.0003099969000309,0.0,0.0,0.0,85.73999938964843,2.6360500192642213,5.038741751670834e-06,994.3999999999988,1217.814999999998
0.6437257490299612,0.0959038361534461,0.2602104084163366,0.000160006400256,0.0,0.0,0.0,85.98000030517578,2.6300600290298464,5.407788365109759e-06,995.5699999999988,1219.2349999999979
0.6576000000000001,0.0928,0.2496,0.0,0.0,0.0,0.0,85.18000030517578,2.608879964351654,5.449375024477641e-06,995.1699999999988,1223.5999999999979
0.6485,0.0915,0.26,0.0,0.0,0.0,0.0,85.8,2.617179968357086,5.41965503826141e-06,995.3999999999988,1221.2683333333312
0.6336999999999999,0.0943,0.272,0.0,0.0,0.0,0.0,85.81999969482422,2.6516299700737,5.499166451762966e-06,995.5299999999988,1168.919999999998
0.6638663866386638,0.0975097509750975,0.2386238623862386,0.0,0.0,0.0,0.0,84.96000061035156,2.599529995918274,5.220205018552148e-06,996.9799999999988,1235.729999999998
0.6619,0.0882,0.2499,0.0,0.0,0.0,0.0,84.96000061035156,2.6101399278640747,5.291191723823549e-06,994.2499999999986,1228.569999999998
0.6349,0.0846,0.2805,0.0,0.0,0.0,0.0,85.75999908447265,2.6479400491714475,5.401033610634574e-06,993.4699999999988,1164.239999999998
0.6475,0.1014,0.2511,0.0,0.0,0.0,0.0,85.64000091552734,2.622882446050644,5.390088355445862e-06,997.2699999999988,1221.7633333333313
1.0,0.0,0.0,0.0,0.0,0.0,0.0,73.9000015258789,2.2100000381469727,4.759186387871155e-07,1324.5052652776355,1852.2699999999968
0.7,0.3,0.0,0.0,0.0,0.0,0.0,102.0,2.549999952316284,2.4661083386421204e-06,1101.5334761904749,1267.4399999999978
0.6,0.4,0.0,0.0,0.0,0.0,0.0,112.0,2.650000095367432,3.6674260133107498e-06,1071.2879999999984,1205.1474999999978
0.55,0.45,0.0,0.0,0.0,0.0,0.0,117.0,2.680000066757202,3.455461539459231e-06,1071.2879999999984,1196.289999999998
0.5,0.5,0.0,0.0,0.0,0.0,0.0,122.0,2.740000009536743,4.1581326841990125e-06,1070.0279999999984,1223.9599999999978
0.45,0.55,0.0,0.0,0.0,0.0,0.0,129.0,2.789999961853028,4.400052469889323e-06,1069.6579999999983,1180.039999999998
0.4,0.6,0.0,0.0,0.0,0.0,0.0,134.0,2.8499999046325684,4.415262375513713e-06,1069.6579999999983,1152.9929999999981
0.5,0.1,0.0,0.0,0.0,0.0,0.4,78.4999984741211,3.299999952316284,1.1312653621482851e-05,998.9399999999988,702.15
0.5770577057705771,0.1293129312931293,0.2936293629362936,0.0,0.0,0.0,0.0,88.47999877929688,2.6311963843504587,5.90196663004557e-06,1009.6599999999984,1167.459999999998
0.498,0.0,0.4168,0.0852,0.0,0.0,0.0,96.5999984741211,2.880000114440918,9.06133954425994e-06,920.069999999999,1147.7399999999982
0.5055,0.0,0.2507999999999999,0.2437,0.0,0.0,0.0,100.0,2.8499999046325684,7.800414279801504e-06,924.749999999999,1068.4799999999984
0.502,0.0,0.1669999999999999,0.331,0.0,0.0,0.0,99.6999969482422,2.8299999237060547,7.476950057411201e-06,876.9899999999993,1121.5099999999982
0.501,0.0,0.142,0.357,0.0,0.0,0.0,98.5999984741211,2.799999952316284,7.71045004596711e-06,876.9899999999993,1119.8999999999983
0.4894,0.0,0.1377,0.3729,0.0,0.0,0.0,95.9000015258789,2.75,7.793400045776377e-06,876.9899999999993,1120.1999999999982
0.4107,0.0,0.4612,0.0,0.0,0.1281,0.0,92.2,2.8633599934975305,9.47219627809071e-06,889.5799999999991,1111.7599999999982
0.364,0.087,0.4010000000000001,0.148,0.0,0.0,0.0,97.1,2.923229979276657,8.335240001551313e-06,984.7499999999986,1073.8699999999983
0.6257,0.0926999999999999,0.2475,0.0341,0.0,0.0,0.0,88.9000015258789,2.664099986553192,5.256751228732152e-06,982.3199999999988,1160.909999999998
0.6017,0.0827,0.2673,0.0483,0.0,0.0,0.0,90.4000015258789,2.687230045795441,5.7273508400599165e-06,983.4699999999988,1130.0699999999981
0.631,0.0782,0.2638,0.027,0.0,0.0,0.0,87.0,2.6494200325012205,5.119005415235244e-06,982.4999999999986,1153.8399999999979
0.5985,0.0778,0.2734,0.0503,0.0,0.0,0.0,90.1999969482422,2.6906900119781496,5.943749987792972e-06,982.2899999999988,1125.899999999998
0.6235,0.0828,0.2519,0.0418,0.0,0.0,0.0,87.0999984741211,2.65916998386383,5.241785410009111e-06,982.4599999999988,1140.4599999999982
0.6275,0.0832,0.2575,0.0318,0.0,0.0,0.0,87.30000305175781,2.656810047626496,5.234105409258887e-06,982.4999999999986,1144.5499999999981
0.6065999999999999,0.0923,0.2551,0.046,0.0,0.0,0.0,89.5999984741211,2.6672199630737303,5.521775011507667e-06,982.2799999999988,1122.369999999998
0.6168,0.0828,0.2657,0.0347,0.0,0.0,0.0,89.69999694824219,2.66288006067276,5.3079237389428256e-06,983.5099999999989,1139.7399999999982
0.6302,0.0923,0.2466,0.0308999999999999,0.0,0.0,0.0,87.5999984741211,2.642319974899292,5.205351229304359e-06,982.3199999999988,1164.619999999998
0.6356,0.096,0.2372,0.0312,0.0,0.0,0.0,88.69999694824219,2.640790057182312,5.157258360226951e-06,986.1399999999988,1180.549999999998
0.5861,0.0787,0.2742,0.061,0.0,0.0,0.0,88.9000015258789,2.688536705970764,6.131241644350686e-06,980.1299999999987,1125.589999999998
0.5981000000000001,0.08,0.2754,0.0465,0.0,0.0,0.0,89.19999694824219,2.686670017242432,5.847963306109114e-06,982.4399999999988,1125.7499999999982
0.6457,0.0977,0.2355,0.0211,0.0,0.0,0.0,87.69999694824219,2.6329399943351746,5.151768363571168e-06,988.8199999999988,1224.1733333333314
0.6091,0.0919,0.2589,0.0401,0.0,0.0,0.0,88.9000015258789,2.6740399479866026,5.563209187571205e-06,982.2799999999988,1130.5499999999981
0.6029,0.0973,0.2636,0.0362,0.0,0.0,0.0,88.69999694824219,2.6677100143432613,5.666683333206175e-06,986.5799999999988,1142.9599999999982
0.5993999999999999,0.0781,0.2718,0.0507,0.0,0.0,0.0,90.1999969482422,2.692450058460236,5.995949996185305e-06,982.2899999999988,1123.2499999999982
0.6258,0.0875,0.2423,0.0444,0.0,0.0,0.0,89.4000015258789,2.6576999402046204,5.114147919100804e-06,982.7399999999986,1151.319999999998
0.609,0.089,0.27,0.032,0.0,0.0,0.0,89.45999908447266,2.6700200057029724,5.535617527643836e-06,984.3899999999988,1126.649999999998
0.616,0.092,0.245,0.047,0.0,0.0,0.0,88.78000030517578,2.667699975967407,5.371076216080073e-06,982.2799999999988,1131.939999999998
0.6014,0.0959,0.2488,0.0538999999999999,0.0,0.0,0.0,89.4,2.6797700119018555,5.52439833304087e-06,986.3399999999988,1137.089999999998
0.602,0.083,0.267,0.048,0.0,0.0,0.0,89.91999816894531,2.682150037288666,5.708350843874613e-06,983.4699999999988,1130.0699999999981
0.599,0.078,0.273,0.05,0.0,0.0,0.0,89.77999877929688,2.6911900186538698,5.943749987792972e-06,981.9499999999988,1123.2499999999982
0.6234000000000001,0.0828999999999999,0.2517,0.042,0.0,0.0,0.0,88.06000061035157,2.65916998386383,5.175785415095373e-06,982.4599999999988,1140.4599999999982
0.6274000000000001,0.0828999999999999,0.2577,0.032,0.0,0.0,0.0,88.0,2.6593900394439696,5.26212207567124e-06,982.4999999999986,1144.5499999999981
0.607,0.092,0.255,0.046,0.0,0.0,0.0,88.93999938964843,2.670689959526062,5.508112514623002e-06,982.2799999999988,1120.869999999998
0.6164000000000001,0.0828999999999999,0.2657,0.035,0.0,0.0,0.0,88.0,2.66288006067276,5.3079237389428256e-06,983.5099999999989,1139.119999999998
0.63,0.092,0.247,0.031,0.0,0.0,0.0,88.38000030517578,2.642559976577759,5.231084560984655e-06,982.3199999999988,1164.619999999998
0.6180000000000001,0.086,0.244,0.052,0.0,0.0,0.0,88.78000030517578,2.6751400065422057,5.209389574386959e-06,983.2199999999988,1134.4999999999982
0.636,0.096,0.237,0.031,0.0,0.0,0.0,88.45999908447266,2.6406400537490846,5.156758360226951e-06,986.1399999999988,1180.549999999998
0.5986,0.0801,0.2753,0.046,0.0,0.0,0.0,89.77999877929688,2.684990019798279,5.83562997277578e-06,982.4399999999988,1125.629999999998
0.63,0.078,0.248,0.044,0.0,0.0,0.0,88.06000061035157,2.6507000017166136,5.057881249700272e-06,980.9399999999988,1140.0399999999981
0.625,0.0969999999999999,0.238,0.04,0.0,0.0,0.0,88.33999938964844,2.6606999826431275,5.291517881157282e-06,985.9199999999988,1167.1549999999982
0.6453354664533547,0.097890210978902,0.2357764223577642,0.020997900209979,0.0,0.0,0.0,87.05999908447265,2.6327199959754943,5.151768363571168e-06,988.8199999999988,1224.1299999999978
0.609,0.092,0.259,0.04,0.0,0.0,0.0,89.45999908447266,2.6740399479866026,5.587542521540321e-06,982.2799999999988,1130.5499999999981
0.603,0.0969999999999999,0.264,0.036,0.0,0.0,0.0,89.45999908447266,2.6677100143432613,5.661783333587645e-06,986.5799999999988,1142.9599999999982
0.599,0.078,0.272,0.051,0.0,0.0,0.0,89.77999877929688,2.692270050048828,5.939549990844729e-06,982.4699999999988,1123.2499999999982
0.6146,0.0871,0.2583,0.04,0.0,0.0,0.0,88.51999969482422,2.667920000553131,5.443718727129982e-06,982.7399999999986,1135.599999999998
0.58,0.0,0.42,0.0,0.0,0.0,0.0,88.58000030517579,2.789999961853028,9.37575856828236e-06,923.349999999999,1206.199999999998
0.54,0.0,0.46,0.0,0.0,0.0,0.0,90.87999877929688,2.8499999046325684,9.366814954775862e-06,922.1799999999988,1156.679999999998
0.5,0.0,0.5,0.0,0.0,0.0,0.0,93.3,2.900000095367432,9.285800036112469e-06,922.479999999999,1131.949999999998
0.48,0.0,0.52,0.0,0.0,0.0,0.0,93.3,2.9200000762939453,1.0893483345540367e-05,922.479999999999,1127.2899999999981
0.45,0.0,0.55,0.0,0.0,0.0,0.0,92.2,2.950000047683716,1.1602733333333337e-05,922.479999999999,1118.2299999999982
0.42,0.0,0.58,0.0,0.0,0.0,0.0,92.2,2.970000028610229,1.1938266666666672e-05,922.479999999999,1117.2799999999982
0.39,0.0,0.61,0.0,0.0,0.0,0.0,92.2,2.990000009536743,1.1914266666666674e-05,922.479999999999,1096.0399999999981
1.0,0.0,0.0,0.0,0.0,0.0,0.0,72.11999969482422,2.2043758322671154,4.759186387871155e-07,1324.5052652776355,1852.2699999999968
0.6829,0.1191999999999999,0.1156,0.0,0.0,0.0823,0.0,76.21999969482422,2.409436731338501,3.7150001525878906e-06,965.5133333333324,1260.6199999999976
0.6557000000000001,0.0861,0.2172,0.041,0.0,0.0,0.0,87.87999877929687,2.6245339417457583,5.224975053596501e-06,982.4499999999988,1219.779999999998
0.562,0.077,0.313,0.048,0.0,0.0,0.0,87.0999984741211,2.7232279205322265,6.910079998524982e-06,981.9499999999988,1132.4999999999982
0.407,0.08,0.465,0.048,0.0,0.0,0.0,92.24000091552736,2.9147233790159226,8.794115664000737e-06,983.4599999999988,1093.1599999999983
0.4107,0.0,0.4612,0.0,0.0,0.1281,0.0,92.2,2.8633599934975305,9.47219627809071e-06,889.5799999999991,1111.7599999999982
0.0,0.56,0.44,0.0,0.0,0.0,0.0,112.0,2.8512875616550444,8.640375004132592e-06,938.727999999999,1089.8399999999983
0.6074607460746075,0.1147114711471147,0.1207120712071207,0.1527152715271527,0.0,0.0044004400440044,0.0,85.0,2.5996271502403987,4e-06,1001.2599999999989,1167.499999999998
0.6027602760276028,0.1148114811481148,0.1208120812081208,0.1528152815281528,0.0,0.0088008800880088,0.0,84.0,2.6025371467499507,4e-06,997.5899999999988,1178.719999999998
0.6053394660533947,0.1152884711528847,0.1323867613238676,0.1380861913808619,0.0,0.0088991100889911,0.0,84.0,2.591796147119432,4.293543345006307e-06,997.6999999999988,1168.619999999998
0.6004,0.1095,0.1291,0.1522,0.0,0.0088,0.0,83.0,2.6058771430878416,4.512346673901876e-06,989.8099999999988,1179.049999999998
0.5917,0.1135999999999999,0.1086999999999999,0.1816,0.0,0.0044,0.0,84.0,2.6268034665785827,4.474988367843626e-06,1000.5599999999988,1173.319999999998
0.5919000000000001,0.1119,0.1088,0.1786,0.0,0.0088,0.0,84.0,2.625113472243408,4.459148359680175e-06,993.9899999999986,1175.8499999999979
0.5928,0.1108,0.1089,0.1743,0.0,0.0132,0.0,84.0,2.62298347165213,4.491798361206054e-06,989.1583333333324,1175.999999999998
0.5970597059705971,0.1086108610861086,0.1481148114811481,0.1374137413741374,0.0,0.0088008800880088,0.0,82.0,2.62095071554184,4.7658609405880905e-06,986.5299999999988,1181.219999999998
0.5733,0.1067,0.1164,0.1949,0.0,0.0087,0.0,89.3,2.6266666825612384,4.5515800103505445e-06,988.8699999999986,1174.809999999998
0.0,0.0,0.0,0.0,0.0,1.0,0.0,18.04000015258789,1.842850945199157,1.4851332023690968e-05,559.820000000001,634.650000000001
0.0,0.0,0.0,0.0,0.4,0.6,0.0,79.76000061035157,3.4604699692073315,5.035160064697265e-06,720.4400000000006,937.072999999999
0.0,0.3225,0.3225,0.0,0.0,0.355,0.0,89.08000030517579,2.609999895095825,6.062055177634107e-06,843.6299999999994,956.4666666666656
0.0,0.3225,0.0,0.0,0.3225,0.355,0.0,80.86000061035156,3.039999961853028,6.610661964380172e-06,841.3999999999994,953.1629999999989
0.3832,0.1009999999999999,0.4106,0.1052,0.0,0.0,0.0,96.66000061035156,2.896103328069052,8.095493824640913e-06,985.4599999999988,1091.3599999999983
0.3697,0.1001,0.3961,0.1341,0.0,0.0,0.0,95.38000030517578,2.90221664706866,8.48590664914449e-06,984.0699999999988,1082.4799999999982
0.373,0.081,0.3997,0.1463,0.0,0.0,0.0,97.1,2.9193499767780304,8.344440002314252e-06,984.0299999999988,1073.0999999999983
0.3697369736973697,0.0871087108710871,0.3961396139613961,0.147014701470147,0.0,0.0,0.0,97.1,2.909529973268509,8.498656656773884e-06,984.7499999999986,1074.6099999999983
0.3631,0.0996,0.389,0.1483,0.0,0.0,0.0,97.1,2.899625561237335,8.446089994176228e-06,984.0599999999988,1081.7399999999982
0.3664633536646335,0.0805919408059194,0.3926607339266073,0.1602839716028397,0.0,0.0,0.0,97.1,2.9153299701213835,8.426149999364216e-06,987.6499999999988,1073.0999999999983
0.3631636836316368,0.0867913208679132,0.3890610938906109,0.160983901609839,0.0,0.0,0.0,97.1,2.904105558395386,8.424590001805623e-06,988.3699999999986,1074.6099999999983
0.3597999999999999,0.093,0.3854999999999999,0.1617,0.0,0.0,0.0,97.1,2.912626640597979,8.376366675694784e-06,987.7999999999988,1079.2299999999982
0.3499,0.0988,0.375,0.1762999999999999,0.0,0.0,0.0,97.23999938964845,2.930006636182467,7.881192100524904e-06,988.3099999999988,1076.0399999999981
0.3435000000000001,0.0983,0.368,0.1902,0.0,0.0,0.0,97.23999938964845,2.950669967532158,7.640675446828209e-06,988.9399999999988,1074.9699999999982
0.6257,0.0926999999999999,0.2475,0.0341,0.0,0.0,0.0,88.06000061035157,2.6449999809265137,5.256751228732152e-06,982.3199999999988,1160.909999999998
0.6017,0.0827,0.2673,0.0483,0.0,0.0,0.0,89.91999816894531,2.690000057220459,5.7273508400599165e-06,983.4699999999988,1130.0699999999981
0.631,0.0782,0.2638,0.027,0.0,0.0,0.0,87.73999938964843,2.6540000438690186,5.119005415235244e-06,982.4999999999986,1153.8399999999979
0.5985,0.0778,0.2734,0.0503,0.0,0.0,0.0,89.77999877929688,2.690999984741211,5.943749987792972e-06,982.2899999999988,1125.899999999998
0.6235,0.0828,0.2519,0.0418,0.0,0.0,0.0,88.06000061035157,2.657999992370605,5.241785410009111e-06,982.4599999999988,1140.4599999999982
0.6275,0.0832,0.2575,0.0318,0.0,0.0,0.0,88.0,2.657000064849853,5.234105409258887e-06,982.4999999999986,1144.5499999999981
0.6065999999999999,0.0923,0.2551,0.046,0.0,0.0,0.0,88.93999938964843,2.664999961853028,5.521775011507667e-06,982.2799999999988,1122.369999999998
0.6168,0.0828,0.2657,0.0347,0.0,0.0,0.0,88.0,2.6630001068115234,5.3079237389428256e-06,983.5099999999989,1139.7399999999982
0.6302,0.0923,0.2466,0.0308999999999999,0.0,0.0,0.0,88.38000030517578,2.6419999599456787,5.205351229304359e-06,982.3199999999988,1164.619999999998
0.6356,0.096,0.2372,0.0312,0.0,0.0,0.0,88.45999908447266,2.63700008392334,5.157258360226951e-06,986.1399999999988,1180.549999999998
0.5861,0.0787,0.2742,0.061,0.0,0.0,0.0,89.77999877929688,2.697000026702881,6.131241644350686e-06,980.1299999999987,1125.589999999998
0.5981000000000001,0.08,0.2754,0.0465,0.0,0.0,0.0,89.77999877929688,2.697000026702881,5.847963306109114e-06,982.4399999999988,1125.7499999999982
0.6304,0.078,0.2475,0.0441,0.0,0.0,0.0,88.06000061035157,2.6480000019073486,5.0270812542779095e-06,980.9399999999988,1140.0399999999981
0.6457,0.0977,0.2355,0.0211,0.0,0.0,0.0,86.91999816894531,2.631999969482422,5.151768363571168e-06,988.8199999999988,1224.1733333333314
0.6091,0.0919,0.2589,0.0401,0.0,0.0,0.0,89.45999908447266,2.681999921798706,5.563209187571205e-06,982.2799999999988,1130.5499999999981
0.6029,0.0973,0.2636,0.0362,0.0,0.0,0.0,89.45999908447266,2.674000024795532,5.666683333206175e-06,986.5799999999988,1142.9599999999982
0.5993999999999999,0.0781,0.2718,0.0507,0.0,0.0,0.0,89.77999877929688,2.696000099182129,5.995949996185305e-06,982.2899999999988,1123.2499999999982
0.6258,0.0875,0.2423,0.0444,0.0,0.0,0.0,88.33999938964844,2.6589999198913574,5.114147919100804e-06,982.7399999999986,1151.319999999998
0.3347,0.0814,0.4662,0.1177,0.0,0.0,0.0,93.32000122070312,2.9258566835323965,8.868618884913126e-06,982.6199999999986,1074.8399999999983
0.3673632636736326,0.0815918408159184,0.4330566943305669,0.117988201179882,0.0,0.0,0.0,96.66000061035156,2.9077766696612044,8.373628927103677e-06,982.6199999999986,1074.8399999999983
0.5197999999999999,0.0825,0.2785,0.1192,0.0,0.0,0.0,95.61999969482422,2.7367671799659727,6.588610002517698e-06,981.9699999999988,1147.389999999998
0.5,0.0,0.5,0.0,0.0,0.0,0.0,93.3,2.900000095367432,9.285800036112469e-06,922.479999999999,1131.949999999998
0.0944999999999999,0.0,0.4056,0.0,0.0,0.4999,0.0,91.53999938964844,2.700000047683716,1.14e-05,810.4199999999997,957.5626666666659
0.2004799520047995,0.0,0.3942605739426057,0.0,0.0,0.4052594740525947,0.0,90.31999969482422,2.680000066757202,1e-05,864.0099999999994,957.7966666666656
0.3956604339566043,0.0,0.4117588241175882,0.0,0.0,0.1925807419258074,0.0,91.18000030517578,2.6700000762939453,7.280000305175781e-06,883.1399999999993,1098.0099999999982
0.2,0.22,0.48,0.1,0.0,0.0,0.0,104.0,2.907999992370605,8.599999999999999e-06,1029.8779999999986,1084.2299999999982
0.4,0.0,0.3,0.0,0.0,0.3,0.0,88.4,2.569999933242798,6.5658750129699735e-06,885.2399999999993,1041.9099999999985
0.6464,0.0,0.3535999999999999,0.0,0.0,0.0,0.0,87.65999908447266,2.6700332164764404,7.533448850722546e-06,924.379999999999,1303.8249999999978
0.0,0.0,0.0,0.0,0.0,1.0,0.0,15.5447998046875,1.825999975204468,1.4851332023690968e-05,559.820000000001,634.650000000001
0.4608539146085391,0.1503849615038496,0.1537846215378462,0.0,0.0,0.234976502349765,0.0,78.41999969482421,2.4189999103546143,4.845006659507753e-06,915.4599999999992,1143.869999999998
0.45,0.0,0.55,0.0,0.0,0.0,0.0,98.8000030517578,2.8429999351501465,1.1602733333333337e-05,922.479999999999,1118.2299999999982
0.55,0.0,0.45,0.0,0.0,0.0,0.0,92.0999984741211,2.756999969482422,9.693871440778462e-06,923.349999999999,1165.119999999998
0.0,0.0,0.33,0.0,0.0,0.67,0.0,88.91999969482421,2.505815511703492,6.33240996405284e-06,723.7800000000003,949.0333333333323
0.3123,0.0,0.0,0.4164,0.0,0.2713,0.0,99.6999969482422,2.720000028610229,6.3934683750152585e-06,824.7099999999996,1065.8929999999984
0.4,0.0,0.4,0.0,0.0,0.2,0.0,93.63999938964844,2.7866215614988685,8.3e-06,881.4599999999992,1096.3599999999983
0.6,0.0,0.0,0.0,0.0,0.4,0.0,47.13999938964844,1.8109999895095823,4.709392347717286e-06,834.1899999999996,1164.859999999998
0.5,0.0,0.0,0.0,0.0,0.5,0.0,27.11999969482422,1.8530000448226929,5.414115678660072e-06,834.1399999999995,1062.7899999999984
0.4,0.0,0.0,0.0,0.0,0.6,0.0,23.939999771118163,1.8609999418258667,4.974572959899896e-06,838.6599999999994,994.5029999999987
0.3,0.0,0.0,0.0,0.0,0.7,0.0,23.239999771118164,1.8530000448226929,7.749091070756466e-06,759.95,977.3329999999987
0.5,0.0,0.4,0.0,0.0,0.1,0.0,90.51999969482422,2.7699999809265137,8.94413739504133e-06,894.5599999999991,1130.2199999999982
0.4,0.0,0.4,0.0,0.0,0.2,0.0,93.63999938964844,2.7690000534057617,8.224566695531218e-06,881.4599999999992,1096.3599999999983
0.3,0.0,0.4,0.0,0.0,0.3,0.0,88.4000015258789,2.742000102996826,8.10419333813986e-06,865.2299999999994,1025.9299999999985
0.2,0.0,0.4,0.0,0.0,0.4,0.0,94.71999969482422,2.6610000133514404,8.754941028022772e-06,863.4299999999994,957.7966666666656
0.5,0.0,0.5,0.0,0.0,0.0,0.0,93.3,2.896084471613477,9.285800036112469e-06,922.479999999999,1131.949999999998
0.57,0.2,0.0,0.2,0.0,0.03,0.0,99.06000061035157,2.5810000896453857,3.4066401202065583e-06,1000.7959999999986,1161.789999999998
0.54,0.21,0.0,0.21,0.0,0.04,0.0,101.26000061035155,2.6292567086219787,3.684923445383707e-06,976.4959999999988,1153.589999999998
0.0,0.201,0.0,0.239,0.0,0.56,0.0,95.57999877929689,2.450000047683716,4.917866154725211e-06,867.8399999999992,956.2029999999988
0.0,0.215,0.258,0.0,0.0,0.527,0.0,88.3,2.4800000190734863,5.815818294080091e-06,840.0399999999994,949.009999999999
0.0,0.196,0.0,0.0,0.27,0.534,0.0,77.62000122070313,2.819999933242798,6.1334357346126045e-06,833.0999999999996,943.612999999999
0.0,0.0,0.0,0.3,0.0,0.7,0.0,95.05999908447264,2.135999917984009,6.000854486665265e-06,691.3100000000006,946.992999999999
0.1147885211478852,0.2704729527047295,0.6147385261473853,0.0,0.0,0.0,0.0,106.0,3.233051091372967,8.521309889729819e-06,1005.9179999999984,1089.8799999999983
0.1577,0.2389,0.6034,0.0,0.0,0.0,0.0,107.0,3.018309582525776,8.10656827634175e-06,1007.6779999999984,1089.9899999999982
0.1173,0.3043,0.5784,0.0,0.0,0.0,0.0,107.0,3.3692121156425707,8.419341806466242e-06,1005.5879999999986,1090.3299999999983
0.2192,0.1937,0.5871,0.0,0.0,0.0,0.0,104.2,2.9225328127259305,8.600208307838446e-06,1063.1079999999984,1076.046666666665
0.2541,0.0,0.3611,0.0,0.0,0.3848,0.0,93.0800003051758,2.663907467126846,7.519999694824218e-06,863.6399999999994,960.15
0.2683,0.0,0.1745,0.2429,0.0,0.3143,0.0,97.88000030517578,2.624857684373856,5.170000076293945e-06,824.3299999999996,1000.15
0.3533,0.0,0.2598999999999999,0.0,0.0,0.3868,0.0,59.41999969482422,2.509832433462143,5.5e-06,886.2399999999993,985.15
0.37,0.0,0.35,0.0,0.0,0.28,0.0,90.0800003051758,2.845000028610229,7.113483270517987e-06,883.3899999999993,1071.1299999999983
0.3663,0.01,0.3465,0.0,0.0,0.2772,0.0,90.96000061035156,2.8320000171661377,7.06202126871745e-06,883.3599999999992,1071.6799999999985
0.3607639236076392,0.024997500249975,0.3412658734126587,0.0,0.0,0.272972702729727,0.0,90.96000061035156,2.8239998817443848,7.0091571876525935e-06,900.4799999999991,1071.3499999999983
0.3515,0.05,0.3325,0.0,0.0,0.266,0.0,93.3,2.809999942779541,6.983571745427455e-06,900.4799999999991,1071.6699999999985
0.3422,0.075,0.3238,0.0,0.0,0.259,0.0,93.3,2.8010001182556152,6.460760078629994e-06,895.8399999999991,1069.5699999999983
0.3329999999999999,0.1,0.315,0.0,0.0,0.252,0.0,90.7,2.7850000858306885,6.607515360205513e-06,901.9799999999992,1077.7699999999982
0.33,0.1,0.25,0.0,0.25,0.07,0.0,92.7,3.199073356787364,8.473999984741212e-06,933.969999999999,1071.3999999999985
