Repository: JiaQianZhu/ML_glass

# ML_glass

# we conducted a ML research on the compositional design for high-performance glass substrates using medium to small dataset sizes, which comprises 7 oxides (SiO2, Al2O3, CaO, MgO, SrO, B2O3, Sb2O3) and 5 properties (density, Young's Modulus, CTE, Tstrain and Tsoft).

File: clean/density_filled.csv (part 1 of 17)
SiO2,Al2O3,CaO,MgO,SrO,B2O3,Sb2O3,YoungModulus,Density293K,CTEbelowTg,Tstrain,Tsoft
1.0,0.0,0.0,0.0,0.0,0.0,0.0,,2.204337035090928,,,
0.667,0.1705999999999999,0.0843,0.0781,0.0,0.0,0.0,,2.5220000743865967,,,
0.45,0.1,0.3,0.15,0.0,0.0,0.0,,2.8705220437049865,6.1e-06,,
0.45,0.05,0.25,0.25,0.0,0.0,0.0,,2.861702101403759,6.6e-06,,
0.5,0.1,0.2,0.2,0.0,0.0,0.0,,2.81721426709493,5.4e-06,,
0.625,0.375,0.0,0.0,0.0,0.0,0.0,,2.5899999141693115,,,
0.3,0.0,0.25,0.25,0.0,0.2,0.0,,2.817955777347088,7.79000015258789e-06,,
0.3,0.0,0.15,0.35,0.0,0.2,0.0,,2.7652599954605104,7.83000030517578e-06,,
0.15,0.0,0.3,0.35,0.0,0.2,0.0,,2.8675900435447694,9.55e-06,,
0.4,0.0,0.1,0.0,0.3,0.2,0.0,,3.4532247774600986,8.04000015258789e-06,,
0.31,0.0,0.4479999999999999,0.173,0.0,0.069,0.0,,2.917505206074033,1.033000030517578e-05,,
0.3,0.0,0.0,0.2,0.3,0.2,0.0,,3.362924717664719,9.08000030517578e-06,,
0.4,0.0,0.0,0.1,0.3,0.2,0.0,,3.4530399870872497,8.04000015258789e-06,,
1.0,0.0,0.0,0.0,0.0,0.0,0.0,,2.204337035090928,,,
0.54,0.0,0.46,0.0,0.0,0.0,0.0,,2.852039784629193,,,
0.95,0.05,0.0,0.0,0.0,0.0,0.0,,2.1410000324249268,,,
0.95,0.0,0.0,0.0,0.0,0.05,0.0,,2.1710000038146973,,,
0.92,0.03,0.0,0.0,0.0,0.05,0.0,,2.194999933242798,,,
0.88,0.07,0.0,0.0,0.0,0.05,0.0,,2.246999979019165,,,
0.86,0.09,0.0,0.0,0.0,0.05,0.0,,2.1710000038146973,,,
0.556,0.222,0.0,0.222,0.0,0.0,0.0,101.0,2.625,3.55e-06,,
0.579,0.186,0.0,0.235,0.0,0.0,0.0,,2.615999937057495,,,
0.595,0.211,0.0,0.1939999999999999,0.0,0.0,0.0,,2.6679999828338623,,,
0.5379999999999999,0.127,0.0,0.335,0.0,0.0,0.0,,2.4560000896453857,,,
0.724,0.1219999999999999,0.0,0.1539999999999999,0.0,0.0,0.0,,2.618000030517578,,,
0.5765,0.0899,0.1792,0.0626999999999999,0.0,0.0917,0.0,,2.542682492931684,,,
0.4047404740474047,0.1192119211921192,0.3252325232523252,0.1508150815081508,0.0,0.0,0.0,,2.853289957841237,,,
0.3963,0.1168,0.2653999999999999,0.2214999999999999,0.0,0.0,0.0,,2.86946801884969,,,
0.424,0.1562,0.3408,0.079,0.0,0.0,0.0,,2.831446111798286,,,
0.4147999999999999,0.1528,0.2778,0.1546,0.0,0.0,0.0,,2.8567376787502536,,,
0.4453,0.1968,0.3579,0.0,0.0,0.0,0.0,,2.775696069785527,,,
0.4352,0.1923,0.2914,0.0810999999999999,0.0,0.0,0.0,,2.767243379153902,,,
0.4255,0.188,0.2279,0.1586,0.0,0.0,0.0,,2.8477659557557207,,,
0.4121,0.0911,0.4968,0.0,0.0,0.0,0.0,,2.883303364208766,,,
0.4034000000000001,0.0891,0.4323,0.0752,0.0,0.0,0.0,,2.883846663157144,,,
0.3951,0.0873,0.3704,0.1472,0.0,0.0,0.0,,2.9003566380341845,,,
0.4226422642264226,0.1245124512451245,0.4528452845284529,0.0,0.0,0.0,0.0,,2.86687092485882,,,
0.4135413541354136,0.1218121812181218,0.3876387638763876,0.077007700770077,0.0,0.0,0.0,,2.8747966584761935,,,
1.0,0.0,0.0,0.0,0.0,0.0,0.0,,2.203000068664551,,,
0.5,0.0,0.5,0.0,0.0,0.0,0.0,,2.9040000438690186,,,
0.5,0.25,0.25,0.0,0.0,0.0,0.0,,2.700000047683716,,,
1.0,0.0,0.0,0.0,0.0,0.0,0.0,,2.20199990272522,1.202000045776367e-06,,
1.0,0.0,0.0,0.0,0.0,0.0,0.0,,2.2049999237060547,,,
0.3696,0.1556,0.3961,0.0787,0.0,0.0,0.0,,2.8920266645352046,,,
0.3616361636163616,0.1522152215221522,0.3321332133213321,0.154015401540154,0.0,0.0,0.0,,2.8958999701340993,,,
0.3792999999999999,0.1916,0.3483,0.0808,0.0,0.0,0.0,,2.863567875610458,,,
0.3709,0.1873,0.2838,0.158,0.0,0.0,0.0,,2.8801420639753337,,,
0.4446,0.0582,0.4235,0.0737,0.0,0.0,0.0,,2.8701466583410893,,,
0.426957304269573,0.0558944105589441,0.304969503049695,0.2121787821217878,0.0,0.0,0.0,,2.930880019664764,,,
0.446,0.0876,0.3186,0.1478,0.0,0.0,0.0,,2.8448866772651673,,,
0.4569,0.1197,0.272,0.1514,0.0,0.0,0.0,,2.8140503800539745,,,
0.4474,0.1172,0.2130999999999999,0.2223,0.0,0.0,0.0,,2.816849956512451,,,
0.4684,0.1533,0.2231,0.1552,0.0,0.0,0.0,,2.795990572486174,,,
0.4584,0.1501,0.1637,0.2278,0.0,0.0,0.0,,2.8089170930208542,,,
0.4488,0.1469,0.1069,0.2974,0.0,0.0,0.0,,2.7758599948883056,,,
0.4396439643964396,0.1439143914391439,0.0523052305230523,0.3641364136413641,0.0,0.0,0.0,,2.7306500029563905,,,
0.4915,0.1931,0.234,0.0814,0.0,0.0,0.0,,2.699706516265869,,,
0.4746,0.0279999999999999,0.3559,0.1415,0.0,0.0,0.0,,2.869338583946228,,,
0.4653465346534653,0.0274027402740274,0.2991299129912991,0.208120812081208,0.0,0.0,0.0,,2.8595900201797484,,,
0.4564,0.0269,0.2445,0.2722,0.0,0.0,0.0,,2.862682481408119,,,
0.4857485748574858,0.0572057205720572,0.3122312231223122,0.1448144814481448,0.0,0.0,0.0,,2.8057203976339076,,,
0.476,0.0561,0.255,0.2128999999999999,0.0,0.0,0.0,,2.8142528752485907,,,
0.4667,0.055,0.2,0.2783,0.0,0.0,0.0,,2.83231157541275,,,
0.4973497349734973,0.0879087908790879,0.2664266426642664,0.1483148314831483,0.0,0.0,0.0,,2.7700269941091533,,,
0.4774,0.0843999999999999,0.1535,0.2847,0.0,0.0,0.0,,2.82232065141201,,,
0.5096,0.1201,0.2184,0.1519,0.0,0.0,0.0,,2.73693168759346,,,
0.4989,0.1176,0.1604,0.2231,0.0,0.0,0.0,,2.771905568897724,,,
0.4886999999999999,0.1152,0.1047,0.2914,0.0,0.0,0.0,,2.734646590948105,,,
0.4789,0.1128999999999999,0.0513,0.3569,0.0,0.0,0.0,,2.7212799787521362,,,
0.5341,0.1574,0.2289,0.0796,0.0,0.0,0.0,,2.695260031223297,,,
0.5112511251125113,0.1506150615061506,0.1095109510951095,0.2286228622862286,0.0,0.0,0.0,,2.710945576296912,,,
0.5549445055494451,0.2224777522247775,0.0,0.2225777422257774,0.0,0.0,0.0,,2.625160002708435,,,
0.6478,0.106,0.0944999999999999,0.1517,0.0,0.0,0.0,,2.5566599678993227,,,
0.4871,0.015,0.3577,0.1402,0.0,0.0,0.0,,2.8652485990524292,,,
0.5945,0.0379,0.2239,0.1437,0.0,0.0,0.0,,2.6689751744270325,,,
0.5838,0.0791,0.1889999999999999,0.1481,0.0,0.0,0.0,,2.6138280989442553,,,
0.4927,0.0302999999999999,0.3350999999999999,0.1419,0.0,0.0,0.0,,2.7911542429526652,,,
0.4989,0.046,0.3114,0.1437,0.0,0.0,0.0,,2.7897953676382703,,,
0.4784,0.0513,0.3262,0.1441,0.0,0.0,0.0,,2.811035796261969,,,
0.622,0.1189,0.1061999999999999,0.1528999999999999,0.0,0.0,0.0,,2.5812700071334835,,,
0.5737,0.1054,0.17,0.1509,0.0,0.0,0.0,,2.6329466664791106,,,
0.5909409059094091,0.1454854514548545,0.1080891910808919,0.1554844515548445,0.0,0.0,0.0,,2.625737605167759,,,
0.5721,0.1522,0.1197,0.156,0.0,0.0,0.0,,2.625955022970835,,,
0.4904,0.1651999999999999,0.1877,0.1567,0.0,0.0,0.0,,2.7313717764152416,,,
0.498,0.1866,0.1563,0.1591,0.0,0.0,0.0,,2.744172019276479,,,
0.4525,0.1067,0.2909,0.1499,0.0,0.0,0.0,,2.8337725216150282,,,
0.4625999999999999,0.1363,0.2478,0.1533,0.0,0.0,0.0,,2.810533229175068,,,
0.4686,0.0250999999999999,0.3652,0.1411,0.0,0.0,0.0,,2.8682266958554585,,,
0.4246999999999999,0.025,0.4096,0.1407,0.0,0.0,0.0,,2.889643328984578,,,
0.4336,0.0511,0.3717,0.1436,0.0,0.0,0.0,,2.8734966739018755,,,
0.4429,0.0783,0.3321,0.1467,0.0,0.0,0.0,,2.8444366776943206,,,
0.4357999999999999,0.0981,0.3173,0.1488,0.0,0.0,0.0,,2.8546260523796083,,,
0.385038503850385,0.0378037803780378,0.4354435443544354,0.1417141714171417,0.0,0.0,0.0,,2.9013933356602983,,,
0.3973397339733973,0.078007800780078,0.3784378437843784,0.1462146214621462,0.0,0.0,0.0,,2.9007266469796495,,,
0.406,0.1063,0.3383,0.1494,0.0,0.0,0.0,,2.868769977092743,,,
0.3777,0.0628,0.4150999999999999,0.1444,0.0,0.0,0.0,,2.902293327649434,,,
0.3653634636536346,0.0717928207179282,0.4175582441755824,0.1452854714528547,0.0,0.0,0.0,,2.903999997377395,,,
0.3520647935206479,0.0777922207779222,0.4243575642435756,0.1457854214578542,0.0,0.0,0.0,,2.911026662389437,,,
0.3596999999999999,0.106,0.3853999999999999,0.1489,0.0,0.0,0.0,,2.910513314207395,,,
0.3367,0.1058,0.4088,0.1487,0.0,0.0,0.0,,2.918066658775012,,,
0.270972902709729,0.1197880211978802,0.4596540345965403,0.1495850414958504,0.0,0.0,0.0,,2.919983340104421,,,
0.5367536753675368,0.2017201720172017,0.1004100410041004,0.1611161116111611,0.0,0.0,0.0,,2.6627400159835815,,,
0.5196999999999999,0.2164,0.1013,0.1626,0.0,0.0,0.0,,2.6813410453427404,,,
0.5281,0.2394,0.0673,0.1651999999999999,0.0,0.0,0.0,,2.6617113580703733,,,
0.4213,0.1172,0.3107,0.1508,0.0,0.0,0.0,,2.8724010229110717,,,
0.4104,0.1209,0.3176,0.1510999999999999,0.0,0.0,0.0,,2.848939960002899,,,
0.415,0.1359,0.2964,0.1527,0.0,0.0,0.0,,2.8669858062267304,,,
0.3677,0.1354,0.3447,0.1522,0.0,0.0,0.0,,2.9005699630578357,,,
0.376,0.1662,0.3021,0.1557,0.0,0.0,0.0,,2.883097967823346,,,
0.3206320632063206,0.135013501350135,0.3926392639263926,0.1517151715171517,0.0,0.0,0.0,,2.9241733226378757,,,
0.3279,0.1656,0.3513,0.1552,0.0,0.0,0.0,,2.9118799775838853,,,
0.3354664533546645,0.1976802319768023,0.3080691930806919,0.1587841215878412,0.0,0.0,0.0,,2.8613207719590927,,,
0.2800719928007199,0.1650834916508349,0.4001599840015998,0.1546845315468453,0.0,0.0,0.0,,2.934724997282028,,,
0.240975902409759,0.141985801419858,0.4652534746525348,0.1517848215178482,0.0,0.0,0.0,,2.911246670881907,,,
0.2326232623262326,0.1645164516451645,0.4487448744874487,0.1541154115411541,0.0,0.0,0.0,,2.912056671778361,,,
0.1876,0.1796,0.4774,0.1553999999999999,0.0,0.0,0.0,,2.911550009250641,,,
0.4764,0.2688,0.0868999999999999,0.1679,0.0,0.0,0.0,,2.7078357156793924,,,
0.3810618938106189,0.024997500249975,0.4536546345365463,0.1402859714028597,0.0,0.0,0.0,,2.9200233503182726,,,
0.3447,0.0508,0.4617,0.1427999999999999,0.0,0.0,0.0,,2.919629999399185,,,
0.3071,0.0776,0.47,0.1452999999999999,0.0,0.0,0.0,,2.926493337949117,,,
0.3104,0.0914,0.4513,0.1469,0.0,0.0,0.0,,2.9229900148709613,,,
0.3377,0.0249,0.4975,0.1399,0.0,0.0,0.0,,2.925652904286529,,,
0.3227,0.0507,0.4841,0.1425,0.0,0.0,0.0,,2.91131999373436,,,
0.2846999999999999,0.0774,0.4927999999999999,0.1450999999999999,0.0,0.0,0.0,,2.9193353360493974,,,
0.268,0.1053,0.4787,0.148,0.0,0.0,0.0,,2.9173233397801717,,,
0.2275,0.1341,0.4876,0.1508,0.0,0.0,0.0,,2.910680012702942,,,
0.2176,0.1554,0.474,0.153,0.0,0.0,0.0,,2.9076000022888184,,,
0.6606000000000001,0.1324,0.0523,0.1547,0.0,0.0,0.0,,2.5429274743795394,,,
0.6435,0.119,0.0843999999999999,0.1531,0.0,0.0,0.0,,2.554229967594147,,,
0.6455000000000001,0.146,0.0524,0.1561,0.0,0.0,0.0,,2.5468684836626054,,,
0.6127612761276128,0.1457145714571457,0.0858085808580858,0.1557155715571557,0.0,0.0,0.0,,2.5730993436177574,,,
0.6221,0.1667,0.0530999999999999,0.1581,0.0,0.0,0.0,,2.5779560033480324,,,
0.6286,0.181,0.0306999999999999,0.1597,0.0,0.0,0.0,,2.5556259908676147,,,
0.5675,0.1948,0.077,0.1607,0.0,0.0,0.0,,2.62919002532959,,,
0.519,0.2791,0.0325,0.1694,0.0,0.0,0.0,,2.6636333680152893,,,
0.5009500950095009,0.2952295229522952,0.0328032803280328,0.171017101710171,0.0,0.0,0.0,,2.670870044231415,,,
0.2067,0.1489,0.4921999999999999,0.1522,0.0,0.0,0.0,,2.91566002368927,,,
0.5617,0.1802,0.0991,0.159,0.0,0.0,0.0,,2.6336300110816957,,,
0.494,0.0926,0.2646,0.1488,0.0,0.0,0.0,,2.7648475806713098,,,
0.5337999999999999,0.2552,0.044,0.1669999999999999,0.0,0.0,0.0,,2.656733367443085,,,
0.4292,0.1065,0.3146,0.1497,0.0,0.0,0.0,,2.8636566734313966,,,
0.3636,0.1205,0.3653,0.1506,0.0,0.0,0.0,,2.9077999675273896,,,
0.2739,0.1344999999999999,0.4403,0.1513,0.0,0.0,0.0,,2.927639991044998,,,
0.2022,0.1192,0.5297,0.1489,0.0,0.0,0.0,,2.9179300093650817,,,
0.5733426657334266,0.0281971802819718,0.255974402559744,0.1424857514248575,0.0,0.0,0.0,,2.685816513419151,,,
0.5621,0.0276,0.2007999999999999,0.2095,0.0,0.0,0.0,,2.6610650005340575,,,
0.5512448755124488,0.0270972902709729,0.1476852314768523,0.273972602739726,0.0,0.0,0.0,,2.7406066608428956,,,
0.5307999999999999,0.0260999999999999,0.0474,0.3957,0.0,0.0,0.0,,2.7067975175380705,,,
0.5992000000000001,0.0588999999999999,0.2675,0.0744,0.0,0.0,0.0,,2.6855380482673645,,,
0.5869586958695869,0.0576057605760576,0.2096209620962096,0.1458145814581458,0.0,0.0,0.0,,2.628510000705719,,,
0.5751,0.0565,0.1541,0.2143,0.0,0.0,0.0,,2.6235900104045866,,,
0.5637436256374363,0.0553944605539446,0.1006899310068993,0.2801719828017198,0.0,0.0,0.0,,2.616634808589542,,,
0.5529,0.0542999999999999,0.0494,0.3434,0.0,0.0,0.0,,2.6267816605170564,,,
0.6139386061393861,0.0904909509049095,0.2192780721927807,0.0762923707629237,0.0,0.0,0.0,,2.6863600182533265,,,
0.6011,0.0886,0.161,0.1493,0.0,0.0,0.0,,2.6068516760667166,,,
0.5887588758875888,0.0867086708670867,0.1051105110511051,0.2194219421942194,0.0,0.0,0.0,,2.6124260688149743,,,
0.5768423157684232,0.084991500849915,0.0514948505149485,0.2866713328667133,0.0,0.0,0.0,,2.601645146719993,,,
0.6295000000000001,0.1236999999999999,0.1686,0.0782,0.0,0.0,0.0,,2.576118988037109,,,
0.616,0.121,0.11,0.153,0.0,0.0,0.0,,2.57947000169754,,,
0.603060306030603,0.1184118411841184,0.0538053805380538,0.2247224722472247,0.0,0.0,0.0,,2.5826380715531014,,,
0.6459,0.1586,0.1153,0.0802,0.0,0.0,0.0,,2.5614149773120882,,,
0.6315999999999999,0.1551,0.0564,0.1568999999999999,0.0,0.0,0.0,,2.549715976715088,,,
0.6361636163616362,0.0288028802880288,0.2621262126212621,0.0729072907290729,0.0,0.0,0.0,,2.6384983446200687,,,
0.611,0.0277,0.1510999999999999,0.2102,0.0,0.0,0.0,,2.604548568555287,,,
0.6251374862513749,0.0566943305669433,0.1030896910308969,0.2150784921507849,0.0,0.0,0.0,,2.552818561622075,,,
0.6128,0.0556,0.0504999999999999,0.2811,0.0,0.0,0.0,,2.535223798144431,,,
0.6675332466753325,0.0907909209079092,0.1650834916508349,0.0765923407659234,0.0,0.0,0.0,,2.54373393535614,,,
0.6535000000000001,0.0889,0.1077,0.1499,0.0,0.0,0.0,,2.548709976673126,,,
0.64,0.087,0.0528,0.2202,0.0,0.0,0.0,,2.537368552514485,,,
0.9653,0.0,0.0,0.0,0.0,0.0347,0.0,66.0,2.1587151029625455,,,
0.4742,0.1115,0.3361,0.0782,0.0,0.0,0.0,,2.7790382258097335,,,
0.4982,0.1065,0.3203,0.075,0.0,0.0,0.0,,2.7513501938184106,,,
0.5165483451654834,0.1022897710228977,0.3091690830916908,0.071992800719928,0.0,0.0,0.0,,2.7498935886224114,,,
0.5567,0.0942,0.2834,0.0657,0.0,0.0,0.0,,2.689176694552104,,,
0.4416558344165583,0.1732826717328267,0.3127687231276872,0.0722927707229277,0.0,0.0,0.0,,2.7845263581275943,,,
0.4172,0.2184,0.2949,0.0695,0.0,0.0,0.0,,2.754300786773364,,,
0.5188,0.0755,0.0,0.4057,0.0,0.0,0.0,,2.701090042591095,,,
0.5253,0.1012,0.0,0.3735,0.0,0.0,0.0,,2.673660063743591,,,
0.5287,0.1147,0.0,0.3566,0.0,0.0,0.0,,2.6664600729942323,,,
0.5513,0.2053,0.0,0.2434,0.0,0.0,0.0,,2.6540491914749147,,,
0.4558455845584558,0.1225122512251225,0.0,0.4216421642164216,0.0,0.0,0.0,,2.7506999802589416,,,
0.5202,0.1869,0.0,0.2929,0.0,0.0,0.0,,2.6766000509262087,,,
0.5434,0.2101,0.0,0.2465,0.0,0.0,0.0,,2.637206704616547,,,
0.5495,0.2161,0.0,0.2344,0.0,0.0,0.0,,2.654829196929932,,,
0.65,0.0,0.35,0.0,0.0,0.0,0.0,,2.680000066757202,,,
0.6,0.0,0.4,0.0,0.0,0.0,0.0,,2.789999961853028,,,
0.55,0.0,0.45,0.0,0.0,0.0,0.0,,2.8499999046325684,,,
1.0,0.0,0.0,0.0,0.0,0.0,0.0,,2.200000047683716,6e-07,,
0.4429,0.0,0.5571,0.0,0.0,0.0,0.0,,2.935022829844495,,,
0.4997999999999999,0.0,0.5002,0.0,0.0,0.0,0.0,,2.895919794535317,,,
0.5428999999999999,0.0,0.4571,0.0,0.0,0.0,0.0,,2.8484008584665874,,,
0.5832999999999999,0.0,0.4167,0.0,0.0,0.0,0.0,,2.7959798852479647,,,
0.6138,0.0,0.3862,0.0,0.0,0.0,0.0,,2.6849736070632932,,,
0.4911999999999999,0.0,0.0,0.5088,0.0,0.0,0.0,,2.746407966693242,,,
0.5225,0.0,0.0,0.4775,0.0,0.0,0.0,,2.7308800232410433,,,
0.5439,0.0,0.0,0.4561,0.0,0.0,0.0,,2.6880100393295288,,,
0.5329999999999999,0.0,0.467,0.0,0.0,0.0,0.0,,2.860280749207451,,,
0.483,0.0,0.517,0.0,0.0,0.0,0.0,,2.915334248344103,,,
0.414,0.0,0.586,0.0,0.0,0.0,0.0,,2.956520025730133,,,
0.385,0.0,0.615,0.0,0.0,0.0,0.0,,2.976234799351011,,,
0.0,0.0,0.0,0.0,0.0,1.0,0.0,,1.8423463666594397,,,
0.02,0.0,0.0,0.0,0.0,0.98,0.0,,1.8423463666594397,,,
0.6934,0.1524,0.0,0.1542,0.0,0.0,0.0,,2.4896180052757266,,,
0.7302,0.1341,0.0,0.1357,0.0,0.0,0.0,,2.485049982070923,,,
1.0,0.0,0.0,0.0,0.0,0.0,0.0,,2.20199990272522,,,
1.0,0.0,0.0,0.0,0.0,0.0,0.0,,2.204337035090928,,,
1.0,0.0,0.0,0.0,0.0,0.0,0.0,71.9000015258789,2.204337035090928,,,
1.0,0.0,0.0,0.0,0.0,0.0,0.0,72.69999694824219,2.20199990272522,4.0999999046325683e-07,,
1.0,0.0,0.0,0.0,0.0,0.0,0.0,,2.204337035090928,,,
0.2242,0.2138,0.4804,0.0816,0.0,0.0,0.0,,2.902283342679342,,,
0.2257,0.2097,0.4836,0.081,0.0,0.0,0.0,,2.8944600129127505,,,
0.2106789321067893,0.2165783421657834,0.4515548445155484,0.1211878812118788,0.0,0.0,0.0,,2.9072800052165984,,,
0.2167,0.2207,0.4643,0.0983,0.0,0.0,0.0,,2.9013566795984906,,,
0.2102,0.2531,0.4503999999999999,0.0863,0.0,0.0,0.0,,2.904690009355545,,,
0.2181,0.2307999999999999,0.4675,0.0836,0.0,0.0,0.0,,2.898206679026286,,,
0.3811,0.1675,0.4046,0.0467999999999999,0.0,0.0,0.0,,2.879679986834526,,,
0.3483651634836516,0.1656834316568343,0.4470552944705529,0.0388961103889611,0.0,0.0,0.0,,2.8845300426369618,,,
0.3075,0.1652,0.4887,0.0386,0.0,0.0,0.0,,2.882480010986328,,,
0.4844,0.1702,0.2903,0.0550999999999999,0.0,0.0,0.0,,2.713089228800365,,,
0.4281,0.1694999999999999,0.3477,0.0547,0.0,0.0,0.0,,2.843366905331612,,,
0.4136999999999999,0.1873999999999999,0.2434,0.1555,0.0,0.0,0.0,,2.8439667790003154,,,
0.3751624837516248,0.1702829717028297,0.3923607639236076,0.0621937806219378,0.0,0.0,0.0,,2.8741938923597337,,,
0.2922,0.1773999999999999,0.4229,0.1075,0.0,0.0,0.0,,2.899210003256798,,,
0.4571,0.1796,0.2537,0.1096,0.0,0.0,0.0,,2.7430390396941275,,,
0.478,0.1729,0.2782,0.0709,0.0,0.0,0.0,,2.7277924831821805,,,
0.4428442844284428,0.1808180818081808,0.2591259125912591,0.1172117211721172,0.0,0.0,0.0,,2.7637480188920387,,,
0.4282999999999999,0.1834,0.2556,0.1326999999999999,0.0,0.0,0.0,,2.783726252295754,,,
0.4525,0.174,0.2951,0.0784,0.0,0.0,0.0,,2.7658544981593183,,,
0.4174417441744174,0.1819181918191819,0.2759275927592759,0.1247124712471247,0.0,0.0,0.0,,2.7774646206877445,,,
0.4276427642764276,0.1723172317231723,0.3297329732973297,0.0703070307030703,0.0,0.0,0.0,,2.8051730148792267,,,
0.4058,0.1692,0.3703,0.0547,0.0,0.0,0.0,,2.8616337430477143,,,
0.3942,0.1718,0.3638,0.0702,0.0,0.0,0.0,,2.8690002127091088,,,
0.3917391739173917,0.1704170417041704,0.3754375437543754,0.0624062406240624,0.0,0.0,0.0,,2.86733582564195,,,
0.4036,0.1664,0.391,0.039,0.0,0.0,0.0,,2.8643441522121424,,,
0.392,0.169,0.3844,0.0546,0.0,0.0,0.0,,2.86246200633049,,,
0.3835,0.1703,0.384,0.0622,0.0,0.0,0.0,,2.869803897023201,,,
0.3953,0.1663,0.3994,0.039,0.0,0.0,0.0,,2.878749980727831,,,
0.3867,0.1676,0.3989,0.0467999999999999,0.0,0.0,0.0,,2.877762483755747,,,
0.3954999999999999,0.1649,0.4084,0.0312,0.0,0.0,0.0,,2.8775049859285353,,,
0.335,0.0576999999999999,0.0902999999999999,0.517,0.0,0.0,0.0,,2.7999029905398687,,,
0.3252,0.052,0.0803999999999999,0.5424,0.0,0.0,0.0,,2.7973529905875525,,,
0.419041904190419,0.1104110411041104,0.1777177717771777,0.2928292829282928,0.0,0.0,0.0,,2.82878773411115,,,
0.4664999999999999,0.1474,0.2312999999999999,0.1548,0.0,0.0,0.0,,2.8011500497800963,,,
0.4604,0.1531,0.2305,0.156,0.0,0.0,0.0,,2.8177187572802813,,,
0.4648464846484648,0.1607160716071607,0.2381238123812381,0.1363136313631363,0.0,0.0,0.0,,2.7593333016350154,,,
0.4423,0.1659,0.226,0.1658,0.0,0.0,0.0,,2.829105728878352,,,
0.4724,0.1419,0.2319999999999999,0.1537,0.0,0.0,0.0,,2.7965219789487974,,,
0.495,0.1586,0.2652,0.0812,0.0,0.0,0.0,,2.692033972740173,,,
0.4813,0.1543,0.2579,0.1065,0.0,0.0,0.0,,2.7237963688373568,,,
0.4654,0.1536,0.2494,0.1316,0.0,0.0,0.0,,2.7599520764464422,,,
0.4526452645264526,0.1495149514951495,0.2425242524252425,0.1553155315531553,0.0,0.0,0.0,,2.8239918855854445,,,
0.4472447244724472,0.1563156315631563,0.2395239523952395,0.1569156915691569,0.0,0.0,0.0,,2.8320504853332436,,,
0.4243,0.1846999999999999,0.2273,0.1637,0.0,0.0,0.0,,2.8407852862837677,,,
0.3256,0.0501999999999999,0.0914,0.5328,0.0,0.0,0.0,,2.797442991216977,,,
0.3117311731173117,0.0496049604960496,0.0902090209020902,0.5484548454845485,0.0,0.0,0.0,,2.79544299074014,,,
0.3257,0.0528,0.096,0.5255,0.0,0.0,0.0,,2.8009129900534946,,,
0.3234,0.054,0.0981,0.5245000000000001,0.0,0.0,0.0,,2.8012329883178073,,,
0.3812,0.0822,0.1494,0.3872,0.0,0.0,0.0,,2.8462699627876282,,,
0.4592,0.1268999999999999,0.2307999999999999,0.1830999999999999,0.0,0.0,0.0,,2.824203215139253,,,
0.5754424557544245,0.0924907509249075,0.1793820617938206,0.0623937606239376,0.0,0.0902909709029097,0.0,,2.5370724966128666,,,
0.5560112022404481,0.0893178635727145,0.0866173234646929,0.1808361672334466,0.0,0.0872174434886977,0.0,,2.526579985618591,,,
0.5424,0.0533,0.0,0.4043,0.0,0.0,0.0,,2.6458100497722628,,,
0.4864,0.0521,0.0,0.4614999999999999,0.0,0.0,0.0,,2.7371180046399433,,,
0.4328,0.051,0.0,0.5162,0.0,0.0,0.0,,2.772154987851778,,,
0.5869586958695869,0.0576057605760576,0.2096209620962096,0.1458145814581458,0.0,0.0,0.0,,2.628510000705719,,,
0.4857485748574858,0.0572057205720572,0.3122312231223122,0.1448144814481448,0.0,0.0,0.0,,2.8057203976339076,,,
0.5202,0.0557,0.1013,0.282,0.0,0.0408,0.0,,2.7167050075531005,,,
0.4311568843115688,0.0564943505649435,0.1026897310268973,0.2856714328567143,0.0,0.123987601239876,0.0,,2.711349992752075,,,
0.3858,0.0567999999999999,0.1033,0.2876,0.0,0.1664999999999999,0.0,,2.7104299998283388,,,
0.3398,0.0572,0.104,0.2895,0.0,0.2095,0.0,,2.7057400035858152,,,
0.5202,0.0557,0.1013,0.282,0.0,0.0408,0.0,,2.7167050075531005,,,
0.6251374862513749,0.0566943305669433,0.1030896910308969,0.2150784921507849,0.0,0.0,0.0,,2.552818561622075,,,
0.4491449144914491,0.0529052905290529,0.0962096209620962,0.4017401740174017,0.0,0.0,0.0,,2.7769699919223787,,,
0.5052,0.0541,0.0984,0.3423,0.0,0.0,0.0,,2.736450011730194,,,
0.5269473052694731,0.0846915308469153,0.1026897310268973,0.2856714328567143,0.0,0.0,0.0,,2.7044600296020507,,,
0.5424,0.0533,0.0,0.4043,0.0,0.0,0.0,,2.6458100497722628,,,
0.612,0.0601,0.3278999999999999,0.0,0.0,0.0,0.0,,2.741609820127487,,,
0.4,0.0,0.4,0.2,0.0,0.0,0.0,,2.9235283025105794,,,
0.3878,0.0204,0.4081,0.1837,0.0,0.0,0.0,,2.911423312028249,,,
0.3750624937506249,0.0416958304169583,0.4166583341665834,0.1665833416658334,0.0,0.0,0.0,,2.9064999818801875,,,
0.3616999999999999,0.0638,0.4256,0.1488999999999999,0.0,0.0,0.0,,2.9096266589562094,,,
0.3333,0.1110999999999999,0.4445,0.1110999999999999,0.0,0.0,0.0,,2.902010003328323,,,
0.3181681831816818,0.1363863613638636,0.4545545445455454,0.0908909109089091,0.0,0.0,0.0,,2.906916683832804,,,
0.3023697630236976,0.1627837216278372,0.4650534946505349,0.0697930206979302,0.0,0.0,0.0,,2.9003600120544433,,,
0.2683,0.2195,0.4878,0.0243999999999999,0.0,0.0,0.0,,2.823159999847412,,,
0.25,0.25,0.5,0.0,0.0,0.0,0.0,,2.875919998032706,,,
0.0707,0.2828,0.5758,0.0707,0.0,0.0,0.0,109.0,2.9600000381469727,,,
1.0,0.0,0.0,0.0,0.0,0.0,0.0,,2.204337035090928,,,
0.5797,0.1464,0.0886999999999999,0.1852,0.0,0.0,0.0,,2.6192980066935223,4.44000015258789e-06,,
0.5,0.104,0.27,0.0,0.0,0.126,0.0,,2.5508527110417685,5.5e-06,,
1.0,0.0,0.0,0.0,0.0,0.0,0.0,,2.204337035090928,,,
0.5550999999999999,0.1196,0.0,0.3253,0.0,0.0,0.0,,2.619999885559082,,,
0.4058,0.1141,0.3929999999999999,0.0871,0.0,0.0,0.0,,2.878706656416257,,,
0.3738,0.1051,0.3621,0.159,0.0,0.0,0.0,,2.912149964570999,,,
0.4746,0.0279999999999999,0.3559,0.1415,0.0,0.0,0.0,,2.869338583946228,,,
0.5227,0.0253,0.324,0.128,0.0,0.0,0.0,,2.789540011882782,,,
0.4493550644935506,0.0262973702629737,0.3900609939006099,0.1342865713428657,0.0,0.0,0.0,,2.8737666817506153,,,
0.425042504250425,0.0249024902490249,0.3183318331833183,0.2317231723172317,0.0,0.0,0.0,,2.8664800333976745,,,
0.446,0.088,0.3339,0.1321,0.0,0.0,0.0,,2.8154513140519466,,,
0.4295,0.1202,0.3225,0.1278,0.0,0.0,0.0,,2.8085785039265954,,,
0.4444444444444444,0.1247124712471247,0.4308430843084308,0.0,0.0,0.0,0.0,,2.8338600277900694,,,
0.3864386438643865,0.108010801080108,0.5055505550555055,0.0,0.0,0.0,0.0,,2.8969401733477906,,,
0.3987601239876013,0.1122887711228877,0.4889511048895111,0.0,0.0,0.0,0.0,,2.8548866970453948,,,
0.4134,0.1156,0.471,0.0,0.0,0.0,0.0,,2.874500015179316,,,
0.4278572142785721,0.1204879512048795,0.4516548345165483,0.0,0.0,0.0,0.0,,2.8668933012882873,,,
0.4635536446355365,0.1200879912008799,0.4163583641635837,0.0,0.0,0.0,0.0,,2.832299973964691,,,
0.4878,0.1149,0.3973,0.0,0.0,0.0,0.0,,2.800325971106688,,,
0.5247999999999999,0.1064,0.3688,0.0,0.0,0.0,0.0,,2.7685254683381033,,,
0.4234,0.1661,0.4105,0.0,0.0,0.0,0.0,,2.828633732795715,,,
0.4090999999999999,0.1941,0.3968,0.0,0.0,0.0,0.0,,2.815054115922678,,,
0.3951,0.2214999999999999,0.3834,0.0,0.0,0.0,0.0,,2.8077315941992254,,,
0.3795,0.2507999999999999,0.3697,0.0,0.0,0.0,0.0,,2.8075469170496574,,,
0.5323,0.1255,0.3422,0.0,0.0,0.0,0.0,,2.757625005523364,,,
0.4291,0.0783,0.4926,0.0,0.0,0.0,0.0,,2.873182682247389,,,
0.3949,0.1041,0.501,0.0,0.0,0.0,0.0,,2.8965749452397933,,,
0.4932999999999999,0.139,0.3677,0.0,0.0,0.0,0.0,,2.7884162646673976,,,
0.449,0.1386,0.4124,0.0,0.0,0.0,0.0,,2.835719965696335,,,
0.405,0.1382,0.4568,0.0,0.0,0.0,0.0,,2.868965106535526,,,
0.5069493050694931,0.1001899810018998,0.3928607139286071,0.0,0.0,0.0,0.0,,2.7850000858306885,,,
0.6335000000000001,0.1276,0.2389,0.0,0.0,0.0,0.0,,2.63193333864212,5.4e-06,,
0.6625337466253375,0.2085791420857914,0.1288871112888711,0.0,0.0,0.0,0.0,,2.560789988040924,3.8e-06,,
0.5129,0.1813,0.0,0.3057999999999999,0.0,0.0,0.0,,2.6759900498390197,4.5e-06,,
1.0,0.0,0.0,0.0,0.0,0.0,0.0,,2.204337035090928,,,
1.0,0.0,0.0,0.0,0.0,0.0,0.0,,2.204337035090928,,,
0.0,0.0,0.0,0.0,0.0,1.0,0.0,,1.7970000505447388,,,
1.0,0.0,0.0,0.0,0.0,0.0,0.0,,2.204337035090928,,,
0.9936,0.0,0.0,0.0,0.0,0.0064,0.0,,2.2029695743876623,,,
0.9856,0.0,0.0,0.0,0.0,0.0144,0.0,,2.187342357086494,,,
0.9809,0.0,0.0,0.0,0.0,0.0191,0.0,,2.1831844811699566,,,
0.9565,0.0,0.0,0.0,0.0,0.0435,0.0,,2.182636720828108,,,
0.9222,0.0,0.0,0.0,0.0,0.0778,0.0,,2.156529951981596,,,
0.84,0.0,0.0,0.0,0.0,0.16,0.0,,2.1466500329971314,,,
0.7,0.0,0.0,0.0,0.0,0.3,0.0,,2.24377127289772,,,
0.9941,0.0059,0.0,0.0,0.0,0.0,0.0,,2.2068500614166258,,,
0.9773,0.0227,0.0,0.0,0.0,0.0,0.0,,2.192860040664673,,,
0.97,0.03,0.0,0.0,0.0,0.0,0.0,,2.2169599437713625,,,
0.95,0.05,0.0,0.0,0.0,0.0,0.0,,2.1840399956703185,,,
0.939,0.061,0.0,0.0,0.0,0.0,0.0,,2.259029974937439,,,
0.93,0.07,0.0,0.0,0.0,0.0,0.0,,2.2617599749565125,,,
1.0,0.0,0.0,0.0,0.0,0.0,0.0,,2.200000047683716,,,
0.974,0.0,0.0,0.0,0.0,0.026,0.0,,2.190000057220459,,,
1.0,0.0,0.0,0.0,0.0,0.0,0.0,,2.203000068664551,,,
1.0,0.0,0.0,0.0,0.0,0.0,0.0,,2.204337035090928,,,
1.0,0.0,0.0,0.0,0.0,0.0,0.0,,2.2109999656677246,,,
0.5,0.0,0.5,0.0,0.0,0.0,0.0,,2.895919794535317,,,
1.0,0.0,0.0,0.0,0.0,0.0,0.0,,2.204337035090928,,,
1.0,0.0,0.0,0.0,0.0,0.0,0.0,,2.2100000381469727,,,
0.2979,0.7021,0.0,0.0,0.0,0.0,0.0,,2.8240819320678714,,,
0.2305,0.7695000000000001,0.0,0.0,0.0,0.0,0.0,,2.8319719324111943,,,
0.1586,0.8414,0.0,0.0,0.0,0.0,0.0,,2.832171934604645,,,
0.1474,0.6947,0.1578999999999999,0.0,0.0,0.0,0.0,,2.8307569501399996,,,
0.865,0.0,0.0,0.0,0.0,0.135,0.0,,2.1574599647521975,,,
1.0,0.0,0.0,0.0,0.0,0.0,0.0,,2.204337035090928,,,
0.986,0.0139999999999999,0.0,0.0,0.0,0.0,0.0,,2.2024299335479736,,,
0.969,0.031,0.0,0.0,0.0,0.0,0.0,,2.2211499309539793,,,
0.963,0.037,0.0,0.0,0.0,0.0,0.0,,2.220930047035217,,,
1.0,0.0,0.0,0.0,0.0,0.0,0.0,,2.204337035090928,5e-07,,
0.95,0.0,0.0,0.0,0.0,0.05,0.0,,2.181999921798706,1.2999999999999998e-06,,
0.9,0.0,0.0,0.0,0.0,0.1,0.0,,2.1429998874664307,1.8e-06,,
0.85,0.0,0.0,0.0,0.0,0.15,0.0,,2.134000062942505,2.3e-06,,
0.8,0.0,0.0,0.0,0.0,0.2,0.0,,2.109999895095825,2.6e-06,,
0.7,0.0,0.0,0.0,0.0,0.3,0.0,,2.055000066757202,3.5e-06,,
0.5,0.0,0.0,0.0,0.0,0.5,0.0,,1.9900000095367432,5.899999999999999e-06,,
0.25,0.0,0.0,0.0,0.0,0.75,0.0,,1.9049999713897705,1.01e-05,,
0.1,0.0,0.0,0.0,0.0,0.9,0.0,,1.8650000095367432,,,
0.0,0.0,0.0,0.0,0.0,1.0,0.0,,1.843999981880188,1.49e-05,,
1.0,0.0,0.0,0.0,0.0,0.0,0.0,,2.20199990272522,4.900000095367432e-07,,
1.0,0.0,0.0,0.0,0.0,0.0,0.0,,2.200000047683716,,,
1.0,0.0,0.0,0.0,0.0,0.0,0.0,,2.203000068664551,5.802500247955322e-07,,
1.0,0.0,0.0,0.0,0.0,0.0,0.0,,2.20199990272522,-5.7587009668350226e-08,,
1.0,0.0,0.0,0.0,0.0,0.0,0.0,,2.203000068664551,5.599999904632568e-07,,
1.0,0.0,0.0,0.0,0.0,0.0,0.0,,2.204337035090928,,,
1.0,0.0,0.0,0.0,0.0,0.0,0.0,,2.2109999656677246,,,
1.0,0.0,0.0,0.0,0.0,0.0,0.0,,2.203000068664551,,,
1.0,0.0,0.0,0.0,0.0,0.0,0.0,,2.204337035090928,,,
0.5714,0.0,0.4286,0.0,0.0,0.0,0.0,,2.7769999504089355,,,
0.55,0.0,0.45,0.0,0.0,0.0,0.0,,2.8399999141693115,,,
0.5,0.0,0.5,0.0,0.0,0.0,0.0,,2.8580000400543213,,,
0.475,0.0,0.525,0.0,0.0,0.0,0.0,,2.859999895095825,,,
0.45,0.0,0.55,0.0,0.0,0.0,0.0,,2.865999937057495,,,
0.6369,0.0,0.0,0.0,0.3631,0.0,0.0,,3.369999885559082,,,
0.6,0.0,0.0,0.0,0.4,0.0,0.0,,3.4719998836517334,,,
0.55,0.0,0.0,0.0,0.45,0.0,0.0,,3.640000104904175,,,
1.0,0.0,0.0,0.0,0.0,0.0,0.0,73.19999694824219,2.200999975204468,,,
0.7,0.0,0.0,0.0,0.3,0.0,0.0,,3.1056099247932436,,,
0.65,0.0,0.0,0.0,0.35,0.0,0.0,,3.267767986876624,,,
0.6,0.0,0.0,0.0,0.4,0.0,0.0,,3.4603354757172706,,,
1.0,0.0,0.0,0.0,0.0,0.0,0.0,,2.204337035090928,,,
0.624,0.0,0.376,0.0,0.0,0.0,0.0,,2.6877974486351013,,,
0.938,0.062,0.0,0.0,0.0,0.0,0.0,,2.2589699745178224,,,
0.75,0.125,0.0,0.125,0.0,0.0,0.0,,2.3998470736543336,,,
0.5,0.25,0.0,0.25,0.0,0.0,0.0,,2.6776142898627686,,,
1.0,0.0,0.0,0.0,0.0,0.0,0.0,,2.204337035090928,5.850685596466064e-07,,
0.6,0.08,0.32,0.0,0.0,0.0,0.0,92.9000015258789,2.7079999446868896,,,
0.6,0.133,0.267,0.0,0.0,0.0,0.0,91.5999984741211,2.628000020980835,,,
0.6,0.2,0.2,0.0,0.0,0.0,0.0,93.3000030517578,2.601999998092652,,,
0.6,0.226,0.174,0.0,0.0,0.0,0.0,98.0,2.6059999465942383,,,
1.0,0.0,0.0,0.0,0.0,0.0,0.0,,2.204337035090928,,,
1.0,0.0,0.0,0.0,0.0,0.0,0.0,,2.204337035090928,,,
0.6138,0.0,0.3862,0.0,0.0,0.0,0.0,,2.630000114440918,,,
0.5529999999999999,0.0,0.447,0.0,0.0,0.0,0.0,,2.827309767650233,,,
0.5028,0.0,0.4972,0.0,0.0,0.0,0.0,,2.8935132526237557,,,
0.4628,0.0,0.5372,0.0,0.0,0.0,0.0,,2.9325781808771607,,,
0.433,0.0,0.5670000000000001,0.0,0.0,0.0,0.0,,2.900000095367432,,,
0.4231,0.0,0.5769,0.0,0.0,0.0,0.0,,2.949810049533844,,,
1.0,0.0,0.0,0.0,0.0,0.0,0.0,,2.20199990272522,,,
0.9834,0.0166,0.0,0.0,0.0,0.0,0.0,,2.2109999656677246,,,
0.973,0.027,0.0,0.0,0.0,0.0,0.0,,2.2230000495910645,,,
0.9725,0.0275,0.0,0.0,0.0,0.0,0.0,,2.2170000076293945,,,
0.9387,0.0613,0.0,0.0,0.0,0.0,0.0,,2.250999927520752,,,
0.9356,0.0644,0.0,0.0,0.0,0.0,0.0,,2.256999969482422,,,
0.65,0.1,0.0,0.25,0.0,0.0,0.0,,2.5311960347777323,3.85e-06,,
0.6,0.15,0.0,0.25,0.0,0.0,0.0,,2.604256697714328,3.7e-06,,
0.55,0.2,0.0,0.25,0.0,0.0,0.0,,2.6540491914749147,3.3e-06,,
0.6,0.1,0.0,0.3,0.0,0.0,0.0,,2.6068435919918715,4.25e-06,,
0.55,0.15,0.0,0.3,0.0,0.0,0.0,,2.6556733536720274,4.15e-06,,
0.5,0.2,0.0,0.3,0.0,0.0,0.0,,2.6973700451850893,3.9e-06,,
0.55,0.1,0.0,0.35,0.0,0.0,0.0,,2.6449900579452517,4.7e-06,,
0.5,0.15,0.0,0.35,0.0,0.0,0.0,,2.697639980316162,4.5e-06,,
0.5,0.1,0.0,0.4,0.0,0.0,0.0,,2.7234400165081025,5.05e-06,,
0.45,0.1,0.0,0.45,0.0,0.0,0.0,,2.7749699997901915,5.5e-06,,
0.65,0.1,0.25,0.0,0.0,0.0,0.0,,2.6261725652217867,5.75e-06,,
0.6,0.15,0.25,0.0,0.0,0.0,0.0,,2.6430304147676815,5.45e-06,,
0.6,0.1,0.3,0.0,0.0,0.0,0.0,,2.7825708445076645,6.4e-06,,
0.55,0.15,0.3,0.0,0.0,0.0,0.0,,2.7187368536846974,6.05e-06,,
0.55,0.1,0.35,0.0,0.0,0.0,0.0,,2.7507519979476927,6.799999999999999e-06,,
0.5,0.15,0.35,0.0,0.0,0.0,0.0,,2.7676200163761773,6.6e-06,,
0.5,0.1,0.4,0.0,0.0,0.0,0.0,,2.8113895558099893,7.699999999999999e-06,,
0.45,0.15,0.4,0.0,0.0,0.0,0.0,,2.8405302743258933,7.1e-06,,
0.45,0.1,0.45,0.0,0.0,0.0,0.0,,2.871416656255722,8.45e-06,,
0.65,0.1,0.2189999999999999,0.031,0.0,0.0,0.0,,2.6278900051116945,5.5e-06,,
0.65,0.1,0.187,0.063,0.0,0.0,0.0,,2.5874444618225096,5.3e-06,,
0.65,0.1,0.125,0.125,0.0,0.0,0.0,,2.569279978275299,4.8e-06,,
0.65,0.1,0.063,0.187,0.0,0.0,0.0,,2.5508585451330457,4.3e-06,,
0.65,0.1,0.031,0.2189999999999999,0.0,0.0,0.0,,2.5458110432113923,4.1e-06,,
0.6,0.15,0.2189999999999999,0.031,0.0,0.0,0.0,,2.6286344291104213,5.25e-06,,
0.6,0.15,0.187,0.063,0.0,0.0,0.0,,2.60934404109664,5.05e-06,,
0.6,0.15,0.125,0.125,0.0,0.0,0.0,,2.6142509750950897,4.6e-06,,
0.6,0.15,0.063,0.187,0.0,0.0,0.0,,2.6210904743643026,4.2e-06,,
0.6,0.15,0.031,0.2189999999999999,0.0,0.0,0.0,,2.606359997031234,3.95e-06,,
0.55,0.2,0.2189999999999999,0.031,0.0,0.0,0.0,,2.6671058797836302,5e-06,,
0.55,0.2,0.187,0.063,0.0,0.0,0.0,,2.664939846905795,4.8e-06,,
0.55,0.2,0.125,0.125,0.0,0.0,0.0,,2.6684271144866942,4.45e-06,,
0.55,0.2,0.063,0.187,0.0,0.0,0.0,,2.6598058629035948,4.1e-06,,
0.55,0.2,0.031,0.2189999999999999,0.0,0.0,0.0,,2.655335872173309,3.9e-06,,
0.6,0.1,0.262,0.038,0.0,0.0,0.0,,2.672076801141104,6.15e-06,,
0.6,0.1,0.15,0.15,0.0,0.0,0.0,,2.6490681298838723,5.3e-06,,
0.6,0.1,0.038,0.262,0.0,0.0,0.0,,2.608685268747428,4.5e-06,,
0.55,0.15,0.262,0.038,0.0,0.0,0.0,,2.6920600339174268,5.8e-06,,
0.55,0.15,0.225,0.075,0.0,0.0,0.0,,2.7005033656358717,5.549999999999999e-06,,
0.55,0.15,0.15,0.15,0.0,0.0,0.0,,2.70294499874115,5.05e-06,,
0.55,0.15,0.075,0.225,0.0,0.0,0.0,,2.6759300136566164,4.55e-06,,
0.55,0.15,0.038,0.262,0.0,0.0,0.0,,2.66791002035141,4.3e-06,,
0.5,0.2,0.15,0.15,0.0,0.0,0.0,,2.729421535741933,4.749999999999999e-06,,
0.5,0.2,0.038,0.262,0.0,0.0,0.0,,2.688955540884109,4.2e-06,,
0.55,0.1,0.306,0.044,0.0,0.0,0.0,,2.7530496828754747,6.699999999999999e-06,,
0.55,0.1,0.262,0.088,0.0,0.0,0.0,,2.7188005105654396,6.5e-06,,
0.55,0.1,0.175,0.175,0.0,0.0,0.0,,2.7268494540282653,5.85e-06,,
0.55,0.1,0.088,0.262,0.0,0.0,0.0,,2.684566674232483,5.3e-06,,
0.55,0.1,0.044,0.306,0.0,0.0,0.0,,2.657131695151329,5e-06,,
0.5,0.15,0.306,0.044,0.0,0.0,0.0,,2.7456213120165325,6.349999999999999e-06,,
0.5,0.15,0.262,0.088,0.0,0.0,0.0,,2.7270532280944644,6.1e-06,,
0.5,0.15,0.175,0.175,0.0,0.0,0.0,,2.7593420622643334,5.549999999999999e-06,,
0.5,0.15,0.088,0.262,0.0,0.0,0.0,,2.706081602573395,5e-06,,
0.5,0.15,0.044,0.306,0.0,0.0,0.0,,2.6927900218963625,4.749999999999999e-06,,
0.5,0.1,0.35,0.05,0.0,0.0,0.0,,2.8236961134937077,7.399999999999999e-06,,
0.5,0.1,0.2,0.2,0.0,0.0,0.0,,2.81721426709493,6.4e-06,,
0.5,0.1,0.1,0.3,0.0,0.0,0.0,,2.742901601791382,5.75e-06,,
0.5,0.1,0.05,0.35,0.0,0.0,0.0,,2.72421000957489,5.4e-06,,
0.45,0.15,0.35,0.05,0.0,0.0,0.0,,2.846335023244222,6.799999999999999e-06,,
0.45,0.15,0.2,0.2,0.0,0.0,0.0,,2.8200545751749178,5.899999999999999e-06,,
0.45,0.15,0.1,0.3,0.0,0.0,0.0,,2.753520007133484,5.35e-06,,
0.45,0.15,0.05,0.35,0.0,0.0,0.0,,2.736119990348816,5e-06,,
0.45,0.1,0.406,0.044,0.0,0.0,0.0,,2.859685678226607,8.05e-06,,
0.45,0.1,0.337,0.113,0.0,0.0,0.0,,2.8229633482297265,7.699999999999999e-06,,
0.45,0.1,0.225,0.225,0.0,0.0,0.0,,2.8512327568871636,6.95e-06,,
0.45,0.1,0.113,0.337,0.0,0.0,0.0,,2.814759974479675,6.2e-06,,
0.45,0.1,0.044,0.406,0.0,0.0,0.0,,2.747339999675751,5.85e-06,,
0.5,0.0212,0.4788,0.0,0.0,0.0,0.0,,2.890914960106214,,,
0.5,0.0432,0.4568,0.0,0.0,0.0,0.0,,2.8879683544238413,,,
0.5,0.0659,0.4341,0.0,0.0,0.0,0.0,,2.8146620360329035,,,
0.5,0.0894,0.4106,0.0,0.0,0.0,0.0,,2.8139861475891537,,,
0.5,0.1088,0.3912,0.0,0.0,0.0,0.0,,2.804511211488928,,,
0.5,0.1138,0.3862,0.0,0.0,0.0,0.0,,2.799228356114456,,,
0.5,0.139,0.361,0.0,0.0,0.0,0.0,,2.78311603658256,,,
0.5,0.1651999999999999,0.3348,0.0,0.0,0.0,0.0,,2.7334223269224163,,,
0.5,0.1924,0.3076,0.0,0.0,0.0,0.0,,2.7274895312899634,,,
0.5,0.2207,0.2793,0.0,0.0,0.0,0.0,,2.7004197681858426,,,
0.5,0.0407,0.25,0.2092999999999999,0.0,0.0,0.0,,2.8317181363126416,,,
0.5,0.0625,0.25,0.1875,0.0,0.0,0.0,,2.7946462945143384,,,
0.5,0.0853999999999999,0.25,0.1646,0.0,0.0,0.0,,2.775628916501999,,,
0.5,0.0913,0.25,0.1586999999999999,0.0,0.0,0.0,,2.7698555400371547,,,
0.5,0.1094,0.25,0.1406,0.0,0.0,0.0,,2.7513273321333385,,,
0.5,0.1347,0.25,0.1153,0.0,0.0,0.0,,2.7399456017357964,,,
0.5,0.1612,0.25,0.0888,0.0,0.0,0.0,,2.7105373515969235,,,
0.5,0.1892,0.25,0.0608,0.0,0.0,0.0,,2.6915587152297706,,,
0.5,0.2188,0.25,0.0312,0.0,0.0,0.0,,2.684471601578565,,,
0.5,0.2435999999999999,0.25,0.0064,0.0,0.0,0.0,,2.670429338639001,,,
0.5,0.0210999999999999,0.4653,0.0136,0.0,0.0,0.0,,2.8904449512561166,,,
0.4999,0.0211,0.4519,0.0271,0.0,0.0,0.0,,2.905477752572015,,,
0.5001,0.0209,0.4253,0.0537,0.0,0.0,0.0,,2.854293568338667,,,
0.5,0.0429,0.4296,0.0275,0.0,0.0,0.0,,2.850575000762939,,,
0.5,0.0208,0.3992,0.08,0.0,0.0,0.0,,2.8735500174760817,,,
0.5000500050005,0.0206020602060206,0.3734373437343734,0.1059105910591059,0.0,0.0,0.0,,2.8664067157109576,,,
0.5,0.0421999999999999,0.3764,0.0814,0.0,0.0,0.0,,2.86375670393308,,,
0.5,0.0886999999999999,0.3828,0.0285,0.0,0.0,0.0,,2.8301056371794804,,,
0.5,0.1011,0.3845,0.0144,0.0,0.0,0.0,,2.8040282636511886,,,
0.5,0.1007,0.3706,0.0287,0.0,0.0,0.0,,2.8326886994441343,,,
0.5,0.0204999999999999,0.348,0.1315,0.0,0.0,0.0,,2.8551852623621623,,,
0.5,0.0311,0.3492,0.1197,0.0,0.0,0.0,,2.8560152594248454,,,
0.5,0.053,0.3515999999999999,0.0953999999999999,0.0,0.0,0.0,,2.853935817480087,,,
0.5,0.0644,0.3528,0.0828,0.0,0.0,0.0,,2.8466058176755906,,,
0.5,0.0761,0.3540999999999999,0.0698,0.0,0.0,0.0,,2.8429788538482454,,,
0.5001,0.088,0.3554,0.0565,0.0,0.0,0.0,,2.8237055393722326,,,
0.5,0.1128999999999999,0.3581,0.0289999999999999,0.0,0.0,0.0,,2.82085445248513,,,
0.5000500050005001,0.0689068906890689,0.348034803480348,0.083008300830083,0.0,0.0,0.0,,2.840832477609317,,,
0.5,0.0101,0.3395,0.1503999999999999,0.0,0.0,0.0,,2.82636776804924,,,
0.5,0.0853999999999999,0.3443,0.0703,0.0,0.0,0.0,,2.794535821504063,,,
0.5,0.0418,0.3375,0.1207,0.0,0.0,0.0,,2.804025364875794,,,
0.5,0.0528,0.3386,0.1085999999999999,0.0,0.0,0.0,,2.7908732185363774,,,
0.5,0.0642,0.3396,0.0962,0.0,0.0,0.0,,2.782926551659902,,,
0.4999,0.0758,0.3408,0.0834999999999999,0.0,0.0,0.0,,2.7857563836839465,,,
0.5,0.0877,0.3419,0.0704,0.0,0.0,0.0,,2.789890852795707,,,
0.5,0.0803999999999999,0.3359,0.0837,0.0,0.0,0.0,,2.7779109074539603,,,
0.5,0.0827,0.3334,0.0839,0.0,0.0,0.0,,2.770342335886425,,,
0.5,0.0203,0.3229999999999999,0.1567,0.0,0.0,0.0,,2.8218581368923186,,,
0.5,0.0755,0.3275,0.0969999999999999,0.0,0.0,0.0,,2.7671557182735866,,,
0.4999500049995,0.0873912608739126,0.3284671532846715,0.0841915808419158,0.0,0.0,0.0,,2.769546135054694,,,
0.5,0.1379,0.3326,0.0295,0.0,0.0,0.0,,2.754413079812413,,,
0.5,0.0202,0.2983,0.1815,0.0,0.0,0.0,,2.824421900312106,,,
0.5,0.0412999999999999,0.2995,0.1592,0.0,0.0,0.0,,2.8232926756540935,,,
0.4999500049995,0.0634936506349365,0.3006699330066993,0.1358864113588641,0.0,0.0,0.0,,2.7616278053124743,,,
0.5,0.0867,0.3019,0.1114,0.0,0.0,0.0,,2.7397769604523976,,,
0.5,0.1110999999999999,0.3032,0.0857,0.0,0.0,0.0,,2.7389401213668645,,,
0.5,0.1368,0.3046,0.0586,0.0,0.0,0.0,,2.7475291799250106,,,
0.4999,0.1639,0.3061,0.0301,0.0,0.0,0.0,,2.734876689871152,,,
0.5,0.02,0.2739999999999999,0.206,0.0,0.0,0.0,,2.8023005346818404,,,
0.5,0.0409999999999999,0.2746,0.1844,0.0,0.0,0.0,,2.7893447701136274,,,
0.5,0.063,0.2751,0.1619,0.0,0.0,0.0,,2.770017559766769,,,
0.5,0.1357,0.2771,0.0872,0.0,0.0,0.0,,2.6868611844721295,,,
0.5,0.1907999999999999,0.2786,0.0306,0.0,0.0,0.0,,2.7026479772045504,,,
0.5,0.0203,0.3229999999999999,0.1567,0.0,0.0,0.0,,2.8218581368923186,,,
0.5,0.0803999999999999,0.3359,0.0837,0.0,0.0,0.0,,2.7779109074539603,,,
0.5,0.0867,0.3019,0.1114,0.0,0.0,0.0,,2.7397769604523976,,,
0.4999500049995,0.0634936506349365,0.3006699330066993,0.1358864113588641,0.0,0.0,0.0,,2.7616278053124743,,,
0.5,0.063,0.2751,0.1619,0.0,0.0,0.0,,2.770017559766769,,,
0.5,0.0853999999999999,0.3443,0.0703,0.0,0.0,0.0,,2.794535821504063,,,
0.5,0.0877,0.3419,0.0704,0.0,0.0,0.0,,2.789890852795707,,,
0.4894,0.0,0.4894,0.0212,0.0,0.0,0.0,,2.877590085793136,,,
0.4686531346865313,0.0,0.4686531346865313,0.0626937306269373,0.0,0.0,0.0,,2.9176933495203654,,,
0.4584541545845415,0.0,0.4584541545845415,0.0830916908309169,0.0,0.0,0.0,,2.9263669257220766,,,
0.4484,0.0,0.4484,0.1032,0.0,0.0,0.0,,2.9112002500749763,,,
0.5,0.0,0.4213,0.0787,0.0,0.0,0.0,,2.876108585800443,,,
0.5,0.0,0.3706,0.1294,0.0,0.0,0.0,,2.8679367192586263,,,
0.5,0.0,0.3582,0.1418,0.0,0.0,0.0,,2.863580605983734,,,
0.5,0.0,0.3507,0.1493,0.0,0.0,0.0,,2.86472420334816,,,
0.5,0.0,0.3458,0.1542,0.0,0.0,0.0,,2.8389475463117875,,,
0.5,0.0,0.3409,0.1591,0.0,0.0,0.0,,2.829042627084823,,,
0.5,0.0,0.3335,0.1664999999999999,0.0,0.0,0.0,,2.825910476514272,,,
0.5,0.0,0.3214,0.1785999999999999,0.0,0.0,0.0,,2.830203876921109,,,
0.5,0.0,0.2735,0.2264999999999999,0.0,0.0,0.0,,2.7963382171036364,,,
0.5,0.0,0.2617,0.2382999999999999,0.0,0.0,0.0,,2.796009794053921,,,
0.5,0.0,0.2547,0.2453,0.0,0.0,0.0,,2.8191060711197866,,,
0.3934393439343934,0.0901090109010901,0.0901090109010901,0.4263426342634263,0.0,0.0,0.0,,2.7895599961280824,,,
0.4079,0.1118,0.1118,0.3685,0.0,0.0,0.0,,2.8056599736213683,,,
0.418,0.1271,0.1271,0.3278,0.0,0.0,0.0,,2.799499967098236,,,
0.4915491549154915,0.0942094209420942,0.2373237323732373,0.1769176917691769,0.0,0.0,0.0,,2.7703767146865528,,,
