Repository: JiaQianZhu/ML_glass

# ML_glass

# we conducted a ML research on the compositional design for high-performance glass substrates using medium to small dataset sizes, which comprises 7 oxides (SiO2, Al2O3, CaO, MgO, SrO, B2O3, Sb2O3) and 5 properties (density, Young's Modulus, CTE, Tstrain and Tsoft).

File: data/clean/CTE_filled.csv (part 1 of 17)
SiO2,Al2O3,CaO,MgO,SrO,B2O3,Sb2O3,YoungModulus,Density293K,CTEbelowTg,Tstrain,Tsoft
1.0,0.0,0.0,0.0,0.0,0.0,0.0,,,4.784011594634452e-07,,
0.667,0.1705999999999999,0.0843,0.0781,0.0,0.0,0.0,,2.5220000743865967,3.5362447889055527e-06,,
0.45,0.1,0.3,0.15,0.0,0.0,0.0,,,6.1e-06,,
0.45,0.05,0.25,0.25,0.0,0.0,0.0,,,6.6e-06,,
0.5,0.1,0.2,0.2,0.0,0.0,0.0,,,5.4e-06,,
0.625,0.375,0.0,0.0,0.0,0.0,0.0,,2.5899999141693115,2.821606534449258e-06,,
0.3,0.0,0.25,0.25,0.0,0.2,0.0,,,7.79000015258789e-06,,
0.3,0.0,0.15,0.35,0.0,0.2,0.0,,,7.83000030517578e-06,,
0.15,0.0,0.3,0.35,0.0,0.2,0.0,,,9.55e-06,,
0.4,0.0,0.1,0.0,0.3,0.2,0.0,,,8.04000015258789e-06,,
0.31,0.0,0.4479999999999999,0.173,0.0,0.069,0.0,,,1.033000030517578e-05,,
0.3,0.0,0.0,0.2,0.3,0.2,0.0,,,9.08000030517578e-06,,
0.4,0.0,0.0,0.1,0.3,0.2,0.0,,,8.04000015258789e-06,,
1.0,0.0,0.0,0.0,0.0,0.0,0.0,,,4.784011594634452e-07,,
0.54,0.0,0.46,0.0,0.0,0.0,0.0,,,9.3453883002145e-06,,
0.95,0.05,0.0,0.0,0.0,0.0,0.0,,2.1410000324249268,8.752907298025975e-07,,
0.95,0.0,0.0,0.0,0.0,0.05,0.0,,2.1710000038146973,1.1880602722102537e-06,,
0.92,0.03,0.0,0.0,0.0,0.05,0.0,,2.194999933242798,1.080907851453055e-06,,
0.88,0.07,0.0,0.0,0.0,0.05,0.0,,2.246999979019165,1.5981899757862094e-06,,
0.86,0.09,0.0,0.0,0.0,0.05,0.0,,2.1710000038146973,1.3084149900277456e-06,,
0.556,0.222,0.0,0.222,0.0,0.0,0.0,101.0,2.625,3.55e-06,,
0.579,0.186,0.0,0.235,0.0,0.0,0.0,,2.615999937057495,3.4552814456667218e-06,,
0.595,0.211,0.0,0.1939999999999999,0.0,0.0,0.0,,2.6679999828338623,3.192728850173948e-06,,
0.5379999999999999,0.127,0.0,0.335,0.0,0.0,0.0,,2.4560000896453857,4.442892780240374e-06,,
0.724,0.1219999999999999,0.0,0.1539999999999999,0.0,0.0,0.0,,2.618000030517578,2.8058171295892597e-06,,
0.5765,0.0899,0.1792,0.0626999999999999,0.0,0.0917,0.0,,,5.112766663233439e-06,,
0.4047404740474047,0.1192119211921192,0.3252325232523252,0.1508150815081508,0.0,0.0,0.0,,,7.348390098571784e-06,,
0.3963,0.1168,0.2653999999999999,0.2214999999999999,0.0,0.0,0.0,,,6.3089233659108465e-06,,
0.424,0.1562,0.3408,0.079,0.0,0.0,0.0,,,6.92770786031087e-06,,
0.4147999999999999,0.1528,0.2778,0.1546,0.0,0.0,0.0,,,6.289373359680174e-06,,
0.4453,0.1968,0.3579,0.0,0.0,0.0,0.0,,,6.599583002980545e-06,,
0.4352,0.1923,0.2914,0.0810999999999999,0.0,0.0,0.0,,,6.226507241355048e-06,,
0.4255,0.188,0.2279,0.1586,0.0,0.0,0.0,,,6.165278349812822e-06,,
0.4121,0.0911,0.4968,0.0,0.0,0.0,0.0,,,8.805001916064639e-06,,
0.4034000000000001,0.0891,0.4323,0.0752,0.0,0.0,0.0,,,8.167289992396036e-06,,
0.3951,0.0873,0.3704,0.1472,0.0,0.0,0.0,,,7.779467137654623e-06,,
0.4226422642264226,0.1245124512451245,0.4528452845284529,0.0,0.0,0.0,0.0,,,7.179895236424038e-06,,
0.4135413541354136,0.1218121812181218,0.3876387638763876,0.077007700770077,0.0,0.0,0.0,,,7.737023959859208e-06,,
1.0,0.0,0.0,0.0,0.0,0.0,0.0,,2.203000068664551,4.784011594634452e-07,,
0.5,0.0,0.5,0.0,0.0,0.0,0.0,,2.9040000438690186,9.464866708543569e-06,,
0.5,0.25,0.25,0.0,0.0,0.0,0.0,,2.700000047683716,4.211744958877561e-06,,
1.0,0.0,0.0,0.0,0.0,0.0,0.0,,2.20199990272522,1.202000045776367e-06,,
1.0,0.0,0.0,0.0,0.0,0.0,0.0,,2.2049999237060547,4.784011594634452e-07,,
0.3696,0.1556,0.3961,0.0787,0.0,0.0,0.0,,,7.575333697064722e-06,,
0.3616361636163616,0.1522152215221522,0.3321332133213321,0.154015401540154,0.0,0.0,0.0,,,7.10356087493897e-06,,
0.3792999999999999,0.1916,0.3483,0.0808,0.0,0.0,0.0,,,6.9942952911376954e-06,,
0.3709,0.1873,0.2838,0.158,0.0,0.0,0.0,,,6.061346697489419e-06,,
0.4446,0.0582,0.4235,0.0737,0.0,0.0,0.0,,,8.54590000915527e-06,,
0.426957304269573,0.0558944105589441,0.304969503049695,0.2121787821217878,0.0,0.0,0.0,,,7.396086652119955e-06,,
0.446,0.0876,0.3186,0.1478,0.0,0.0,0.0,,,7.067863362630211e-06,,
0.4569,0.1197,0.272,0.1514,0.0,0.0,0.0,,,6.480186685816443e-06,,
0.4474,0.1172,0.2130999999999999,0.2223,0.0,0.0,0.0,,,6.8253833440144915e-06,,
0.4684,0.1533,0.2231,0.1552,0.0,0.0,0.0,,,6.389791662216182e-06,,
0.4584,0.1501,0.1637,0.2278,0.0,0.0,0.0,,,5.098908334414162e-06,,
0.4488,0.1469,0.1069,0.2974,0.0,0.0,0.0,,,5.296446671040852e-06,,
0.4396439643964396,0.1439143914391439,0.0523052305230523,0.3641364136413641,0.0,0.0,0.0,,,5.152879276911421e-06,,
0.4915,0.1931,0.234,0.0814,0.0,0.0,0.0,,,5.7161732938130695e-06,,
0.4746,0.0279999999999999,0.3559,0.1415,0.0,0.0,0.0,,,8.45489999389648e-06,,
0.4653465346534653,0.0274027402740274,0.2991299129912991,0.208120812081208,0.0,0.0,0.0,,,8.064976664225259e-06,,
0.4564,0.0269,0.2445,0.2722,0.0,0.0,0.0,,,8.08788521440597e-06,,
0.4857485748574858,0.0572057205720572,0.3122312231223122,0.1448144814481448,0.0,0.0,0.0,,,7.71381999969483e-06,,
0.476,0.0561,0.255,0.2128999999999999,0.0,0.0,0.0,,,7.068433340835571e-06,,
0.4667,0.055,0.2,0.2783,0.0,0.0,0.0,,,6.753703314463303e-06,,
0.4973497349734973,0.0879087908790879,0.2664266426642664,0.1483148314831483,0.0,0.0,0.0,,,6.60481288746425e-06,,
0.4774,0.0843999999999999,0.1535,0.2847,0.0,0.0,0.0,,,6.343566665204371e-06,,
0.5096,0.1201,0.2184,0.1519,0.0,0.0,0.0,,,6.339828338877358e-06,,
0.4989,0.1176,0.1604,0.2231,0.0,0.0,0.0,,,5.826136092794508e-06,,
0.4886999999999999,0.1152,0.1047,0.2914,0.0,0.0,0.0,,,5.66816833534241e-06,,
0.4789,0.1128999999999999,0.0513,0.3569,0.0,0.0,0.0,,,5.401463717823939e-06,,
0.5341,0.1574,0.2289,0.0796,0.0,0.0,0.0,,,5.939633326975502e-06,,
0.5112511251125113,0.1506150615061506,0.1095109510951095,0.2286228622862286,0.0,0.0,0.0,,,5.1273600067138686e-06,,
0.5549445055494451,0.2224777522247775,0.0,0.2225777422257774,0.0,0.0,0.0,,,2.896417929077147e-06,,
0.6478,0.106,0.0944999999999999,0.1517,0.0,0.0,0.0,,,4.25648291009826e-06,,
0.4871,0.015,0.3577,0.1402,0.0,0.0,0.0,,,8.709899992370604e-06,,
0.5945,0.0379,0.2239,0.1437,0.0,0.0,0.0,,,6.768733351389569e-06,,
0.5838,0.0791,0.1889999999999999,0.1481,0.0,0.0,0.0,,,5.712910003407789e-06,,
0.4927,0.0302999999999999,0.3350999999999999,0.1419,0.0,0.0,0.0,,,8.29129333241781e-06,,
0.4989,0.046,0.3114,0.1437,0.0,0.0,0.0,,,7.820843320210778e-06,,
0.4784,0.0513,0.3262,0.1441,0.0,0.0,0.0,,,8.00735333150228e-06,,
0.622,0.1189,0.1061999999999999,0.1528999999999999,0.0,0.0,0.0,,,4.279536679712931e-06,,
0.5737,0.1054,0.17,0.1509,0.0,0.0,0.0,,,5.180418328793844e-06,,
0.5909409059094091,0.1454854514548545,0.1080891910808919,0.1554844515548445,0.0,0.0,0.0,,,4.473784564290725e-06,,
0.5721,0.1522,0.1197,0.156,0.0,0.0,0.0,,,4.565067877406164e-06,,
0.4904,0.1651999999999999,0.1877,0.1567,0.0,0.0,0.0,,,5.533781680933632e-06,,
0.498,0.1866,0.1563,0.1591,0.0,0.0,0.0,,,4.914111665026344e-06,,
0.4525,0.1067,0.2909,0.1499,0.0,0.0,0.0,,,6.333970015462236e-06,,
0.4625999999999999,0.1363,0.2478,0.1533,0.0,0.0,0.0,,,6.725204999287917e-06,,
0.4686,0.0250999999999999,0.3652,0.1411,0.0,0.0,0.0,,,8.540599990844723e-06,,
0.4246999999999999,0.025,0.4096,0.1407,0.0,0.0,0.0,,,8.746775021870933e-06,,
0.4336,0.0511,0.3717,0.1436,0.0,0.0,0.0,,,8.156973341878252e-06,,
0.4429,0.0783,0.3321,0.1467,0.0,0.0,0.0,,,7.153440009752913e-06,,
0.4357999999999999,0.0981,0.3173,0.1488,0.0,0.0,0.0,,,7.0608133611043315e-06,,
0.385038503850385,0.0378037803780378,0.4354435443544354,0.1417141714171417,0.0,0.0,0.0,,,8.892070028177896e-06,,
0.3973397339733973,0.078007800780078,0.3784378437843784,0.1462146214621462,0.0,0.0,0.0,,,8.222537101745604e-06,,
0.406,0.1063,0.3383,0.1494,0.0,0.0,0.0,,,7.583603360493983e-06,,
0.3777,0.0628,0.4150999999999999,0.1444,0.0,0.0,0.0,,,8.418198960622149e-06,,
0.3653634636536346,0.0717928207179282,0.4175582441755824,0.1452854714528547,0.0,0.0,0.0,,,8.327508949279785e-06,,
0.3520647935206479,0.0777922207779222,0.4243575642435756,0.1457854214578542,0.0,0.0,0.0,,,8.389558947245278e-06,,
0.3596999999999999,0.106,0.3853999999999999,0.1489,0.0,0.0,0.0,,,8.269243335723878e-06,,
0.3367,0.1058,0.4088,0.1487,0.0,0.0,0.0,,,8.22624841117859e-06,,
0.270972902709729,0.1197880211978802,0.4596540345965403,0.1495850414958504,0.0,0.0,0.0,,,8.371112261199953e-06,,
0.5367536753675368,0.2017201720172017,0.1004100410041004,0.1611161116111611,0.0,0.0,0.0,,,4.888920000330609e-06,,
0.5196999999999999,0.2164,0.1013,0.1626,0.0,0.0,0.0,,,4.716853334681193e-06,,
0.5281,0.2394,0.0673,0.1651999999999999,0.0,0.0,0.0,,,4.8090000019073505e-06,,
0.4213,0.1172,0.3107,0.1508,0.0,0.0,0.0,,,6.979560066223147e-06,,
0.4104,0.1209,0.3176,0.1510999999999999,0.0,0.0,0.0,,,7.1206750679016155e-06,,
0.415,0.1359,0.2964,0.1527,0.0,0.0,0.0,,,6.404937523206074e-06,,
0.3677,0.1354,0.3447,0.1522,0.0,0.0,0.0,,,7.210845024108891e-06,,
0.376,0.1662,0.3021,0.1557,0.0,0.0,0.0,,,6.460575862990484e-06,,
0.3206320632063206,0.135013501350135,0.3926392639263926,0.1517151715171517,0.0,0.0,0.0,,,7.669007367451991e-06,,
0.3279,0.1656,0.3513,0.1552,0.0,0.0,0.0,,,7.294515042622885e-06,,
0.3354664533546645,0.1976802319768023,0.3080691930806919,0.1587841215878412,0.0,0.0,0.0,,,6.794699186960857e-06,,
0.2800719928007199,0.1650834916508349,0.4001599840015998,0.1546845315468453,0.0,0.0,0.0,,,7.42520467440288e-06,,
0.240975902409759,0.141985801419858,0.4652534746525348,0.1517848215178482,0.0,0.0,0.0,,,8.781146650695801e-06,,
0.2326232623262326,0.1645164516451645,0.4487448744874487,0.1541154115411541,0.0,0.0,0.0,,,8.075820063018804e-06,,
0.1876,0.1796,0.4774,0.1553999999999999,0.0,0.0,0.0,,,8.559382262374417e-06,,
0.4764,0.2688,0.0868999999999999,0.1679,0.0,0.0,0.0,,,4.859432619013106e-06,,
0.3810618938106189,0.024997500249975,0.4536546345365463,0.1402859714028597,0.0,0.0,0.0,,,9.701794571310378e-06,,
0.3447,0.0508,0.4617,0.1427999999999999,0.0,0.0,0.0,,,9.54765336405436e-06,,
0.3071,0.0776,0.47,0.1452999999999999,0.0,0.0,0.0,,,8.935339966837562e-06,,
0.3104,0.0914,0.4513,0.1469,0.0,0.0,0.0,,,8.465989996337893e-06,,
0.3377,0.0249,0.4975,0.1399,0.0,0.0,0.0,,,1.0329954564037027e-05,,
0.3227,0.0507,0.4841,0.1425,0.0,0.0,0.0,,,9.926856684621174e-06,,
0.2846999999999999,0.0774,0.4927999999999999,0.1450999999999999,0.0,0.0,0.0,,,9.408790065692716e-06,,
0.268,0.1053,0.4787,0.148,0.0,0.0,0.0,,,8.915204959615071e-06,,
0.2275,0.1341,0.4876,0.1508,0.0,0.0,0.0,,,9.316379597781946e-06,,
0.2176,0.1554,0.474,0.153,0.0,0.0,0.0,,,8.775040591130114e-06,,
0.6606000000000001,0.1324,0.0523,0.1547,0.0,0.0,0.0,,,3.5181851259095323e-06,,
0.6435,0.119,0.0843999999999999,0.1531,0.0,0.0,0.0,,,4.113542432545391e-06,,
0.6455000000000001,0.146,0.0524,0.1561,0.0,0.0,0.0,,,3.5343541769345596e-06,,
0.6127612761276128,0.1457145714571457,0.0858085808580858,0.1557155715571557,0.0,0.0,0.0,,,4.1789565454664665e-06,,
0.6221,0.1667,0.0530999999999999,0.1581,0.0,0.0,0.0,,,3.4900092894236246e-06,,
0.6286,0.181,0.0306999999999999,0.1597,0.0,0.0,0.0,,,3.18818570245107e-06,,
0.5675,0.1948,0.077,0.1607,0.0,0.0,0.0,,,4.261282466906592e-06,,
0.519,0.2791,0.0325,0.1694,0.0,0.0,0.0,,,4.499200000762938e-06,,
0.5009500950095009,0.2952295229522952,0.0328032803280328,0.171017101710171,0.0,0.0,0.0,,,4.5219916658401455e-06,,
0.2067,0.1489,0.4921999999999999,0.1522,0.0,0.0,0.0,,,9.211370329411822e-06,,
0.5617,0.1802,0.0991,0.159,0.0,0.0,0.0,,,4.399108105741228e-06,,
0.494,0.0926,0.2646,0.1488,0.0,0.0,0.0,,,6.635194784509565e-06,,
0.5337999999999999,0.2552,0.044,0.1669999999999999,0.0,0.0,0.0,,,4.6061000022888175e-06,,
0.4292,0.1065,0.3146,0.1497,0.0,0.0,0.0,,,7.077403365071616e-06,,
0.3636,0.1205,0.3653,0.1506,0.0,0.0,0.0,,,7.45093503570557e-06,,
0.2739,0.1344999999999999,0.4403,0.1513,0.0,0.0,0.0,,,8.09284452285767e-06,,
0.2022,0.1192,0.5297,0.1489,0.0,0.0,0.0,,,8.353054691407181e-06,,
0.5733426657334266,0.0281971802819718,0.255974402559744,0.1424857514248575,0.0,0.0,0.0,,,7.755233365376788e-06,,
0.5621,0.0276,0.2007999999999999,0.2095,0.0,0.0,0.0,,,7.425700107574469e-06,,
0.5512448755124488,0.0270972902709729,0.1476852314768523,0.273972602739726,0.0,0.0,0.0,,,7.128583371480307e-06,,
0.5307999999999999,0.0260999999999999,0.0474,0.3957,0.0,0.0,0.0,,,7.367253346761071e-06,,
0.5992000000000001,0.0588999999999999,0.2675,0.0744,0.0,0.0,0.0,,,6.658668425623573e-06,,
0.5869586958695869,0.0576057605760576,0.2096209620962096,0.1458145814581458,0.0,0.0,0.0,,,6.283513333066303e-06,,
0.5751,0.0565,0.1541,0.2143,0.0,0.0,0.0,,,5.53417669022878e-06,,
0.5637436256374363,0.0553944605539446,0.1006899310068993,0.2801719828017198,0.0,0.0,0.0,,,5.123633769861861e-06,,
0.5529,0.0542999999999999,0.0494,0.3434,0.0,0.0,0.0,,,5.100473029009503e-06,,
0.6139386061393861,0.0904909509049095,0.2192780721927807,0.0762923707629237,0.0,0.0,0.0,,,5.268283341089887e-06,,
0.6011,0.0886,0.161,0.1493,0.0,0.0,0.0,,,5.045196685536706e-06,,
0.5887588758875888,0.0867086708670867,0.1051105110511051,0.2194219421942194,0.0,0.0,0.0,,,4.901429370880129e-06,,
0.5768423157684232,0.084991500849915,0.0514948505149485,0.2866713328667133,0.0,0.0,0.0,,,4.445784487636506e-06,,
0.6295000000000001,0.1236999999999999,0.1686,0.0782,0.0,0.0,0.0,,,4.4071066599528e-06,,
0.616,0.121,0.11,0.153,0.0,0.0,0.0,,,4.3086095399402435e-06,,
0.603060306030603,0.1184118411841184,0.0538053805380538,0.2247224722472247,0.0,0.0,0.0,,,4.0780878356444515e-06,,
0.6459,0.1586,0.1153,0.0802,0.0,0.0,0.0,,,3.820146203813098e-06,,
0.6315999999999999,0.1551,0.0564,0.1568999999999999,0.0,0.0,0.0,,,3.494293151791891e-06,,
0.6361636163616362,0.0288028802880288,0.2621262126212621,0.0729072907290729,0.0,0.0,0.0,,,6.086423423639934e-06,,
0.611,0.0277,0.1510999999999999,0.2102,0.0,0.0,0.0,,,5.973741717656454e-06,,
0.6251374862513749,0.0566943305669433,0.1030896910308969,0.2150784921507849,0.0,0.0,0.0,,,4.656091754722595e-06,,
0.6128,0.0556,0.0504999999999999,0.2811,0.0,0.0,0.0,,,4.433694661194938e-06,,
0.6675332466753325,0.0907909209079092,0.1650834916508349,0.0765923407659234,0.0,0.0,0.0,,,4.712603321202597e-06,,
0.6535000000000001,0.0889,0.1077,0.1499,0.0,0.0,0.0,,,4.88801325963338e-06,,
0.64,0.087,0.0528,0.2202,0.0,0.0,0.0,,,3.777758846855165e-06,,
0.9653,0.0,0.0,0.0,0.0,0.0347,0.0,66.0,,9.8287150579998e-07,,
0.4742,0.1115,0.3361,0.0782,0.0,0.0,0.0,,,7.107701643625896e-06,,
0.4982,0.1065,0.3203,0.075,0.0,0.0,0.0,,,6.767014979362491e-06,,
0.5165483451654834,0.1022897710228977,0.3091690830916908,0.071992800719928,0.0,0.0,0.0,,,6.698976648012798e-06,,
0.5567,0.0942,0.2834,0.0657,0.0,0.0,0.0,,,6.301719988822938e-06,,
0.4416558344165583,0.1732826717328267,0.3127687231276872,0.0722927707229277,0.0,0.0,0.0,,,6.563687022145589e-06,,
0.4172,0.2184,0.2949,0.0695,0.0,0.0,0.0,,,6.288443061934576e-06,,
0.5188,0.0755,0.0,0.4057,0.0,0.0,0.0,,,5.421418589186294e-06,,
0.5253,0.1012,0.0,0.3735,0.0,0.0,0.0,,,5.089174565378827e-06,,
0.5287,0.1147,0.0,0.3566,0.0,0.0,0.0,,,5.0576013018290225e-06,,
0.5513,0.2053,0.0,0.2434,0.0,0.0,0.0,,,2.590980647087096e-06,,
0.4558455845584558,0.1225122512251225,0.0,0.4216421642164216,0.0,0.0,0.0,,,5.094804610051049e-06,,
0.5202,0.1869,0.0,0.2929,0.0,0.0,0.0,,,4.0061515140533435e-06,,
0.5434,0.2101,0.0,0.2465,0.0,0.0,0.0,,,2.4218700717925992e-06,,
0.5495,0.2161,0.0,0.2344,0.0,0.0,0.0,,,3.0186461936042428e-06,,
0.65,0.0,0.35,0.0,0.0,0.0,0.0,,2.680000066757202,7.521100036621104e-06,,
0.6,0.0,0.4,0.0,0.0,0.0,0.0,,2.789999961853028,8.208300003051757e-06,,
0.55,0.0,0.45,0.0,0.0,0.0,0.0,,2.8499999046325684,9.748385721697123e-06,,
1.0,0.0,0.0,0.0,0.0,0.0,0.0,,2.200000047683716,6e-07,,
0.4429,0.0,0.5571,0.0,0.0,0.0,0.0,,,1.162556666666667e-05,,
0.4997999999999999,0.0,0.5002,0.0,0.0,0.0,0.0,,,9.464866708543569e-06,,
0.5428999999999999,0.0,0.4571,0.0,0.0,0.0,0.0,,,9.71308572627476e-06,,
0.5832999999999999,0.0,0.4167,0.0,0.0,0.0,0.0,,,9.333073927951995e-06,,
0.6138,0.0,0.3862,0.0,0.0,0.0,0.0,,,7.992616661834715e-06,,
0.4911999999999999,0.0,0.0,0.5088,0.0,0.0,0.0,,,7.3886633491516104e-06,,
0.5225,0.0,0.0,0.4775,0.0,0.0,0.0,,,7.365330013275145e-06,,
0.5439,0.0,0.0,0.4561,0.0,0.0,0.0,,,6.788593355814618e-06,,
0.5329999999999999,0.0,0.467,0.0,0.0,0.0,0.0,,,9.458513546244307e-06,,
0.483,0.0,0.517,0.0,0.0,0.0,0.0,,,1.0303933430989586e-05,,
0.414,0.0,0.586,0.0,0.0,0.0,0.0,,,1.1901950000000009e-05,,
0.385,0.0,0.615,0.0,0.0,0.0,0.0,,,1.1889950000000008e-05,,
0.0,0.0,0.0,0.0,0.0,1.0,0.0,,,1.4835134761133125e-05,,
0.02,0.0,0.0,0.0,0.0,0.98,0.0,,,1.4835134761133125e-05,,
0.6934,0.1524,0.0,0.1542,0.0,0.0,0.0,,,2.7583114579700296e-06,,
0.7302,0.1341,0.0,0.1357,0.0,0.0,0.0,,,2.8569987988880683e-06,,
1.0,0.0,0.0,0.0,0.0,0.0,0.0,,2.20199990272522,4.784011594634452e-07,,
1.0,0.0,0.0,0.0,0.0,0.0,0.0,,,4.784011594634452e-07,,
1.0,0.0,0.0,0.0,0.0,0.0,0.0,71.9000015258789,,4.784011594634452e-07,,
1.0,0.0,0.0,0.0,0.0,0.0,0.0,72.69999694824219,2.20199990272522,4.0999999046325683e-07,,
1.0,0.0,0.0,0.0,0.0,0.0,0.0,,,4.784011594634452e-07,,
0.2242,0.2138,0.4804,0.0816,0.0,0.0,0.0,,,8.87653009397333e-06,,
0.2257,0.2097,0.4836,0.081,0.0,0.0,0.0,,,9.387304849996187e-06,,
0.2106789321067893,0.2165783421657834,0.4515548445155484,0.1211878812118788,0.0,0.0,0.0,,,8.022575682322183e-06,,
0.2167,0.2207,0.4643,0.0983,0.0,0.0,0.0,,,8.911327104568483e-06,,
0.2102,0.2531,0.4503999999999999,0.0863,0.0,0.0,0.0,,,8.320663593928017e-06,,
0.2181,0.2307999999999999,0.4675,0.0836,0.0,0.0,0.0,,,8.963093765894573e-06,,
0.3811,0.1675,0.4046,0.0467999999999999,0.0,0.0,0.0,,,7.101138041496283e-06,,
0.3483651634836516,0.1656834316568343,0.4470552944705529,0.0388961103889611,0.0,0.0,0.0,,,7.870018473052983e-06,,
0.3075,0.1652,0.4887,0.0386,0.0,0.0,0.0,,,9.31134185108828e-06,,
0.4844,0.1702,0.2903,0.0550999999999999,0.0,0.0,0.0,,,6.121951749638152e-06,,
0.4281,0.1694999999999999,0.3477,0.0547,0.0,0.0,0.0,,,6.845025315856931e-06,,
0.4136999999999999,0.1873999999999999,0.2434,0.1555,0.0,0.0,0.0,,,6.111745025253295e-06,,
0.3751624837516248,0.1702829717028297,0.3923607639236076,0.0621937806219378,0.0,0.0,0.0,,,7.306889483197532e-06,,
0.2922,0.1773999999999999,0.4229,0.1075,0.0,0.0,0.0,,,7.400761118570967e-06,,
0.4571,0.1796,0.2537,0.1096,0.0,0.0,0.0,,,6.075479951222736e-06,,
0.478,0.1729,0.2782,0.0709,0.0,0.0,0.0,,,6.1252248427981426e-06,,
0.4428442844284428,0.1808180818081808,0.2591259125912591,0.1172117211721172,0.0,0.0,0.0,,,6.093386649322508e-06,,
0.4282999999999999,0.1834,0.2556,0.1326999999999999,0.0,0.0,0.0,,,5.878056648254392e-06,,
0.4525,0.174,0.2951,0.0784,0.0,0.0,0.0,,,6.482363093566898e-06,,
0.4174417441744174,0.1819181918191819,0.2759275927592759,0.1247124712471247,0.0,0.0,0.0,,,5.979355611038206e-06,,
0.4276427642764276,0.1723172317231723,0.3297329732973297,0.0703070307030703,0.0,0.0,0.0,,,6.595697006607058e-06,,
0.4058,0.1692,0.3703,0.0547,0.0,0.0,0.0,,,6.838870198567702e-06,,
0.3942,0.1718,0.3638,0.0702,0.0,0.0,0.0,,,6.87658472569783e-06,,
0.3917391739173917,0.1704170417041704,0.3754375437543754,0.0624062406240624,0.0,0.0,0.0,,,7.196115653355912e-06,,
0.4036,0.1664,0.391,0.039,0.0,0.0,0.0,,,7.2784826813379924e-06,,
0.392,0.169,0.3844,0.0546,0.0,0.0,0.0,,,7.206754132334389e-06,,
0.3835,0.1703,0.384,0.0622,0.0,0.0,0.0,,,7.263900960032144e-06,,
0.3953,0.1663,0.3994,0.039,0.0,0.0,0.0,,,7.273634310468042e-06,,
0.3867,0.1676,0.3989,0.0467999999999999,0.0,0.0,0.0,,,7.262683249219263e-06,,
0.3954999999999999,0.1649,0.4084,0.0312,0.0,0.0,0.0,,,7.0373568433125865e-06,,
0.335,0.0576999999999999,0.0902999999999999,0.517,0.0,0.0,0.0,,,6.617833300272627e-06,,
0.3252,0.052,0.0803999999999999,0.5424,0.0,0.0,0.0,,,6.784683304468793e-06,,
0.419041904190419,0.1104110411041104,0.1777177717771777,0.2928292829282928,0.0,0.0,0.0,,,5.914306325785318e-06,,
0.4664999999999999,0.1474,0.2312999999999999,0.1548,0.0,0.0,0.0,,,6.4986416664123476e-06,,
0.4604,0.1531,0.2305,0.156,0.0,0.0,0.0,,,6.4688583310445105e-06,,
0.4648464846484648,0.1607160716071607,0.2381238123812381,0.1363136313631363,0.0,0.0,0.0,,,6.07394831148783e-06,,
0.4423,0.1659,0.226,0.1658,0.0,0.0,0.0,,,6.360618336995438e-06,,
0.4724,0.1419,0.2319999999999999,0.1537,0.0,0.0,0.0,,,6.597108332316074e-06,,
0.495,0.1586,0.2652,0.0812,0.0,0.0,0.0,,,6.207299483889625e-06,,
0.4813,0.1543,0.2579,0.1065,0.0,0.0,0.0,,,6.106197172564551e-06,,
0.4654,0.1536,0.2494,0.1316,0.0,0.0,0.0,,,5.961727667617798e-06,,
0.4526452645264526,0.1495149514951495,0.2425242524252425,0.1553155315531553,0.0,0.0,0.0,,,6.573774995168047e-06,,
0.4472447244724472,0.1563156315631563,0.2395239523952395,0.1569156915691569,0.0,0.0,0.0,,,6.578734984715776e-06,,
0.4243,0.1846999999999999,0.2273,0.1637,0.0,0.0,0.0,,,6.032561687088012e-06,,
0.3256,0.0501999999999999,0.0914,0.5328,0.0,0.0,0.0,,,6.827983317057295e-06,,
0.3117311731173117,0.0496049604960496,0.0902090209020902,0.5484548454845485,0.0,0.0,0.0,,,6.804783327738446e-06,,
0.3257,0.0528,0.096,0.5255,0.0,0.0,0.0,,,6.776983307520551e-06,,
0.3234,0.054,0.0981,0.5245000000000001,0.0,0.0,0.0,,,6.718683308283491e-06,,
0.3812,0.0822,0.1494,0.3872,0.0,0.0,0.0,,,6.000497974777223e-06,,
0.4592,0.1268999999999999,0.2307999999999999,0.1830999999999999,0.0,0.0,0.0,,,6.411228338241572e-06,,
0.5754424557544245,0.0924907509249075,0.1793820617938206,0.0623937606239376,0.0,0.0902909709029097,0.0,,,5.136248805545625e-06,,
0.5560112022404481,0.0893178635727145,0.0866173234646929,0.1808361672334466,0.0,0.0872174434886977,0.0,,,4.472410439482191e-06,,
0.5424,0.0533,0.0,0.4043,0.0,0.0,0.0,,,5.191849995613096e-06,,
0.4864,0.0521,0.0,0.4614999999999999,0.0,0.0,0.0,,,6.4505032768249516e-06,,
0.4328,0.051,0.0,0.5162,0.0,0.0,0.0,,,6.5144399483998626e-06,,
0.5869586958695869,0.0576057605760576,0.2096209620962096,0.1458145814581458,0.0,0.0,0.0,,,6.283513333066303e-06,,
0.4857485748574858,0.0572057205720572,0.3122312231223122,0.1448144814481448,0.0,0.0,0.0,,,7.71381999969483e-06,,
0.5202,0.0557,0.1013,0.282,0.0,0.0408,0.0,,,6.6076366558074966e-06,,
0.4311568843115688,0.0564943505649435,0.1026897310268973,0.2856714328567143,0.0,0.123987601239876,0.0,,,6.408296291987107e-06,,
0.3858,0.0567999999999999,0.1033,0.2876,0.0,0.1664999999999999,0.0,,,6.14451664924622e-06,,
0.3398,0.0572,0.104,0.2895,0.0,0.2095,0.0,,,5.993626665115359e-06,,
0.5202,0.0557,0.1013,0.282,0.0,0.0408,0.0,,,6.6076366558074966e-06,,
0.6251374862513749,0.0566943305669433,0.1030896910308969,0.2150784921507849,0.0,0.0,0.0,,,4.656091754722595e-06,,
0.4491449144914491,0.0529052905290529,0.0962096209620962,0.4017401740174017,0.0,0.0,0.0,,,6.644544981066389e-06,,
0.5052,0.0541,0.0984,0.3423,0.0,0.0,0.0,,,6.588636648813887e-06,,
0.5269473052694731,0.0846915308469153,0.1026897310268973,0.2856714328567143,0.0,0.0,0.0,,,6.05896666399638e-06,,
0.5424,0.0533,0.0,0.4043,0.0,0.0,0.0,,,5.191849995613096e-06,,
0.612,0.0601,0.3278999999999999,0.0,0.0,0.0,0.0,,,6.975941638946533e-06,,
0.4,0.0,0.4,0.2,0.0,0.0,0.0,,,8.463483314514167e-06,,
0.3878,0.0204,0.4081,0.1837,0.0,0.0,0.0,,,8.241433372497566e-06,,
0.3750624937506249,0.0416958304169583,0.4166583341665834,0.1665833416658334,0.0,0.0,0.0,,,8.864450017293295e-06,,
0.3616999999999999,0.0638,0.4256,0.1488999999999999,0.0,0.0,0.0,,,8.443498949686685e-06,,
0.3333,0.1110999999999999,0.4445,0.1110999999999999,0.0,0.0,0.0,,,8.29659665972392e-06,,
0.3181681831816818,0.1363863613638636,0.4545545445455454,0.0908909109089091,0.0,0.0,0.0,,,7.715194528961182e-06,,
0.3023697630236976,0.1627837216278372,0.4650534946505349,0.0697930206979302,0.0,0.0,0.0,,,8.784243458175658e-06,,
0.2683,0.2195,0.4878,0.0243999999999999,0.0,0.0,0.0,,,9.417375046412143e-06,,
0.25,0.25,0.5,0.0,0.0,0.0,0.0,,,9.131740383317734e-06,,
0.0707,0.2828,0.5758,0.0707,0.0,0.0,0.0,109.0,2.9600000381469727,8.589304526074735e-06,,
1.0,0.0,0.0,0.0,0.0,0.0,0.0,,,4.784011594634452e-07,,
0.5797,0.1464,0.0886999999999999,0.1852,0.0,0.0,0.0,,,4.44000015258789e-06,,
0.5,0.104,0.27,0.0,0.0,0.126,0.0,,,5.5e-06,,
1.0,0.0,0.0,0.0,0.0,0.0,0.0,,,4.784011594634452e-07,,
0.5550999999999999,0.1196,0.0,0.3253,0.0,0.0,0.0,,2.619999885559082,3.0107040113449098e-06,,
0.4058,0.1141,0.3929999999999999,0.0871,0.0,0.0,0.0,,,8.315559957822161e-06,,
0.3738,0.1051,0.3621,0.159,0.0,0.0,0.0,,,7.686317942301436e-06,,
0.4746,0.0279999999999999,0.3559,0.1415,0.0,0.0,0.0,,,8.45489999389648e-06,,
0.5227,0.0253,0.324,0.128,0.0,0.0,0.0,,,8.489079997253418e-06,,
0.4493550644935506,0.0262973702629737,0.3900609939006099,0.1342865713428657,0.0,0.0,0.0,,,8.688599990844724e-06,,
0.425042504250425,0.0249024902490249,0.3183318331833183,0.2317231723172317,0.0,0.0,0.0,,,8.655406652832033e-06,,
0.446,0.088,0.3339,0.1321,0.0,0.0,0.0,,,7.09879000059764e-06,,
0.4295,0.1202,0.3225,0.1278,0.0,0.0,0.0,,,6.9601600303649915e-06,,
0.4444444444444444,0.1247124712471247,0.4308430843084308,0.0,0.0,0.0,0.0,,,7.3659496574401896e-06,,
0.3864386438643865,0.108010801080108,0.5055505550555055,0.0,0.0,0.0,0.0,,,8.630902188526503e-06,,
0.3987601239876013,0.1122887711228877,0.4889511048895111,0.0,0.0,0.0,0.0,,,9.366950983083811e-06,,
0.4134,0.1156,0.471,0.0,0.0,0.0,0.0,,,8.490114237830753e-06,,
0.4278572142785721,0.1204879512048795,0.4516548345165483,0.0,0.0,0.0,0.0,,,7.169466669718425e-06,,
0.4635536446355365,0.1200879912008799,0.4163583641635837,0.0,0.0,0.0,0.0,,,7.667388268534348e-06,,
0.4878,0.1149,0.3973,0.0,0.0,0.0,0.0,,,8.383724703934078e-06,,
0.5247999999999999,0.1064,0.3688,0.0,0.0,0.0,0.0,,,7.1971419169743895e-06,,
0.4234,0.1661,0.4105,0.0,0.0,0.0,0.0,,,6.931749211629237e-06,,
0.4090999999999999,0.1941,0.3968,0.0,0.0,0.0,0.0,,,7.592749343236291e-06,,
0.3951,0.2214999999999999,0.3834,0.0,0.0,0.0,0.0,,,7.215075206756587e-06,,
0.3795,0.2507999999999999,0.3697,0.0,0.0,0.0,0.0,,,6.7254888165791845e-06,,
0.5323,0.1255,0.3422,0.0,0.0,0.0,0.0,,,6.983799878438311e-06,,
0.4291,0.0783,0.4926,0.0,0.0,0.0,0.0,,,9.057827250886064e-06,,
0.3949,0.1041,0.501,0.0,0.0,0.0,0.0,,,9.055367435362845e-06,,
0.4932999999999999,0.139,0.3677,0.0,0.0,0.0,0.0,,,6.603862186431884e-06,,
0.449,0.1386,0.4124,0.0,0.0,0.0,0.0,,,7.046968356704719e-06,,
0.405,0.1382,0.4568,0.0,0.0,0.0,0.0,,,8.065525213078095e-06,,
0.5069493050694931,0.1001899810018998,0.3928607139286071,0.0,0.0,0.0,0.0,,2.7850000858306885,7.993838078453425e-06,,
0.6335000000000001,0.1276,0.2389,0.0,0.0,0.0,0.0,,,5.4e-06,,
0.6625337466253375,0.2085791420857914,0.1288871112888711,0.0,0.0,0.0,0.0,,,3.8e-06,,
0.5129,0.1813,0.0,0.3057999999999999,0.0,0.0,0.0,,,4.5e-06,,
1.0,0.0,0.0,0.0,0.0,0.0,0.0,,,4.784011594634452e-07,,
1.0,0.0,0.0,0.0,0.0,0.0,0.0,,,4.784011594634452e-07,,
0.0,0.0,0.0,0.0,0.0,1.0,0.0,,1.7970000505447388,1.4835134761133125e-05,,
1.0,0.0,0.0,0.0,0.0,0.0,0.0,,,4.784011594634452e-07,,
0.9936,0.0,0.0,0.0,0.0,0.0064,0.0,,,4.99449459727611e-07,,
0.9856,0.0,0.0,0.0,0.0,0.0144,0.0,,,5.451944945823837e-07,,
0.9809,0.0,0.0,0.0,0.0,0.0191,0.0,,,6.925991577044569e-07,,
0.9565,0.0,0.0,0.0,0.0,0.0435,0.0,,,1.1291602722102535e-06,,
0.9222,0.0,0.0,0.0,0.0,0.0778,0.0,,,1.3570336186661464e-06,,
0.84,0.0,0.0,0.0,0.0,0.16,0.0,,,2.6287800146102913e-06,,
0.7,0.0,0.0,0.0,0.0,0.3,0.0,,,3.5116000003814663e-06,,
0.9941,0.0059,0.0,0.0,0.0,0.0,0.0,,,5.468190352848862e-07,,
0.9773,0.0227,0.0,0.0,0.0,0.0,0.0,,,5.95326633727595e-07,,
0.97,0.03,0.0,0.0,0.0,0.0,0.0,,,6.422021598034156e-07,,
0.95,0.05,0.0,0.0,0.0,0.0,0.0,,,8.752907298025975e-07,,
0.939,0.061,0.0,0.0,0.0,0.0,0.0,,,6.654338241889709e-07,,
0.93,0.07,0.0,0.0,0.0,0.0,0.0,,,6.09900490887427e-07,,
1.0,0.0,0.0,0.0,0.0,0.0,0.0,,2.200000047683716,4.784011594634452e-07,,
0.974,0.0,0.0,0.0,0.0,0.026,0.0,,2.190000057220459,7.688909256823889e-07,,
1.0,0.0,0.0,0.0,0.0,0.0,0.0,,2.203000068664551,4.784011594634452e-07,,
1.0,0.0,0.0,0.0,0.0,0.0,0.0,,,4.784011594634452e-07,,
1.0,0.0,0.0,0.0,0.0,0.0,0.0,,2.2109999656677246,4.784011594634452e-07,,
0.5,0.0,0.5,0.0,0.0,0.0,0.0,,,9.464866708543569e-06,,
1.0,0.0,0.0,0.0,0.0,0.0,0.0,,,4.784011594634452e-07,,
1.0,0.0,0.0,0.0,0.0,0.0,0.0,,2.2100000381469727,4.784011594634452e-07,,
0.2979,0.7021,0.0,0.0,0.0,0.0,0.0,,,4.4335410162607825e-06,,
0.2305,0.7695000000000001,0.0,0.0,0.0,0.0,0.0,,,4.439641018549601e-06,,
0.1586,0.8414,0.0,0.0,0.0,0.0,0.0,,,4.570441017786662e-06,,
0.1474,0.6947,0.1578999999999999,0.0,0.0,0.0,0.0,,,4.914758355140686e-06,,
0.865,0.0,0.0,0.0,0.0,0.135,0.0,,,1.8808666445414224e-06,,
1.0,0.0,0.0,0.0,0.0,0.0,0.0,,,4.784011594634452e-07,,
0.986,0.0139999999999999,0.0,0.0,0.0,0.0,0.0,,,5.62585555411138e-07,,
0.969,0.031,0.0,0.0,0.0,0.0,0.0,,,6.492521599941503e-07,,
0.963,0.037,0.0,0.0,0.0,0.0,0.0,,,6.640662474292009e-07,,
1.0,0.0,0.0,0.0,0.0,0.0,0.0,,,5e-07,,
0.95,0.0,0.0,0.0,0.0,0.05,0.0,,2.181999921798706,1.2999999999999998e-06,,
0.9,0.0,0.0,0.0,0.0,0.1,0.0,,2.1429998874664307,1.8e-06,,
0.85,0.0,0.0,0.0,0.0,0.15,0.0,,2.134000062942505,2.3e-06,,
0.8,0.0,0.0,0.0,0.0,0.2,0.0,,2.109999895095825,2.6e-06,,
0.7,0.0,0.0,0.0,0.0,0.3,0.0,,2.055000066757202,3.5e-06,,
0.5,0.0,0.0,0.0,0.0,0.5,0.0,,1.9900000095367432,5.899999999999999e-06,,
0.25,0.0,0.0,0.0,0.0,0.75,0.0,,1.9049999713897705,1.01e-05,,
0.1,0.0,0.0,0.0,0.0,0.9,0.0,,1.8650000095367432,1.3739299932861327e-05,,
0.0,0.0,0.0,0.0,0.0,1.0,0.0,,1.843999981880188,1.49e-05,,
1.0,0.0,0.0,0.0,0.0,0.0,0.0,,2.20199990272522,4.900000095367432e-07,,
1.0,0.0,0.0,0.0,0.0,0.0,0.0,,2.200000047683716,4.784011594634452e-07,,
1.0,0.0,0.0,0.0,0.0,0.0,0.0,,2.203000068664551,5.802500247955322e-07,,
1.0,0.0,0.0,0.0,0.0,0.0,0.0,,2.20199990272522,-5.7587009668350226e-08,,
1.0,0.0,0.0,0.0,0.0,0.0,0.0,,2.203000068664551,5.599999904632568e-07,,
1.0,0.0,0.0,0.0,0.0,0.0,0.0,,,4.784011594634452e-07,,
1.0,0.0,0.0,0.0,0.0,0.0,0.0,,2.2109999656677246,4.784011594634452e-07,,
1.0,0.0,0.0,0.0,0.0,0.0,0.0,,2.203000068664551,4.784011594634452e-07,,
1.0,0.0,0.0,0.0,0.0,0.0,0.0,,,4.784011594634452e-07,,
0.5714,0.0,0.4286,0.0,0.0,0.0,0.0,,2.7769999504089355,9.360823926680431e-06,,
0.55,0.0,0.45,0.0,0.0,0.0,0.0,,2.8399999141693115,9.748385721697123e-06,,
0.5,0.0,0.5,0.0,0.0,0.0,0.0,,2.8580000400543213,9.464866708543569e-06,,
0.475,0.0,0.525,0.0,0.0,0.0,0.0,,2.859999895095825,1.0867200015258792e-05,,
0.45,0.0,0.55,0.0,0.0,0.0,0.0,,2.865999937057495,1.162556666666667e-05,,
0.6369,0.0,0.0,0.0,0.3631,0.0,0.0,,3.369999885559082,8.29643667271933e-06,,
0.6,0.0,0.0,0.0,0.4,0.0,0.0,,3.4719998836517334,9.511876672108977e-06,,
0.55,0.0,0.0,0.0,0.45,0.0,0.0,,3.640000104904175,1.0464204161961874e-05,,
1.0,0.0,0.0,0.0,0.0,0.0,0.0,73.19999694824219,2.200999975204468,4.784011594634452e-07,,
0.7,0.0,0.0,0.0,0.3,0.0,0.0,,,7.581653333536794e-06,,
0.65,0.0,0.0,0.0,0.35,0.0,0.0,,,8.271436672719332e-06,,
0.6,0.0,0.0,0.0,0.4,0.0,0.0,,,9.511876672108977e-06,,
1.0,0.0,0.0,0.0,0.0,0.0,0.0,,,4.784011594634452e-07,,
0.624,0.0,0.376,0.0,0.0,0.0,0.0,,,7.889066678110755e-06,,
0.938,0.062,0.0,0.0,0.0,0.0,0.0,,,6.199338241889711e-07,,
0.75,0.125,0.0,0.125,0.0,0.0,0.0,,,2.7873849823361337e-06,,
0.5,0.25,0.0,0.25,0.0,0.0,0.0,,,3.921960431098933e-06,,
1.0,0.0,0.0,0.0,0.0,0.0,0.0,,,5.850685596466064e-07,,
0.6,0.08,0.32,0.0,0.0,0.0,0.0,92.9000015258789,2.7079999446868896,6.8812999926249244e-06,,
0.6,0.133,0.267,0.0,0.0,0.0,0.0,91.5999984741211,2.628000020980835,5.520231666310624e-06,,
0.6,0.2,0.2,0.0,0.0,0.0,0.0,93.3000030517578,2.601999998092652,4.662754024619148e-06,,
0.6,0.226,0.174,0.0,0.0,0.0,0.0,98.0,2.6059999465942383,4.5679033403396625e-06,,
1.0,0.0,0.0,0.0,0.0,0.0,0.0,,,4.784011594634452e-07,,
1.0,0.0,0.0,0.0,0.0,0.0,0.0,,,4.784011594634452e-07,,
0.6138,0.0,0.3862,0.0,0.0,0.0,0.0,,2.630000114440918,7.992616661834715e-06,,
0.5529999999999999,0.0,0.447,0.0,0.0,0.0,0.0,,,9.653585722460063e-06,,
0.5028,0.0,0.4972,0.0,0.0,0.0,0.0,,,9.50680454470922e-06,,
0.4628,0.0,0.5372,0.0,0.0,0.0,0.0,,,1.1457866666666671e-05,,
0.433,0.0,0.5670000000000001,0.0,0.0,0.0,0.0,,2.900000095367432,1.2010819047619043e-05,,
0.4231,0.0,0.5769,0.0,0.0,0.0,0.0,,,1.1928450000000006e-05,,
1.0,0.0,0.0,0.0,0.0,0.0,0.0,,2.20199990272522,4.784011594634452e-07,,
0.9834,0.0166,0.0,0.0,0.0,0.0,0.0,,2.2109999656677246,5.959566595717412e-07,,
0.973,0.027,0.0,0.0,0.0,0.0,0.0,,2.2230000495910645,6.106461582825739e-07,,
0.9725,0.0275,0.0,0.0,0.0,0.0,0.0,,2.2170000076293945,6.106461582825739e-07,,
0.9387,0.0613,0.0,0.0,0.0,0.0,0.0,,2.250999927520752,6.654338241889709e-07,,
0.9356,0.0644,0.0,0.0,0.0,0.0,0.0,,2.256999969482422,6.215338240936036e-07,,
0.65,0.1,0.0,0.25,0.0,0.0,0.0,,,3.85e-06,,
0.6,0.15,0.0,0.25,0.0,0.0,0.0,,,3.7e-06,,
0.55,0.2,0.0,0.25,0.0,0.0,0.0,,,3.3e-06,,
0.6,0.1,0.0,0.3,0.0,0.0,0.0,,,4.25e-06,,
0.55,0.15,0.0,0.3,0.0,0.0,0.0,,,4.15e-06,,
0.5,0.2,0.0,0.3,0.0,0.0,0.0,,,3.9e-06,,
0.55,0.1,0.0,0.35,0.0,0.0,0.0,,,4.7e-06,,
0.5,0.15,0.0,0.35,0.0,0.0,0.0,,,4.5e-06,,
0.5,0.1,0.0,0.4,0.0,0.0,0.0,,,5.05e-06,,
0.45,0.1,0.0,0.45,0.0,0.0,0.0,,,5.5e-06,,
0.65,0.1,0.25,0.0,0.0,0.0,0.0,,,5.75e-06,,
0.6,0.15,0.25,0.0,0.0,0.0,0.0,,,5.45e-06,,
0.6,0.1,0.3,0.0,0.0,0.0,0.0,,,6.4e-06,,
0.55,0.15,0.3,0.0,0.0,0.0,0.0,,,6.05e-06,,
0.55,0.1,0.35,0.0,0.0,0.0,0.0,,,6.799999999999999e-06,,
0.5,0.15,0.35,0.0,0.0,0.0,0.0,,,6.6e-06,,
0.5,0.1,0.4,0.0,0.0,0.0,0.0,,,7.699999999999999e-06,,
0.45,0.15,0.4,0.0,0.0,0.0,0.0,,,7.1e-06,,
0.45,0.1,0.45,0.0,0.0,0.0,0.0,,,8.45e-06,,
0.65,0.1,0.2189999999999999,0.031,0.0,0.0,0.0,,,5.5e-06,,
0.65,0.1,0.187,0.063,0.0,0.0,0.0,,,5.3e-06,,
0.65,0.1,0.125,0.125,0.0,0.0,0.0,,,4.8e-06,,
0.65,0.1,0.063,0.187,0.0,0.0,0.0,,,4.3e-06,,
0.65,0.1,0.031,0.2189999999999999,0.0,0.0,0.0,,,4.1e-06,,
0.6,0.15,0.2189999999999999,0.031,0.0,0.0,0.0,,,5.25e-06,,
0.6,0.15,0.187,0.063,0.0,0.0,0.0,,,5.05e-06,,
0.6,0.15,0.125,0.125,0.0,0.0,0.0,,,4.6e-06,,
0.6,0.15,0.063,0.187,0.0,0.0,0.0,,,4.2e-06,,
0.6,0.15,0.031,0.2189999999999999,0.0,0.0,0.0,,,3.95e-06,,
0.55,0.2,0.2189999999999999,0.031,0.0,0.0,0.0,,,5e-06,,
0.55,0.2,0.187,0.063,0.0,0.0,0.0,,,4.8e-06,,
0.55,0.2,0.125,0.125,0.0,0.0,0.0,,,4.45e-06,,
0.55,0.2,0.063,0.187,0.0,0.0,0.0,,,4.1e-06,,
0.55,0.2,0.031,0.2189999999999999,0.0,0.0,0.0,,,3.9e-06,,
0.6,0.1,0.262,0.038,0.0,0.0,0.0,,,6.15e-06,,
0.6,0.1,0.15,0.15,0.0,0.0,0.0,,,5.3e-06,,
0.6,0.1,0.038,0.262,0.0,0.0,0.0,,,4.5e-06,,
0.55,0.15,0.262,0.038,0.0,0.0,0.0,,,5.8e-06,,
0.55,0.15,0.225,0.075,0.0,0.0,0.0,,,5.549999999999999e-06,,
0.55,0.15,0.15,0.15,0.0,0.0,0.0,,,5.05e-06,,
0.55,0.15,0.075,0.225,0.0,0.0,0.0,,,4.55e-06,,
0.55,0.15,0.038,0.262,0.0,0.0,0.0,,,4.3e-06,,
0.5,0.2,0.15,0.15,0.0,0.0,0.0,,,4.749999999999999e-06,,
0.5,0.2,0.038,0.262,0.0,0.0,0.0,,,4.2e-06,,
0.55,0.1,0.306,0.044,0.0,0.0,0.0,,,6.699999999999999e-06,,
0.55,0.1,0.262,0.088,0.0,0.0,0.0,,,6.5e-06,,
0.55,0.1,0.175,0.175,0.0,0.0,0.0,,,5.85e-06,,
0.55,0.1,0.088,0.262,0.0,0.0,0.0,,,5.3e-06,,
0.55,0.1,0.044,0.306,0.0,0.0,0.0,,,5e-06,,
0.5,0.15,0.306,0.044,0.0,0.0,0.0,,,6.349999999999999e-06,,
0.5,0.15,0.262,0.088,0.0,0.0,0.0,,,6.1e-06,,
0.5,0.15,0.175,0.175,0.0,0.0,0.0,,,5.549999999999999e-06,,
0.5,0.15,0.088,0.262,0.0,0.0,0.0,,,5e-06,,
0.5,0.15,0.044,0.306,0.0,0.0,0.0,,,4.749999999999999e-06,,
0.5,0.1,0.35,0.05,0.0,0.0,0.0,,,7.399999999999999e-06,,
0.5,0.1,0.2,0.2,0.0,0.0,0.0,,,6.4e-06,,
0.5,0.1,0.1,0.3,0.0,0.0,0.0,,,5.75e-06,,
0.5,0.1,0.05,0.35,0.0,0.0,0.0,,,5.4e-06,,
0.45,0.15,0.35,0.05,0.0,0.0,0.0,,,6.799999999999999e-06,,
0.45,0.15,0.2,0.2,0.0,0.0,0.0,,,5.899999999999999e-06,,
0.45,0.15,0.1,0.3,0.0,0.0,0.0,,,5.35e-06,,
0.45,0.15,0.05,0.35,0.0,0.0,0.0,,,5e-06,,
0.45,0.1,0.406,0.044,0.0,0.0,0.0,,,8.05e-06,,
0.45,0.1,0.337,0.113,0.0,0.0,0.0,,,7.699999999999999e-06,,
0.45,0.1,0.225,0.225,0.0,0.0,0.0,,,6.95e-06,,
0.45,0.1,0.113,0.337,0.0,0.0,0.0,,,6.2e-06,,
0.45,0.1,0.044,0.406,0.0,0.0,0.0,,,5.85e-06,,
0.5,0.0212,0.4788,0.0,0.0,0.0,0.0,,,9.647564572785389e-06,,
0.5,0.0432,0.4568,0.0,0.0,0.0,0.0,,,9.212718363444008e-06,,
0.5,0.0659,0.4341,0.0,0.0,0.0,0.0,,,8.333716670989982e-06,,
0.5,0.0894,0.4106,0.0,0.0,0.0,0.0,,,8.03803810871669e-06,,
0.5,0.1088,0.3912,0.0,0.0,0.0,0.0,,,8.06795472522009e-06,,
0.5,0.1138,0.3862,0.0,0.0,0.0,0.0,,,8.012404740288138e-06,,
0.5,0.139,0.361,0.0,0.0,0.0,0.0,,,6.643614224751791e-06,,
0.5,0.1651999999999999,0.3348,0.0,0.0,0.0,0.0,,,6.559636153847836e-06,,
0.5,0.1924,0.3076,0.0,0.0,0.0,0.0,,,6.4351309678395645e-06,,
0.5,0.2207,0.2793,0.0,0.0,0.0,0.0,,,5.1465772768656416e-06,,
0.5,0.0407,0.25,0.2092999999999999,0.0,0.0,0.0,,,7.379873549379623e-06,,
0.5,0.0625,0.25,0.1875,0.0,0.0,0.0,,,7.3403866704305e-06,,
0.5,0.0853999999999999,0.25,0.1646,0.0,0.0,0.0,,,7.083346714528396e-06,,
0.5,0.0913,0.25,0.1586999999999999,0.0,0.0,0.0,,,6.877356693776442e-06,,
0.5,0.1094,0.25,0.1406,0.0,0.0,0.0,,,6.367200015513104e-06,,
0.5,0.1347,0.25,0.1153,0.0,0.0,0.0,,,5.910632686742146e-06,,
0.5,0.1612,0.25,0.0888,0.0,0.0,0.0,,,5.987143304697674e-06,,
0.5,0.1892,0.25,0.0608,0.0,0.0,0.0,,,5.879428291193647e-06,,
0.5,0.2188,0.25,0.0312,0.0,0.0,0.0,,,4.880001595815022e-06,,
0.5,0.2435999999999999,0.25,0.0064,0.0,0.0,0.0,,,4.4897516078948955e-06,,
0.5,0.0210999999999999,0.4653,0.0136,0.0,0.0,0.0,,,9.339764623139398e-06,,
0.4999,0.0211,0.4519,0.0271,0.0,0.0,0.0,,,9.35329788170466e-06,,
0.5001,0.0209,0.4253,0.0537,0.0,0.0,0.0,,,9.023768350474038e-06,,
0.5,0.0429,0.4296,0.0275,0.0,0.0,0.0,,,8.743126677068072e-06,,
0.5,0.0208,0.3992,0.08,0.0,0.0,0.0,,,8.736783337910973e-06,,
0.5000500050005,0.0206020602060206,0.3734373437343734,0.1059105910591059,0.0,0.0,0.0,,,8.572675998687744e-06,,
0.5,0.0421999999999999,0.3764,0.0814,0.0,0.0,0.0,,,8.387061008453365e-06,,
0.5,0.0886999999999999,0.3828,0.0285,0.0,0.0,0.0,,,7.887197132110595e-06,,
0.5,0.1011,0.3845,0.0144,0.0,0.0,0.0,,,7.783420435587564e-06,,
0.5,0.1007,0.3706,0.0287,0.0,0.0,0.0,,,7.395537147839864e-06,,
0.5,0.0204999999999999,0.348,0.1315,0.0,0.0,0.0,,,8.580709995269775e-06,,
0.5,0.0311,0.3492,0.1197,0.0,0.0,0.0,,,8.233134998321533e-06,,
0.5,0.053,0.3515999999999999,0.0953999999999999,0.0,0.0,0.0,,,7.922021661440531e-06,,
0.5,0.0644,0.3528,0.0828,0.0,0.0,0.0,,,7.704618339856463e-06,,
0.5,0.0761,0.3540999999999999,0.0698,0.0,0.0,0.0,,,7.248321691195167e-06,,
0.5001,0.088,0.3554,0.0565,0.0,0.0,0.0,,,7.258230029106137e-06,,
0.5,0.1128999999999999,0.3581,0.0289999999999999,0.0,0.0,0.0,,,7.099111639658607e-06,,
0.5000500050005001,0.0689068906890689,0.348034803480348,0.083008300830083,0.0,0.0,0.0,,,7.419192011833187e-06,,
0.5,0.0101,0.3395,0.1503999999999999,0.0,0.0,0.0,,,8.532999977111816e-06,,
0.5,0.0853999999999999,0.3443,0.0703,0.0,0.0,0.0,,,7.205720011711119e-06,,
0.5,0.0418,0.3375,0.1207,0.0,0.0,0.0,,,8.188461664835611e-06,,
0.5,0.0528,0.3386,0.1085999999999999,0.0,0.0,0.0,,,7.840958329518639e-06,,
0.5,0.0642,0.3396,0.0962,0.0,0.0,0.0,,,7.662010001182557e-06,,
0.4999,0.0758,0.3408,0.0834999999999999,0.0,0.0,0.0,,,7.180636670748394e-06,,
0.5,0.0877,0.3419,0.0704,0.0,0.0,0.0,,,7.24797001171112e-06,,
0.5,0.0803999999999999,0.3359,0.0837,0.0,0.0,0.0,,,7.01355998516083e-06,,
0.5,0.0827,0.3334,0.0839,0.0,0.0,0.0,,,6.74476496378581e-06,,
0.5,0.0203,0.3229999999999999,0.1567,0.0,0.0,0.0,,,8.57959999084473e-06,,
0.5,0.0755,0.3275,0.0969999999999999,0.0,0.0,0.0,,,6.940071653048199e-06,,
0.4999500049995,0.0873912608739126,0.3284671532846715,0.0841915808419158,0.0,0.0,0.0,,,6.817008316357934e-06,,
0.5,0.1379,0.3326,0.0295,0.0,0.0,0.0,,,6.587213300259913e-06,,
0.5,0.0202,0.2983,0.1815,0.0,0.0,0.0,,,8.264799990844725e-06,,
0.5,0.0412999999999999,0.2995,0.1592,0.0,0.0,0.0,,,7.82086831982931e-06,,
0.4999500049995,0.0634936506349365,0.3006699330066993,0.1358864113588641,0.0,0.0,0.0,,,7.232234996795655e-06,,
0.5,0.0867,0.3019,0.1114,0.0,0.0,0.0,,,6.406742857251846e-06,,
0.5,0.1110999999999999,0.3032,0.0857,0.0,0.0,0.0,,,6.296709983825685e-06,,
0.5,0.1368,0.3046,0.0586,0.0,0.0,0.0,,,6.168614971923832e-06,,
0.4999,0.1639,0.3061,0.0301,0.0,0.0,0.0,,,6.392210814030971e-06,,
0.5,0.02,0.2739999999999999,0.206,0.0,0.0,0.0,,,8.213500003051758e-06,,
0.5,0.0409999999999999,0.2746,0.1844,0.0,0.0,0.0,,,7.721908316167197e-06,,
0.5,0.063,0.2751,0.1619,0.0,0.0,0.0,,,7.497740007019044e-06,,
0.5,0.1357,0.2771,0.0872,0.0,0.0,0.0,,,6.0325838512602285e-06,,
0.5,0.1907999999999999,0.2786,0.0306,0.0,0.0,0.0,,,5.7425685262225954e-06,,
0.5,0.0203,0.3229999999999999,0.1567,0.0,0.0,0.0,,,8.57959999084473e-06,,
0.5,0.0803999999999999,0.3359,0.0837,0.0,0.0,0.0,,,7.01355998516083e-06,,
0.5,0.0867,0.3019,0.1114,0.0,0.0,0.0,,,6.406742857251846e-06,,
0.4999500049995,0.0634936506349365,0.3006699330066993,0.1358864113588641,0.0,0.0,0.0,,,7.232234996795655e-06,,
0.5,0.063,0.2751,0.1619,0.0,0.0,0.0,,,7.497740007019044e-06,,
0.5,0.0853999999999999,0.3443,0.0703,0.0,0.0,0.0,,,7.205720011711119e-06,,
0.5,0.0877,0.3419,0.0704,0.0,0.0,0.0,,,7.24797001171112e-06,,
0.4894,0.0,0.4894,0.0212,0.0,0.0,0.0,,,9.835804582856191e-06,,
0.4686531346865313,0.0,0.4686531346865313,0.0626937306269373,0.0,0.0,0.0,,,9.593689614747063e-06,,
0.4584541545845415,0.0,0.4584541545845415,0.0830916908309169,0.0,0.0,0.0,,,9.80423621915787e-06,,
0.4484,0.0,0.4484,0.1032,0.0,0.0,0.0,,,9.827119572073316e-06,,
