Repository: JiaQianZhu/ML_glass

# ML_glass

# we conducted a ML research on the compositional design for high-performance glass substrates using medium to small dataset sizes, which comprises 7 oxides (SiO2, Al2O3, CaO, MgO, SrO, B2O3, Sb2O3) and 5 properties (density, Young's Modulus, CTE, Tstrain and Tsoft).

File: data/clean/Tsoft_filled.csv (part 1 of 18)
SiO2,Al2O3,CaO,MgO,SrO,B2O3,Sb2O3,YoungModulus,Density293K,CTEbelowTg,Tstrain,Tsoft
1.0,0.0,0.0,0.0,0.0,0.0,0.0,,,,,1838.7899999999968
0.667,0.1705999999999999,0.0843,0.0781,0.0,0.0,0.0,,2.5220000743865967,,,1268.0899999999976
0.45,0.1,0.3,0.15,0.0,0.0,0.0,,,6.1e-06,,1123.0499999999981
0.45,0.05,0.25,0.25,0.0,0.0,0.0,,,6.6e-06,,1067.5599999999984
0.5,0.1,0.2,0.2,0.0,0.0,0.0,,,5.4e-06,,1156.459999999998
0.625,0.375,0.0,0.0,0.0,0.0,0.0,,2.5899999141693115,,,1219.4283333333312
0.3,0.0,0.25,0.25,0.0,0.2,0.0,,,7.79000015258789e-06,,1027.1599999999985
0.3,0.0,0.15,0.35,0.0,0.2,0.0,,,7.83000030517578e-06,,1046.6599999999985
0.15,0.0,0.3,0.35,0.0,0.2,0.0,,,9.55e-06,,1024.9333333333318
0.4,0.0,0.1,0.0,0.3,0.2,0.0,,,8.04000015258789e-06,,1071.0799999999983
0.31,0.0,0.4479999999999999,0.173,0.0,0.069,0.0,,,1.033000030517578e-05,,1062.6199999999983
0.3,0.0,0.0,0.2,0.3,0.2,0.0,,,9.08000030517578e-06,,1066.5949999999984
0.4,0.0,0.0,0.1,0.3,0.2,0.0,,,8.04000015258789e-06,,1100.5749999999982
1.0,0.0,0.0,0.0,0.0,0.0,0.0,,,,,1838.7899999999968
0.54,0.0,0.46,0.0,0.0,0.0,0.0,,,,,1157.099999999998
0.95,0.05,0.0,0.0,0.0,0.0,0.0,,2.1410000324249268,,,1780.8399999999967
0.95,0.0,0.0,0.0,0.0,0.05,0.0,,2.1710000038146973,,,1829.7899999999968
0.92,0.03,0.0,0.0,0.0,0.05,0.0,,2.194999933242798,,,1765.1899999999969
0.88,0.07,0.0,0.0,0.0,0.05,0.0,,2.246999979019165,,,1765.7399999999968
0.86,0.09,0.0,0.0,0.0,0.05,0.0,,2.1710000038146973,,,1604.9099999999971
0.556,0.222,0.0,0.222,0.0,0.0,0.0,101.0,2.625,3.55e-06,,1153.829999999998
0.579,0.186,0.0,0.235,0.0,0.0,0.0,,2.615999937057495,,,1158.3399999999979
0.595,0.211,0.0,0.1939999999999999,0.0,0.0,0.0,,2.6679999828338623,,,1193.419999999998
0.5379999999999999,0.127,0.0,0.335,0.0,0.0,0.0,,2.4560000896453857,,,1154.089999999998
0.724,0.1219999999999999,0.0,0.1539999999999999,0.0,0.0,0.0,,2.618000030517578,,,1263.1699999999976
0.5765,0.0899,0.1792,0.0626999999999999,0.0,0.0917,0.0,,,,,1137.639999999998
0.4047404740474047,0.1192119211921192,0.3252325232523252,0.1508150815081508,0.0,0.0,0.0,,,,,1095.2699999999982
0.3963,0.1168,0.2653999999999999,0.2214999999999999,0.0,0.0,0.0,,,,,1084.6699999999983
0.424,0.1562,0.3408,0.079,0.0,0.0,0.0,,,,,1149.8099999999981
0.4147999999999999,0.1528,0.2778,0.1546,0.0,0.0,0.0,,,,,1126.159999999998
0.4453,0.1968,0.3579,0.0,0.0,0.0,0.0,,,,,1150.399999999998
0.4352,0.1923,0.2914,0.0810999999999999,0.0,0.0,0.0,,,,,1159.619999999998
0.4255,0.188,0.2279,0.1586,0.0,0.0,0.0,,,,,1144.599999999998
0.4121,0.0911,0.4968,0.0,0.0,0.0,0.0,,,,,1108.6499999999983
0.4034000000000001,0.0891,0.4323,0.0752,0.0,0.0,0.0,,,,,1092.5799999999983
0.3951,0.0873,0.3704,0.1472,0.0,0.0,0.0,,,,,1079.9699999999984
0.4226422642264226,0.1245124512451245,0.4528452845284529,0.0,0.0,0.0,0.0,,,,,1135.939999999998
0.4135413541354136,0.1218121812181218,0.3876387638763876,0.077007700770077,0.0,0.0,0.0,,,,,1130.5399999999981
1.0,0.0,0.0,0.0,0.0,0.0,0.0,,2.203000068664551,,,1838.7899999999968
0.5,0.0,0.5,0.0,0.0,0.0,0.0,,2.9040000438690186,,,1130.4599999999982
0.5,0.25,0.25,0.0,0.0,0.0,0.0,,2.700000047683716,,,1213.1499999999978
1.0,0.0,0.0,0.0,0.0,0.0,0.0,,2.20199990272522,1.202000045776367e-06,,1838.7899999999968
1.0,0.0,0.0,0.0,0.0,0.0,0.0,,2.2049999237060547,,,1838.7899999999968
0.3696,0.1556,0.3961,0.0787,0.0,0.0,0.0,,,,,1099.3799999999983
0.3616361636163616,0.1522152215221522,0.3321332133213321,0.154015401540154,0.0,0.0,0.0,,,,,1089.4599999999982
0.3792999999999999,0.1916,0.3483,0.0808,0.0,0.0,0.0,,,,,1115.2499999999982
0.3709,0.1873,0.2838,0.158,0.0,0.0,0.0,,,,,1094.8299999999983
0.4446,0.0582,0.4235,0.0737,0.0,0.0,0.0,,,,,1131.439999999998
0.426957304269573,0.0558944105589441,0.304969503049695,0.2121787821217878,0.0,0.0,0.0,,,,,1100.1599999999983
0.446,0.0876,0.3186,0.1478,0.0,0.0,0.0,,,,,1107.0599999999984
0.4569,0.1197,0.272,0.1514,0.0,0.0,0.0,,,,,1120.3099999999981
0.4474,0.1172,0.2130999999999999,0.2223,0.0,0.0,0.0,,,,,1108.5099999999982
0.4684,0.1533,0.2231,0.1552,0.0,0.0,0.0,,,,,1169.669999999998
0.4584,0.1501,0.1637,0.2278,0.0,0.0,0.0,,,,,1127.8099999999981
0.4488,0.1469,0.1069,0.2974,0.0,0.0,0.0,,,,,1139.919999999998
0.4396439643964396,0.1439143914391439,0.0523052305230523,0.3641364136413641,0.0,0.0,0.0,,,,,1127.3099999999981
0.4915,0.1931,0.234,0.0814,0.0,0.0,0.0,,,,,1192.5799999999979
0.4746,0.0279999999999999,0.3559,0.1415,0.0,0.0,0.0,,,,,1131.9999999999982
0.4653465346534653,0.0274027402740274,0.2991299129912991,0.208120812081208,0.0,0.0,0.0,,,,,1114.4999999999982
0.4564,0.0269,0.2445,0.2722,0.0,0.0,0.0,,,,,1062.2999999999984
0.4857485748574858,0.0572057205720572,0.3122312231223122,0.1448144814481448,0.0,0.0,0.0,,,,,1143.8199999999981
0.476,0.0561,0.255,0.2128999999999999,0.0,0.0,0.0,,,,,1086.8899999999983
0.4667,0.055,0.2,0.2783,0.0,0.0,0.0,,,,,1112.7599999999982
0.4973497349734973,0.0879087908790879,0.2664266426642664,0.1483148314831483,0.0,0.0,0.0,,,,,1139.7599999999982
0.4774,0.0843999999999999,0.1535,0.2847,0.0,0.0,0.0,,,,,1115.0399999999981
0.5096,0.1201,0.2184,0.1519,0.0,0.0,0.0,,,,,1169.8599999999979
0.4989,0.1176,0.1604,0.2231,0.0,0.0,0.0,,,,,1152.169999999998
0.4886999999999999,0.1152,0.1047,0.2914,0.0,0.0,0.0,,,,,1157.469999999998
0.4789,0.1128999999999999,0.0513,0.3569,0.0,0.0,0.0,,,,,1129.349999999998
0.5341,0.1574,0.2289,0.0796,0.0,0.0,0.0,,,,,1173.639999999998
0.5112511251125113,0.1506150615061506,0.1095109510951095,0.2286228622862286,0.0,0.0,0.0,,,,,1155.089999999998
0.5549445055494451,0.2224777522247775,0.0,0.2225777422257774,0.0,0.0,0.0,,,,,1154.5399999999981
0.6478,0.106,0.0944999999999999,0.1517,0.0,0.0,0.0,,,,,1219.4199999999978
0.4871,0.015,0.3577,0.1402,0.0,0.0,0.0,,,,,1137.099999999998
0.5945,0.0379,0.2239,0.1437,0.0,0.0,0.0,,,,,1138.139999999998
0.5838,0.0791,0.1889999999999999,0.1481,0.0,0.0,0.0,,,,,1141.2499999999982
0.4927,0.0302999999999999,0.3350999999999999,0.1419,0.0,0.0,0.0,,,,,1143.139999999998
0.4989,0.046,0.3114,0.1437,0.0,0.0,0.0,,,,,1142.629999999998
0.4784,0.0513,0.3262,0.1441,0.0,0.0,0.0,,,,,1130.829999999998
0.622,0.1189,0.1061999999999999,0.1528999999999999,0.0,0.0,0.0,,,,,1196.4283333333312
0.5737,0.1054,0.17,0.1509,0.0,0.0,0.0,,,,,1181.939999999998
0.5909409059094091,0.1454854514548545,0.1080891910808919,0.1554844515548445,0.0,0.0,0.0,,,,,1186.0899999999979
0.5721,0.1522,0.1197,0.156,0.0,0.0,0.0,,,,,1166.609999999998
0.4904,0.1651999999999999,0.1877,0.1567,0.0,0.0,0.0,,,,,1183.969999999998
0.498,0.1866,0.1563,0.1591,0.0,0.0,0.0,,,,,1199.699999999998
0.4525,0.1067,0.2909,0.1499,0.0,0.0,0.0,,,,,1119.3899999999983
0.4625999999999999,0.1363,0.2478,0.1533,0.0,0.0,0.0,,,,,1137.679999999998
0.4686,0.0250999999999999,0.3652,0.1411,0.0,0.0,0.0,,,,,1130.679999999998
0.4246999999999999,0.025,0.4096,0.1407,0.0,0.0,0.0,,,,,1103.8899999999983
0.4336,0.0511,0.3717,0.1436,0.0,0.0,0.0,,,,,1112.8699999999983
0.4429,0.0783,0.3321,0.1467,0.0,0.0,0.0,,,,,1104.9599999999982
0.4357999999999999,0.0981,0.3173,0.1488,0.0,0.0,0.0,,,,,1122.2499999999982
0.385038503850385,0.0378037803780378,0.4354435443544354,0.1417141714171417,0.0,0.0,0.0,,,,,1071.3999999999985
0.3973397339733973,0.078007800780078,0.3784378437843784,0.1462146214621462,0.0,0.0,0.0,,,,,1078.8899999999985
0.406,0.1063,0.3383,0.1494,0.0,0.0,0.0,,,,,1088.6499999999983
0.3777,0.0628,0.4150999999999999,0.1444,0.0,0.0,0.0,,,,,1078.7299999999984
0.3653634636536346,0.0717928207179282,0.4175582441755824,0.1452854714528547,0.0,0.0,0.0,,,,,1071.4199999999985
0.3520647935206479,0.0777922207779222,0.4243575642435756,0.1457854214578542,0.0,0.0,0.0,,,,,1072.3299999999983
0.3596999999999999,0.106,0.3853999999999999,0.1489,0.0,0.0,0.0,,,,,1075.2399999999984
0.3367,0.1058,0.4088,0.1487,0.0,0.0,0.0,,,,,1076.2599999999984
0.270972902709729,0.1197880211978802,0.4596540345965403,0.1495850414958504,0.0,0.0,0.0,,,,,1073.0133333333317
0.5367536753675368,0.2017201720172017,0.1004100410041004,0.1611161116111611,0.0,0.0,0.0,,,,,1199.739999999998
0.5196999999999999,0.2164,0.1013,0.1626,0.0,0.0,0.0,,,,,1201.219999999998
0.5281,0.2394,0.0673,0.1651999999999999,0.0,0.0,0.0,,,,,1226.4499999999978
0.4213,0.1172,0.3107,0.1508,0.0,0.0,0.0,,,,,1125.7999999999981
0.4104,0.1209,0.3176,0.1510999999999999,0.0,0.0,0.0,,,,,1122.2799999999982
0.415,0.1359,0.2964,0.1527,0.0,0.0,0.0,,,,,1133.5699999999981
0.3677,0.1354,0.3447,0.1522,0.0,0.0,0.0,,,,,1092.8299999999983
0.376,0.1662,0.3021,0.1557,0.0,0.0,0.0,,,,,1092.3099999999984
0.3206320632063206,0.135013501350135,0.3926392639263926,0.1517151715171517,0.0,0.0,0.0,,,,,1086.1033333333316
0.3279,0.1656,0.3513,0.1552,0.0,0.0,0.0,,,,,1083.8633333333316
0.3354664533546645,0.1976802319768023,0.3080691930806919,0.1587841215878412,0.0,0.0,0.0,,,,,1092.4099999999983
0.2800719928007199,0.1650834916508349,0.4001599840015998,0.1546845315468453,0.0,0.0,0.0,,,,,1076.3933333333318
0.240975902409759,0.141985801419858,0.4652534746525348,0.1517848215178482,0.0,0.0,0.0,,,,,1072.293333333332
0.2326232623262326,0.1645164516451645,0.4487448744874487,0.1541154115411541,0.0,0.0,0.0,,,,,1067.296666666665
0.1876,0.1796,0.4774,0.1553999999999999,0.0,0.0,0.0,,,,,1062.4099999999985
0.4764,0.2688,0.0868999999999999,0.1679,0.0,0.0,0.0,,,,,1218.819999999998
0.3810618938106189,0.024997500249975,0.4536546345365463,0.1402859714028597,0.0,0.0,0.0,,,,,1070.2199999999984
0.3447,0.0508,0.4617,0.1427999999999999,0.0,0.0,0.0,,,,,1072.4699999999984
0.3071,0.0776,0.47,0.1452999999999999,0.0,0.0,0.0,,,,,1068.6833333333318
0.3104,0.0914,0.4513,0.1469,0.0,0.0,0.0,,,,,1070.7733333333317
0.3377,0.0249,0.4975,0.1399,0.0,0.0,0.0,,,,,1063.5199999999984
0.3227,0.0507,0.4841,0.1425,0.0,0.0,0.0,,,,,1067.8633333333319
0.2846999999999999,0.0774,0.4927999999999999,0.1450999999999999,0.0,0.0,0.0,,,,,1060.783333333332
0.268,0.1053,0.4787,0.148,0.0,0.0,0.0,,,,,1067.293333333332
0.2275,0.1341,0.4876,0.1508,0.0,0.0,0.0,,,,,1071.803333333332
0.2176,0.1554,0.474,0.153,0.0,0.0,0.0,,,,,1060.4799999999987
0.6606000000000001,0.1324,0.0523,0.1547,0.0,0.0,0.0,,,,,1252.8399999999979
0.6435,0.119,0.0843999999999999,0.1531,0.0,0.0,0.0,,,,,1239.492499999998
0.6455000000000001,0.146,0.0524,0.1561,0.0,0.0,0.0,,,,,1241.544999999998
0.6127612761276128,0.1457145714571457,0.0858085808580858,0.1557155715571557,0.0,0.0,0.0,,,,,1183.1633333333311
0.6221,0.1667,0.0530999999999999,0.1581,0.0,0.0,0.0,,,,,1183.694999999998
0.6286,0.181,0.0306999999999999,0.1597,0.0,0.0,0.0,,,,,1210.554999999998
0.5675,0.1948,0.077,0.1607,0.0,0.0,0.0,,,,,1164.299999999998
0.519,0.2791,0.0325,0.1694,0.0,0.0,0.0,,,,,1227.6799999999978
0.5009500950095009,0.2952295229522952,0.0328032803280328,0.171017101710171,0.0,0.0,0.0,,,,,1234.3399999999979
0.2067,0.1489,0.4921999999999999,0.1522,0.0,0.0,0.0,,,,,1065.6766666666651
0.5617,0.1802,0.0991,0.159,0.0,0.0,0.0,,,,,1167.119999999998
0.494,0.0926,0.2646,0.1488,0.0,0.0,0.0,,,,,1158.069999999998
0.5337999999999999,0.2552,0.044,0.1669999999999999,0.0,0.0,0.0,,,,,1218.6599999999978
0.4292,0.1065,0.3146,0.1497,0.0,0.0,0.0,,,,,1123.829999999998
0.3636,0.1205,0.3653,0.1506,0.0,0.0,0.0,,,,,1083.3599999999983
0.2739,0.1344999999999999,0.4403,0.1513,0.0,0.0,0.0,,,,,1080.5133333333317
0.2022,0.1192,0.5297,0.1489,0.0,0.0,0.0,,,,,1062.476666666665
0.5733426657334266,0.0281971802819718,0.255974402559744,0.1424857514248575,0.0,0.0,0.0,,,,,1122.379999999998
0.5621,0.0276,0.2007999999999999,0.2095,0.0,0.0,0.0,,,,,1131.109999999998
0.5512448755124488,0.0270972902709729,0.1476852314768523,0.273972602739726,0.0,0.0,0.0,,,,,1144.839999999998
0.5307999999999999,0.0260999999999999,0.0474,0.3957,0.0,0.0,0.0,,,,,1124.089999999998
0.5992000000000001,0.0588999999999999,0.2675,0.0744,0.0,0.0,0.0,,,,,1125.159999999998
0.5869586958695869,0.0576057605760576,0.2096209620962096,0.1458145814581458,0.0,0.0,0.0,,,,,1141.139999999998
0.5751,0.0565,0.1541,0.2143,0.0,0.0,0.0,,,,,1140.7599999999982
0.5637436256374363,0.0553944605539446,0.1006899310068993,0.2801719828017198,0.0,0.0,0.0,,,,,1141.849999999998
0.5529,0.0542999999999999,0.0494,0.3434,0.0,0.0,0.0,,,,,1149.704999999998
0.6139386061393861,0.0904909509049095,0.2192780721927807,0.0762923707629237,0.0,0.0,0.0,,,,,1137.5599999999981
0.6011,0.0886,0.161,0.1493,0.0,0.0,0.0,,,,,1161.959999999998
0.5887588758875888,0.0867086708670867,0.1051105110511051,0.2194219421942194,0.0,0.0,0.0,,,,,1147.609999999998
0.5768423157684232,0.084991500849915,0.0514948505149485,0.2866713328667133,0.0,0.0,0.0,,,,,1165.004999999998
0.6295000000000001,0.1236999999999999,0.1686,0.0782,0.0,0.0,0.0,,,,,1191.8183333333313
0.616,0.121,0.11,0.153,0.0,0.0,0.0,,,,,1168.8033333333312
0.603060306030603,0.1184118411841184,0.0538053805380538,0.2247224722472247,0.0,0.0,0.0,,,,,1162.754999999998
0.6459,0.1586,0.1153,0.0802,0.0,0.0,0.0,,,,,1241.7233333333313
0.6315999999999999,0.1551,0.0564,0.1568999999999999,0.0,0.0,0.0,,,,,1186.394999999998
0.6361636163616362,0.0288028802880288,0.2621262126212621,0.0729072907290729,0.0,0.0,0.0,,,,,1140.8949999999982
0.611,0.0277,0.1510999999999999,0.2102,0.0,0.0,0.0,,,,,1124.3099999999981
0.6251374862513749,0.0566943305669433,0.1030896910308969,0.2150784921507849,0.0,0.0,0.0,,,,,1149.054999999998
0.6128,0.0556,0.0504999999999999,0.2811,0.0,0.0,0.0,,,,,1141.339999999998
0.6675332466753325,0.0907909209079092,0.1650834916508349,0.0765923407659234,0.0,0.0,0.0,,,,,1227.7499999999977
0.6535000000000001,0.0889,0.1077,0.1499,0.0,0.0,0.0,,,,,1213.489999999998
0.64,0.087,0.0528,0.2202,0.0,0.0,0.0,,,,,1204.2433333333313
0.9653,0.0,0.0,0.0,0.0,0.0347,0.0,66.0,,,,1829.7899999999968
0.4742,0.1115,0.3361,0.0782,0.0,0.0,0.0,,,,,1159.429999999998
0.4982,0.1065,0.3203,0.075,0.0,0.0,0.0,,,,,1168.059999999998
0.5165483451654834,0.1022897710228977,0.3091690830916908,0.071992800719928,0.0,0.0,0.0,,,,,1160.279999999998
0.5567,0.0942,0.2834,0.0657,0.0,0.0,0.0,,,,,1148.629999999998
0.4416558344165583,0.1732826717328267,0.3127687231276872,0.0722927707229277,0.0,0.0,0.0,,,,,1149.0899999999979
0.4172,0.2184,0.2949,0.0695,0.0,0.0,0.0,,,,,1152.439999999998
0.5188,0.0755,0.0,0.4057,0.0,0.0,0.0,,,,,1125.409999999998
0.5253,0.1012,0.0,0.3735,0.0,0.0,0.0,,,,,1121.9599999999982
0.5287,0.1147,0.0,0.3566,0.0,0.0,0.0,,,,,1108.7499999999982
0.5513,0.2053,0.0,0.2434,0.0,0.0,0.0,,,,,1150.0199999999982
0.4558455845584558,0.1225122512251225,0.0,0.4216421642164216,0.0,0.0,0.0,,,,,1110.7599999999982
0.5202,0.1869,0.0,0.2929,0.0,0.0,0.0,,,,,1146.539999999998
0.5434,0.2101,0.0,0.2465,0.0,0.0,0.0,,,,,1154.579999999998
0.5495,0.2161,0.0,0.2344,0.0,0.0,0.0,,,,,1145.7199999999982
0.65,0.0,0.35,0.0,0.0,0.0,0.0,,2.680000066757202,,,1279.7333333333313
0.6,0.0,0.4,0.0,0.0,0.0,0.0,,2.789999961853028,,,1165.449999999998
0.55,0.0,0.45,0.0,0.0,0.0,0.0,,2.8499999046325684,,,1174.869999999998
1.0,0.0,0.0,0.0,0.0,0.0,0.0,,2.200000047683716,6e-07,,1838.7899999999968
0.4429,0.0,0.5571,0.0,0.0,0.0,0.0,,,,,1120.5199999999982
0.4997999999999999,0.0,0.5002,0.0,0.0,0.0,0.0,,,,,1130.4599999999982
0.5428999999999999,0.0,0.4571,0.0,0.0,0.0,0.0,,,,,1157.079999999998
0.5832999999999999,0.0,0.4167,0.0,0.0,0.0,0.0,,,,,1170.939999999998
0.6138,0.0,0.3862,0.0,0.0,0.0,0.0,,,,,1159.0499999999981
0.4911999999999999,0.0,0.0,0.5088,0.0,0.0,0.0,,,,,1114.3399999999983
0.5225,0.0,0.0,0.4775,0.0,0.0,0.0,,,,,1127.4699999999982
0.5439,0.0,0.0,0.4561,0.0,0.0,0.0,,,,,1137.0399999999981
0.5329999999999999,0.0,0.467,0.0,0.0,0.0,0.0,,,,,1147.599999999998
0.483,0.0,0.517,0.0,0.0,0.0,0.0,,,,,1130.659999999998
0.414,0.0,0.586,0.0,0.0,0.0,0.0,,,,,1110.0899999999983
0.385,0.0,0.615,0.0,0.0,0.0,0.0,,,,,1079.5199999999984
0.0,0.0,0.0,0.0,0.0,1.0,0.0,,,,,596.560000000001
0.02,0.0,0.0,0.0,0.0,0.98,0.0,,,,,596.560000000001
0.6934,0.1524,0.0,0.1542,0.0,0.0,0.0,,,,,1256.4199999999978
0.7302,0.1341,0.0,0.1357,0.0,0.0,0.0,,,,,1264.1499999999976
1.0,0.0,0.0,0.0,0.0,0.0,0.0,,2.20199990272522,,,1838.7899999999968
1.0,0.0,0.0,0.0,0.0,0.0,0.0,,,,,1838.7899999999968
1.0,0.0,0.0,0.0,0.0,0.0,0.0,71.9000015258789,,,,1838.7899999999968
1.0,0.0,0.0,0.0,0.0,0.0,0.0,72.69999694824219,2.20199990272522,4.0999999046325683e-07,,1838.7899999999968
1.0,0.0,0.0,0.0,0.0,0.0,0.0,,,,,1838.7899999999968
0.2242,0.2138,0.4804,0.0816,0.0,0.0,0.0,,,,,1075.5899999999986
0.2257,0.2097,0.4836,0.081,0.0,0.0,0.0,,,,,1083.526666666665
0.2106789321067893,0.2165783421657834,0.4515548445155484,0.1211878812118788,0.0,0.0,0.0,,,,,1068.6399999999985
0.2167,0.2207,0.4643,0.0983,0.0,0.0,0.0,,,,,1075.1966666666651
0.2102,0.2531,0.4503999999999999,0.0863,0.0,0.0,0.0,,,,,1086.276666666665
0.2181,0.2307999999999999,0.4675,0.0836,0.0,0.0,0.0,,,,,1076.766666666665
0.3811,0.1675,0.4046,0.0467999999999999,0.0,0.0,0.0,,,,,1102.5899999999983
0.3483651634836516,0.1656834316568343,0.4470552944705529,0.0388961103889611,0.0,0.0,0.0,,,,,1090.4199999999983
0.3075,0.1652,0.4887,0.0386,0.0,0.0,0.0,,,,,1084.6633333333316
0.4844,0.1702,0.2903,0.0550999999999999,0.0,0.0,0.0,,,,,1171.069999999998
0.4281,0.1694999999999999,0.3477,0.0547,0.0,0.0,0.0,,,,,1140.889999999998
0.4136999999999999,0.1873999999999999,0.2434,0.1555,0.0,0.0,0.0,,,,,1122.839999999998
0.3751624837516248,0.1702829717028297,0.3923607639236076,0.0621937806219378,0.0,0.0,0.0,,,,,1093.7999999999984
0.2922,0.1773999999999999,0.4229,0.1075,0.0,0.0,0.0,,,,,1080.033333333332
0.4571,0.1796,0.2537,0.1096,0.0,0.0,0.0,,,,,1130.7499999999982
0.478,0.1729,0.2782,0.0709,0.0,0.0,0.0,,,,,1171.539999999998
0.4428442844284428,0.1808180818081808,0.2591259125912591,0.1172117211721172,0.0,0.0,0.0,,,,,1141.439999999998
0.4282999999999999,0.1834,0.2556,0.1326999999999999,0.0,0.0,0.0,,,,,1137.0599999999981
0.4525,0.174,0.2951,0.0784,0.0,0.0,0.0,,,,,1145.699999999998
0.4174417441744174,0.1819181918191819,0.2759275927592759,0.1247124712471247,0.0,0.0,0.0,,,,,1133.079999999998
0.4276427642764276,0.1723172317231723,0.3297329732973297,0.0703070307030703,0.0,0.0,0.0,,,,,1148.369999999998
0.4058,0.1692,0.3703,0.0547,0.0,0.0,0.0,,,,,1106.6299999999983
0.3942,0.1718,0.3638,0.0702,0.0,0.0,0.0,,,,,1113.1499999999983
0.3917391739173917,0.1704170417041704,0.3754375437543754,0.0624062406240624,0.0,0.0,0.0,,,,,1106.4399999999982
0.4036,0.1664,0.391,0.039,0.0,0.0,0.0,,,,,1105.8899999999983
0.392,0.169,0.3844,0.0546,0.0,0.0,0.0,,,,,1104.8599999999983
0.3835,0.1703,0.384,0.0622,0.0,0.0,0.0,,,,,1101.0599999999984
0.3953,0.1663,0.3994,0.039,0.0,0.0,0.0,,,,,1105.9099999999983
0.3867,0.1676,0.3989,0.0467999999999999,0.0,0.0,0.0,,,,,1100.4599999999982
0.3954999999999999,0.1649,0.4084,0.0312,0.0,0.0,0.0,,,,,1106.2399999999982
0.335,0.0576999999999999,0.0902999999999999,0.517,0.0,0.0,0.0,,,,,1068.5199999999984
0.3252,0.052,0.0803999999999999,0.5424,0.0,0.0,0.0,,,,,1071.2499999999984
0.419041904190419,0.1104110411041104,0.1777177717771777,0.2928292829282928,0.0,0.0,0.0,,,,,1103.9599999999982
0.4664999999999999,0.1474,0.2312999999999999,0.1548,0.0,0.0,0.0,,,,,1185.789999999998
0.4604,0.1531,0.2305,0.156,0.0,0.0,0.0,,,,,1140.869999999998
0.4648464846484648,0.1607160716071607,0.2381238123812381,0.1363136313631363,0.0,0.0,0.0,,,,,1134.109999999998
0.4423,0.1659,0.226,0.1658,0.0,0.0,0.0,,,,,1133.379999999998
0.4724,0.1419,0.2319999999999999,0.1537,0.0,0.0,0.0,,,,,1185.789999999998
0.495,0.1586,0.2652,0.0812,0.0,0.0,0.0,,,,,1184.939999999998
0.4813,0.1543,0.2579,0.1065,0.0,0.0,0.0,,,,,1185.249999999998
0.4654,0.1536,0.2494,0.1316,0.0,0.0,0.0,,,,,1161.429999999998
0.4526452645264526,0.1495149514951495,0.2425242524252425,0.1553155315531553,0.0,0.0,0.0,,,,,1130.629999999998
0.4472447244724472,0.1563156315631563,0.2395239523952395,0.1569156915691569,0.0,0.0,0.0,,,,,1125.399999999998
0.4243,0.1846999999999999,0.2273,0.1637,0.0,0.0,0.0,,,,,1144.419999999998
0.3256,0.0501999999999999,0.0914,0.5328,0.0,0.0,0.0,,,,,1063.9399999999985
0.3117311731173117,0.0496049604960496,0.0902090209020902,0.5484548454845485,0.0,0.0,0.0,,,,,1064.2999999999984
0.3257,0.0528,0.096,0.5255,0.0,0.0,0.0,,,,,1063.9399999999985
0.3234,0.054,0.0981,0.5245000000000001,0.0,0.0,0.0,,,,,1062.8399999999983
0.3812,0.0822,0.1494,0.3872,0.0,0.0,0.0,,,,,1069.7599999999984
0.4592,0.1268999999999999,0.2307999999999999,0.1830999999999999,0.0,0.0,0.0,,,,,1135.0199999999982
0.5754424557544245,0.0924907509249075,0.1793820617938206,0.0623937606239376,0.0,0.0902909709029097,0.0,,,,,1148.529999999998
0.5560112022404481,0.0893178635727145,0.0866173234646929,0.1808361672334466,0.0,0.0872174434886977,0.0,,,,,1157.529999999998
0.5424,0.0533,0.0,0.4043,0.0,0.0,0.0,,,,,1136.2099999999982
0.4864,0.0521,0.0,0.4614999999999999,0.0,0.0,0.0,,,,,1147.2799999999982
0.4328,0.051,0.0,0.5162,0.0,0.0,0.0,,,,,1113.8699999999983
0.5869586958695869,0.0576057605760576,0.2096209620962096,0.1458145814581458,0.0,0.0,0.0,,,,,1141.139999999998
0.4857485748574858,0.0572057205720572,0.3122312231223122,0.1448144814481448,0.0,0.0,0.0,,,,,1143.8199999999981
0.5202,0.0557,0.1013,0.282,0.0,0.0408,0.0,,,,,1127.639999999998
0.4311568843115688,0.0564943505649435,0.1026897310268973,0.2856714328567143,0.0,0.123987601239876,0.0,,,,,1098.3999999999983
0.3858,0.0567999999999999,0.1033,0.2876,0.0,0.1664999999999999,0.0,,,,,1066.2799999999984
0.3398,0.0572,0.104,0.2895,0.0,0.2095,0.0,,,,,1068.2299999999984
0.5202,0.0557,0.1013,0.282,0.0,0.0408,0.0,,,,,1127.639999999998
0.6251374862513749,0.0566943305669433,0.1030896910308969,0.2150784921507849,0.0,0.0,0.0,,,,,1149.054999999998
0.4491449144914491,0.0529052905290529,0.0962096209620962,0.4017401740174017,0.0,0.0,0.0,,,,,1105.7499999999982
0.5052,0.0541,0.0984,0.3423,0.0,0.0,0.0,,,,,1139.339999999998
0.5269473052694731,0.0846915308469153,0.1026897310268973,0.2856714328567143,0.0,0.0,0.0,,,,,1132.369999999998
0.5424,0.0533,0.0,0.4043,0.0,0.0,0.0,,,,,1136.2099999999982
0.612,0.0601,0.3278999999999999,0.0,0.0,0.0,0.0,,,,,1109.9699999999982
0.4,0.0,0.4,0.2,0.0,0.0,0.0,,,,,1062.3799999999983
0.3878,0.0204,0.4081,0.1837,0.0,0.0,0.0,,,,,1065.1299999999983
0.3750624937506249,0.0416958304169583,0.4166583341665834,0.1665833416658334,0.0,0.0,0.0,,,,,1067.4599999999984
0.3616999999999999,0.0638,0.4256,0.1488999999999999,0.0,0.0,0.0,,,,,1071.8099999999984
0.3333,0.1110999999999999,0.4445,0.1110999999999999,0.0,0.0,0.0,,,,,1080.8799999999983
0.3181681831816818,0.1363863613638636,0.4545545445455454,0.0908909109089091,0.0,0.0,0.0,,,,,1098.6233333333316
0.3023697630236976,0.1627837216278372,0.4650534946505349,0.0697930206979302,0.0,0.0,0.0,,,,,1088.0233333333317
0.2683,0.2195,0.4878,0.0243999999999999,0.0,0.0,0.0,,,,,1085.2699999999984
0.25,0.25,0.5,0.0,0.0,0.0,0.0,,,,,1085.6633333333316
0.0707,0.2828,0.5758,0.0707,0.0,0.0,0.0,109.0,2.9600000381469727,,,1083.3933333333316
1.0,0.0,0.0,0.0,0.0,0.0,0.0,,,,,1838.7899999999968
0.5797,0.1464,0.0886999999999999,0.1852,0.0,0.0,0.0,,,4.44000015258789e-06,,1188.439999999998
0.5,0.104,0.27,0.0,0.0,0.126,0.0,,,5.5e-06,,1149.499999999998
1.0,0.0,0.0,0.0,0.0,0.0,0.0,,,,,1838.7899999999968
0.5550999999999999,0.1196,0.0,0.3253,0.0,0.0,0.0,,2.619999885559082,,,1144.669999999998
0.4058,0.1141,0.3929999999999999,0.0871,0.0,0.0,0.0,,,,,1106.0199999999982
0.3738,0.1051,0.3621,0.159,0.0,0.0,0.0,,,,,1076.3099999999984
0.4746,0.0279999999999999,0.3559,0.1415,0.0,0.0,0.0,,,,,1131.9999999999982
0.5227,0.0253,0.324,0.128,0.0,0.0,0.0,,,,,1140.399999999998
0.4493550644935506,0.0262973702629737,0.3900609939006099,0.1342865713428657,0.0,0.0,0.0,,,,,1107.3199999999983
0.425042504250425,0.0249024902490249,0.3183318331833183,0.2317231723172317,0.0,0.0,0.0,,,,,1077.6799999999985
0.446,0.088,0.3339,0.1321,0.0,0.0,0.0,,,,,1108.6599999999983
0.4295,0.1202,0.3225,0.1278,0.0,0.0,0.0,,,,,1133.869999999998
0.4444444444444444,0.1247124712471247,0.4308430843084308,0.0,0.0,0.0,0.0,,,,,1136.0499999999981
0.3864386438643865,0.108010801080108,0.5055505550555055,0.0,0.0,0.0,0.0,,,,,1087.0299999999982
0.3987601239876013,0.1122887711228877,0.4889511048895111,0.0,0.0,0.0,0.0,,,,,1099.2699999999982
0.4134,0.1156,0.471,0.0,0.0,0.0,0.0,,,,,1123.7899999999981
0.4278572142785721,0.1204879512048795,0.4516548345165483,0.0,0.0,0.0,0.0,,,,,1135.5399999999981
0.4635536446355365,0.1200879912008799,0.4163583641635837,0.0,0.0,0.0,0.0,,,,,1137.7299999999982
0.4878,0.1149,0.3973,0.0,0.0,0.0,0.0,,,,,1160.889999999998
0.5247999999999999,0.1064,0.3688,0.0,0.0,0.0,0.0,,,,,1154.1099999999979
0.4234,0.1661,0.4105,0.0,0.0,0.0,0.0,,,,,1140.7199999999982
0.4090999999999999,0.1941,0.3968,0.0,0.0,0.0,0.0,,,,,1135.9799999999982
0.3951,0.2214999999999999,0.3834,0.0,0.0,0.0,0.0,,,,,1115.8699999999983
0.3795,0.2507999999999999,0.3697,0.0,0.0,0.0,0.0,,,,,1125.149999999998
0.5323,0.1255,0.3422,0.0,0.0,0.0,0.0,,,,,1166.779999999998
0.4291,0.0783,0.4926,0.0,0.0,0.0,0.0,,,,,1115.7499999999982
0.3949,0.1041,0.501,0.0,0.0,0.0,0.0,,,,,1092.0499999999984
0.4932999999999999,0.139,0.3677,0.0,0.0,0.0,0.0,,,,,1182.129999999998
0.449,0.1386,0.4124,0.0,0.0,0.0,0.0,,,,,1146.9999999999982
0.405,0.1382,0.4568,0.0,0.0,0.0,0.0,,,,,1112.1399999999983
0.5069493050694931,0.1001899810018998,0.3928607139286071,0.0,0.0,0.0,0.0,,2.7850000858306885,,,1157.549999999998
0.6335000000000001,0.1276,0.2389,0.0,0.0,0.0,0.0,,,5.4e-06,,1181.5783333333313
0.6625337466253375,0.2085791420857914,0.1288871112888711,0.0,0.0,0.0,0.0,,,3.8e-06,,1268.8399999999976
0.5129,0.1813,0.0,0.3057999999999999,0.0,0.0,0.0,,,4.5e-06,,1155.3099999999981
1.0,0.0,0.0,0.0,0.0,0.0,0.0,,,,,1838.7899999999968
1.0,0.0,0.0,0.0,0.0,0.0,0.0,,,,,1838.7899999999968
0.0,0.0,0.0,0.0,0.0,1.0,0.0,,1.7970000505447388,,,596.560000000001
1.0,0.0,0.0,0.0,0.0,0.0,0.0,,,,,1838.7899999999968
0.9936,0.0,0.0,0.0,0.0,0.0064,0.0,,,,,1863.9899999999966
0.9856,0.0,0.0,0.0,0.0,0.0144,0.0,,,,,1849.2899999999968
0.9809,0.0,0.0,0.0,0.0,0.0191,0.0,,,,,1829.7899999999968
0.9565,0.0,0.0,0.0,0.0,0.0435,0.0,,,,,1829.7899999999968
0.9222,0.0,0.0,0.0,0.0,0.0778,0.0,,,,,1829.7899999999968
0.84,0.0,0.0,0.0,0.0,0.16,0.0,,,,,1328.1899999999978
0.7,0.0,0.0,0.0,0.0,0.3,0.0,,,,,1257.2399999999977
0.9941,0.0059,0.0,0.0,0.0,0.0,0.0,,,,,1864.7899999999966
0.9773,0.0227,0.0,0.0,0.0,0.0,0.0,,,,,1785.4899999999968
0.97,0.03,0.0,0.0,0.0,0.0,0.0,,,,,1780.2899999999968
0.95,0.05,0.0,0.0,0.0,0.0,0.0,,,,,1780.8399999999967
0.939,0.061,0.0,0.0,0.0,0.0,0.0,,,,,1780.8399999999967
0.93,0.07,0.0,0.0,0.0,0.0,0.0,,,,,1780.8399999999967
1.0,0.0,0.0,0.0,0.0,0.0,0.0,,2.200000047683716,,,1838.7899999999968
0.974,0.0,0.0,0.0,0.0,0.026,0.0,,2.190000057220459,,,1829.7899999999968
1.0,0.0,0.0,0.0,0.0,0.0,0.0,,2.203000068664551,,,1838.7899999999968
1.0,0.0,0.0,0.0,0.0,0.0,0.0,,,,,1838.7899999999968
1.0,0.0,0.0,0.0,0.0,0.0,0.0,,2.2109999656677246,,,1838.7899999999968
0.5,0.0,0.5,0.0,0.0,0.0,0.0,,,,,1130.4599999999982
1.0,0.0,0.0,0.0,0.0,0.0,0.0,,,,,1838.7899999999968
1.0,0.0,0.0,0.0,0.0,0.0,0.0,,2.2100000381469727,,,1838.7899999999968
0.2979,0.7021,0.0,0.0,0.0,0.0,0.0,,,,,1114.8099999999984
0.2305,0.7695000000000001,0.0,0.0,0.0,0.0,0.0,,,,,1086.7899999999984
0.1586,0.8414,0.0,0.0,0.0,0.0,0.0,,,,,1077.0799999999983
0.1474,0.6947,0.1578999999999999,0.0,0.0,0.0,0.0,,,,,1078.4699999999984
0.865,0.0,0.0,0.0,0.0,0.135,0.0,,,,,1829.7899999999968
1.0,0.0,0.0,0.0,0.0,0.0,0.0,,,,,1838.7899999999968
0.986,0.0139999999999999,0.0,0.0,0.0,0.0,0.0,,,,,1864.7899999999966
0.969,0.031,0.0,0.0,0.0,0.0,0.0,,,,,1780.2899999999968
0.963,0.037,0.0,0.0,0.0,0.0,0.0,,,,,1780.2899999999968
1.0,0.0,0.0,0.0,0.0,0.0,0.0,,,5e-07,,1838.7899999999968
0.95,0.0,0.0,0.0,0.0,0.05,0.0,,2.181999921798706,1.2999999999999998e-06,,1829.7899999999968
0.9,0.0,0.0,0.0,0.0,0.1,0.0,,2.1429998874664307,1.8e-06,,1829.7899999999968
0.85,0.0,0.0,0.0,0.0,0.15,0.0,,2.134000062942505,2.3e-06,,1589.1599999999971
0.8,0.0,0.0,0.0,0.0,0.2,0.0,,2.109999895095825,2.6e-06,,1328.1899999999978
0.7,0.0,0.0,0.0,0.0,0.3,0.0,,2.055000066757202,3.5e-06,,1257.2399999999977
0.5,0.0,0.0,0.0,0.0,0.5,0.0,,1.9900000095367432,5.899999999999999e-06,,1048.6849999999984
0.25,0.0,0.0,0.0,0.0,0.75,0.0,,1.9049999713897705,1.01e-05,,940.854999999999
0.1,0.0,0.0,0.0,0.0,0.9,0.0,,1.8650000095367432,,,779.5299999999999
0.0,0.0,0.0,0.0,0.0,1.0,0.0,,1.843999981880188,1.49e-05,,596.560000000001
1.0,0.0,0.0,0.0,0.0,0.0,0.0,,2.20199990272522,4.900000095367432e-07,,1838.7899999999968
1.0,0.0,0.0,0.0,0.0,0.0,0.0,,2.200000047683716,,,1838.7899999999968
1.0,0.0,0.0,0.0,0.0,0.0,0.0,,2.203000068664551,5.802500247955322e-07,,1838.7899999999968
1.0,0.0,0.0,0.0,0.0,0.0,0.0,,2.20199990272522,-5.7587009668350226e-08,,1838.7899999999968
1.0,0.0,0.0,0.0,0.0,0.0,0.0,,2.203000068664551,5.599999904632568e-07,,1838.7899999999968
1.0,0.0,0.0,0.0,0.0,0.0,0.0,,,,,1838.7899999999968
1.0,0.0,0.0,0.0,0.0,0.0,0.0,,2.2109999656677246,,,1838.7899999999968
1.0,0.0,0.0,0.0,0.0,0.0,0.0,,2.203000068664551,,,1838.7899999999968
1.0,0.0,0.0,0.0,0.0,0.0,0.0,,,,,1838.7899999999968
0.5714,0.0,0.4286,0.0,0.0,0.0,0.0,,2.7769999504089355,,,1174.119999999998
0.55,0.0,0.45,0.0,0.0,0.0,0.0,,2.8399999141693115,,,1174.869999999998
0.5,0.0,0.5,0.0,0.0,0.0,0.0,,2.8580000400543213,,,1130.4599999999982
0.475,0.0,0.525,0.0,0.0,0.0,0.0,,2.859999895095825,,,1120.9999999999982
0.45,0.0,0.55,0.0,0.0,0.0,0.0,,2.865999937057495,,,1120.5199999999982
0.6369,0.0,0.0,0.0,0.3631,0.0,0.0,,3.369999885559082,,,1258.0341666666648
0.6,0.0,0.0,0.0,0.4,0.0,0.0,,3.4719998836517334,,,1193.584999999998
0.55,0.0,0.0,0.0,0.45,0.0,0.0,,3.640000104904175,,,1177.6749999999981
1.0,0.0,0.0,0.0,0.0,0.0,0.0,73.19999694824219,2.200999975204468,,,1838.7899999999968
0.7,0.0,0.0,0.0,0.3,0.0,0.0,,,,,1300.5999999999976
0.65,0.0,0.0,0.0,0.35,0.0,0.0,,,,,1291.4358333333312
0.6,0.0,0.0,0.0,0.4,0.0,0.0,,,,,1193.584999999998
1.0,0.0,0.0,0.0,0.0,0.0,0.0,,,,,1838.7899999999968
0.624,0.0,0.376,0.0,0.0,0.0,0.0,,,,,1196.414999999998
0.938,0.062,0.0,0.0,0.0,0.0,0.0,,,,,1780.8399999999967
0.75,0.125,0.0,0.125,0.0,0.0,0.0,,,,,1263.3999999999976
0.5,0.25,0.0,0.25,0.0,0.0,0.0,,,,,1204.819999999998
1.0,0.0,0.0,0.0,0.0,0.0,0.0,,,5.850685596466064e-07,,1838.7899999999968
0.6,0.08,0.32,0.0,0.0,0.0,0.0,92.9000015258789,2.7079999446868896,,,1112.4599999999982
0.6,0.133,0.267,0.0,0.0,0.0,0.0,91.5999984741211,2.628000020980835,,,1164.549999999998
0.6,0.2,0.2,0.0,0.0,0.0,0.0,93.3000030517578,2.601999998092652,,,1164.139999999998
0.6,0.226,0.174,0.0,0.0,0.0,0.0,98.0,2.6059999465942383,,,1186.529999999998
1.0,0.0,0.0,0.0,0.0,0.0,0.0,,,,,1838.7899999999968
1.0,0.0,0.0,0.0,0.0,0.0,0.0,,,,,1838.7899999999968
0.6138,0.0,0.3862,0.0,0.0,0.0,0.0,,2.630000114440918,,,1159.0499999999981
0.5529999999999999,0.0,0.447,0.0,0.0,0.0,0.0,,,,,1173.7399999999982
0.5028,0.0,0.4972,0.0,0.0,0.0,0.0,,,,,1130.4599999999982
0.4628,0.0,0.5372,0.0,0.0,0.0,0.0,,,,,1114.2899999999981
0.433,0.0,0.5670000000000001,0.0,0.0,0.0,0.0,,2.900000095367432,,,1121.3199999999981
0.4231,0.0,0.5769,0.0,0.0,0.0,0.0,,,,,1121.3199999999981
1.0,0.0,0.0,0.0,0.0,0.0,0.0,,2.20199990272522,,,1838.7899999999968
0.9834,0.0166,0.0,0.0,0.0,0.0,0.0,,2.2109999656677246,,,1840.7899999999968
0.973,0.027,0.0,0.0,0.0,0.0,0.0,,2.2230000495910645,,,1780.2899999999968
0.9725,0.0275,0.0,0.0,0.0,0.0,0.0,,2.2170000076293945,,,1780.2899999999968
0.9387,0.0613,0.0,0.0,0.0,0.0,0.0,,2.250999927520752,,,1780.8399999999967
0.9356,0.0644,0.0,0.0,0.0,0.0,0.0,,2.256999969482422,,,1780.8399999999967
0.65,0.1,0.0,0.25,0.0,0.0,0.0,,,3.85e-06,,1218.8674999999978
0.6,0.15,0.0,0.25,0.0,0.0,0.0,,,3.7e-06,,1173.799999999998
0.55,0.2,0.0,0.25,0.0,0.0,0.0,,,3.3e-06,,1136.079999999998
0.6,0.1,0.0,0.3,0.0,0.0,0.0,,,4.25e-06,,1177.629999999998
0.55,0.15,0.0,0.3,0.0,0.0,0.0,,,4.15e-06,,1165.0499999999981
0.5,0.2,0.0,0.3,0.0,0.0,0.0,,,3.9e-06,,1173.699999999998
0.55,0.1,0.0,0.35,0.0,0.0,0.0,,,4.7e-06,,1159.929999999998
0.5,0.15,0.0,0.35,0.0,0.0,0.0,,,4.5e-06,,1190.439999999998
0.5,0.1,0.0,0.4,0.0,0.0,0.0,,,5.05e-06,,1142.079999999998
0.45,0.1,0.0,0.45,0.0,0.0,0.0,,,5.5e-06,,1115.7799999999982
0.65,0.1,0.25,0.0,0.0,0.0,0.0,,,5.75e-06,,1219.6499999999978
0.6,0.15,0.25,0.0,0.0,0.0,0.0,,,5.45e-06,,1161.029999999998
0.6,0.1,0.3,0.0,0.0,0.0,0.0,,,6.4e-06,,1157.539999999998
0.55,0.15,0.3,0.0,0.0,0.0,0.0,,,6.05e-06,,1172.449999999998
0.55,0.1,0.35,0.0,0.0,0.0,0.0,,,6.799999999999999e-06,,1158.379999999998
0.5,0.15,0.35,0.0,0.0,0.0,0.0,,,6.6e-06,,1183.169999999998
0.5,0.1,0.4,0.0,0.0,0.0,0.0,,,7.699999999999999e-06,,1157.679999999998
0.45,0.15,0.4,0.0,0.0,0.0,0.0,,,7.1e-06,,1146.2799999999982
0.45,0.1,0.45,0.0,0.0,0.0,0.0,,,8.45e-06,,1128.619999999998
0.65,0.1,0.2189999999999999,0.031,0.0,0.0,0.0,,,5.5e-06,,1219.4699999999978
0.65,0.1,0.187,0.063,0.0,0.0,0.0,,,5.3e-06,,1220.414999999998
0.65,0.1,0.125,0.125,0.0,0.0,0.0,,,4.8e-06,,1218.9299999999978
0.65,0.1,0.063,0.187,0.0,0.0,0.0,,,4.3e-06,,1220.7524999999978
0.65,0.1,0.031,0.2189999999999999,0.0,0.0,0.0,,,4.1e-06,,1219.8474999999978
0.6,0.15,0.2189999999999999,0.031,0.0,0.0,0.0,,,5.25e-06,,1168.999999999998
0.6,0.15,0.187,0.063,0.0,0.0,0.0,,,5.05e-06,,1175.3299999999979
0.6,0.15,0.125,0.125,0.0,0.0,0.0,,,4.6e-06,,1192.199999999998
0.6,0.15,0.063,0.187,0.0,0.0,0.0,,,4.2e-06,,1197.379999999998
0.6,0.15,0.031,0.2189999999999999,0.0,0.0,0.0,,,3.95e-06,,1184.419999999998
0.55,0.2,0.2189999999999999,0.031,0.0,0.0,0.0,,,5e-06,,1167.379999999998
0.55,0.2,0.187,0.063,0.0,0.0,0.0,,,4.8e-06,,1176.409999999998
0.55,0.2,0.125,0.125,0.0,0.0,0.0,,,4.45e-06,,1183.819999999998
0.55,0.2,0.063,0.187,0.0,0.0,0.0,,,4.1e-06,,1166.259999999998
0.55,0.2,0.031,0.2189999999999999,0.0,0.0,0.0,,,3.9e-06,,1147.2399999999982
0.6,0.1,0.262,0.038,0.0,0.0,0.0,,,6.15e-06,,1150.709999999998
0.6,0.1,0.15,0.15,0.0,0.0,0.0,,,5.3e-06,,1181.759999999998
0.6,0.1,0.038,0.262,0.0,0.0,0.0,,,4.5e-06,,1169.299999999998
0.55,0.15,0.262,0.038,0.0,0.0,0.0,,,5.8e-06,,1168.239999999998
0.55,0.15,0.225,0.075,0.0,0.0,0.0,,,5.549999999999999e-06,,1183.069999999998
0.55,0.15,0.15,0.15,0.0,0.0,0.0,,,5.05e-06,,1191.439999999998
0.55,0.15,0.075,0.225,0.0,0.0,0.0,,,4.55e-06,,1162.699999999998
0.55,0.15,0.038,0.262,0.0,0.0,0.0,,,4.3e-06,,1158.379999999998
0.5,0.2,0.15,0.15,0.0,0.0,0.0,,,4.749999999999999e-06,,1200.529999999998
0.5,0.2,0.038,0.262,0.0,0.0,0.0,,,4.2e-06,,1166.0799999999979
0.55,0.1,0.306,0.044,0.0,0.0,0.0,,,6.699999999999999e-06,,1154.8599999999979
0.55,0.1,0.262,0.088,0.0,0.0,0.0,,,6.5e-06,,1170.0999999999979
0.55,0.1,0.175,0.175,0.0,0.0,0.0,,,5.85e-06,,1177.049999999998
0.55,0.1,0.088,0.262,0.0,0.0,0.0,,,5.3e-06,,1155.339999999998
0.55,0.1,0.044,0.306,0.0,0.0,0.0,,,5e-06,,1155.239999999998
0.5,0.15,0.306,0.044,0.0,0.0,0.0,,,6.349999999999999e-06,,1183.8599999999979
0.5,0.15,0.262,0.088,0.0,0.0,0.0,,,6.1e-06,,1201.0799999999979
0.5,0.15,0.175,0.175,0.0,0.0,0.0,,,5.549999999999999e-06,,1201.199999999998
0.5,0.15,0.088,0.262,0.0,0.0,0.0,,,5e-06,,1188.439999999998
0.5,0.15,0.044,0.306,0.0,0.0,0.0,,,4.749999999999999e-06,,1191.3599999999979
0.5,0.1,0.35,0.05,0.0,0.0,0.0,,,7.399999999999999e-06,,1157.5099999999982
0.5,0.1,0.2,0.2,0.0,0.0,0.0,,,6.4e-06,,1156.459999999998
0.5,0.1,0.1,0.3,0.0,0.0,0.0,,,5.75e-06,,1162.289999999998
0.5,0.1,0.05,0.35,0.0,0.0,0.0,,,5.4e-06,,1162.949999999998
0.45,0.15,0.35,0.05,0.0,0.0,0.0,,,6.799999999999999e-06,,1146.7799999999982
0.45,0.15,0.2,0.2,0.0,0.0,0.0,,,5.899999999999999e-06,,1133.089999999998
0.45,0.15,0.1,0.3,0.0,0.0,0.0,,,5.35e-06,,1143.0699999999981
0.45,0.15,0.05,0.35,0.0,0.0,0.0,,,5e-06,,1145.619999999998
0.45,0.1,0.406,0.044,0.0,0.0,0.0,,,8.05e-06,,1127.929999999998
0.45,0.1,0.337,0.113,0.0,0.0,0.0,,,7.699999999999999e-06,,1127.5299999999982
0.45,0.1,0.225,0.225,0.0,0.0,0.0,,,6.95e-06,,1100.8799999999983
0.45,0.1,0.113,0.337,0.0,0.0,0.0,,,6.2e-06,,1117.849999999998
0.45,0.1,0.044,0.406,0.0,0.0,0.0,,,5.85e-06,,1112.7499999999982
0.5,0.0212,0.4788,0.0,0.0,0.0,0.0,,,,,1134.589999999998
0.5,0.0432,0.4568,0.0,0.0,0.0,0.0,,,,,1142.9999999999982
0.5,0.0659,0.4341,0.0,0.0,0.0,0.0,,,,,1138.4599999999982
0.5,0.0894,0.4106,0.0,0.0,0.0,0.0,,,,,1138.119999999998
0.5,0.1088,0.3912,0.0,0.0,0.0,0.0,,,,,1160.5399999999981
0.5,0.1138,0.3862,0.0,0.0,0.0,0.0,,,,,1160.149999999998
0.5,0.139,0.361,0.0,0.0,0.0,0.0,,,,,1182.129999999998
0.5,0.1651999999999999,0.3348,0.0,0.0,0.0,0.0,,,,,1169.2199999999982
0.5,0.1924,0.3076,0.0,0.0,0.0,0.0,,,,,1184.5799999999979
0.5,0.2207,0.2793,0.0,0.0,0.0,0.0,,,,,1199.959999999998
0.5,0.0407,0.25,0.2092999999999999,0.0,0.0,0.0,,,,,1095.4999999999982
0.5,0.0625,0.25,0.1875,0.0,0.0,0.0,,,,,1103.8899999999983
0.5,0.0853999999999999,0.25,0.1646,0.0,0.0,0.0,,,,,1117.7599999999982
0.5,0.0913,0.25,0.1586999999999999,0.0,0.0,0.0,,,,,1128.5099999999982
0.5,0.1094,0.25,0.1406,0.0,0.0,0.0,,,,,1158.629999999998
0.5,0.1347,0.25,0.1153,0.0,0.0,0.0,,,,,1179.119999999998
0.5,0.1612,0.25,0.0888,0.0,0.0,0.0,,,,,1177.8299999999979
0.5,0.1892,0.25,0.0608,0.0,0.0,0.0,,,,,1178.3499999999979
0.5,0.2188,0.25,0.0312,0.0,0.0,0.0,,,,,1190.229999999998
0.5,0.2435999999999999,0.25,0.0064,0.0,0.0,0.0,,,,,1213.1499999999978
0.5,0.0210999999999999,0.4653,0.0136,0.0,0.0,0.0,,,,,1136.189999999998
0.4999,0.0211,0.4519,0.0271,0.0,0.0,0.0,,,,,1135.9599999999982
0.5001,0.0209,0.4253,0.0537,0.0,0.0,0.0,,,,,1135.5199999999982
0.5,0.0429,0.4296,0.0275,0.0,0.0,0.0,,,,,1142.899999999998
0.5,0.0208,0.3992,0.08,0.0,0.0,0.0,,,,,1146.379999999998
0.5000500050005,0.0206020602060206,0.3734373437343734,0.1059105910591059,0.0,0.0,0.0,,,,,1138.5499999999981
0.5,0.0421999999999999,0.3764,0.0814,0.0,0.0,0.0,,,,,1150.689999999998
0.5,0.0886999999999999,0.3828,0.0285,0.0,0.0,0.0,,,,,1140.099999999998
0.5,0.1011,0.3845,0.0144,0.0,0.0,0.0,,,,,1157.929999999998
0.5,0.1007,0.3706,0.0287,0.0,0.0,0.0,,,,,1158.389999999998
0.5,0.0204999999999999,0.348,0.1315,0.0,0.0,0.0,,,,,1128.5399999999981
0.5,0.0311,0.3492,0.1197,0.0,0.0,0.0,,,,,1145.669999999998
0.5,0.053,0.3515999999999999,0.0953999999999999,0.0,0.0,0.0,,,,,1148.479999999998
0.5,0.0644,0.3528,0.0828,0.0,0.0,0.0,,,,,1145.2199999999982
0.5,0.0761,0.3540999999999999,0.0698,0.0,0.0,0.0,,,,,1136.359999999998
0.5001,0.088,0.3554,0.0565,0.0,0.0,0.0,,,,,1139.609999999998
0.5,0.1128999999999999,0.3581,0.0289999999999999,0.0,0.0,0.0,,,,,1160.119999999998
0.5000500050005001,0.0689068906890689,0.348034803480348,0.083008300830083,0.0,0.0,0.0,,,,,1139.2999999999981
0.5,0.0101,0.3395,0.1503999999999999,0.0,0.0,0.0,,,,,1135.4599999999982
0.5,0.0853999999999999,0.3443,0.0703,0.0,0.0,0.0,,,,,1145.9599999999982
0.5,0.0418,0.3375,0.1207,0.0,0.0,0.0,,,,,1146.0599999999981
0.5,0.0528,0.3386,0.1085999999999999,0.0,0.0,0.0,,,,,1146.099999999998
0.5,0.0642,0.3396,0.0962,0.0,0.0,0.0,,,,,1146.5599999999981
0.4999,0.0758,0.3408,0.0834999999999999,0.0,0.0,0.0,,,,,1140.109999999998
0.5,0.0877,0.3419,0.0704,0.0,0.0,0.0,,,,,1145.9599999999982
0.5,0.0803999999999999,0.3359,0.0837,0.0,0.0,0.0,,,,,1141.699999999998
0.5,0.0827,0.3334,0.0839,0.0,0.0,0.0,,,,,1142.099999999998
0.5,0.0203,0.3229999999999999,0.1567,0.0,0.0,0.0,,,,,1127.329999999998
0.5,0.0755,0.3275,0.0969999999999999,0.0,0.0,0.0,,,,,1140.7399999999982
0.4999500049995,0.0873912608739126,0.3284671532846715,0.0841915808419158,0.0,0.0,0.0,,,,,1148.639999999998
0.5,0.1379,0.3326,0.0295,0.0,0.0,0.0,,,,,1180.469999999998
0.5,0.0202,0.2983,0.1815,0.0,0.0,0.0,,,,,1120.4699999999982
0.5,0.0412999999999999,0.2995,0.1592,0.0,0.0,0.0,,,,,1141.629999999998
0.4999500049995,0.0634936506349365,0.3006699330066993,0.1358864113588641,0.0,0.0,0.0,,,,,1140.2099999999982
0.5,0.0867,0.3019,0.1114,0.0,0.0,0.0,,,,,1145.179999999998
0.5,0.1110999999999999,0.3032,0.0857,0.0,0.0,0.0,,,,,1173.419999999998
0.5,0.1368,0.3046,0.0586,0.0,0.0,0.0,,,,,1184.729999999998
0.4999,0.1639,0.3061,0.0301,0.0,0.0,0.0,,,,,1170.169999999998
0.5,0.02,0.2739999999999999,0.206,0.0,0.0,0.0,,,,,1114.5499999999984
0.5,0.0409999999999999,0.2746,0.1844,0.0,0.0,0.0,,,,,1131.9899999999982
0.5,0.063,0.2751,0.1619,0.0,0.0,0.0,,,,,1137.859999999998
0.5,0.1357,0.2771,0.0872,0.0,0.0,0.0,,,,,1197.049999999998
0.5,0.1907999999999999,0.2786,0.0306,0.0,0.0,0.0,,,,,1185.409999999998
0.5,0.0203,0.3229999999999999,0.1567,0.0,0.0,0.0,,,,,1127.329999999998
0.5,0.0803999999999999,0.3359,0.0837,0.0,0.0,0.0,,,,,1141.699999999998
0.5,0.0867,0.3019,0.1114,0.0,0.0,0.0,,,,,1145.179999999998
0.4999500049995,0.0634936506349365,0.3006699330066993,0.1358864113588641,0.0,0.0,0.0,,,,,1140.2099999999982
0.5,0.063,0.2751,0.1619,0.0,0.0,0.0,,,,,1137.859999999998
0.5,0.0853999999999999,0.3443,0.0703,0.0,0.0,0.0,,,,,1145.9599999999982
0.5,0.0877,0.3419,0.0704,0.0,0.0,0.0,,,,,1145.9599999999982
0.4894,0.0,0.4894,0.0212,0.0,0.0,0.0,,,,,1131.949999999998
0.4686531346865313,0.0,0.4686531346865313,0.0626937306269373,0.0,0.0,0.0,,,,,1126.0699999999981
