Repository: JiaQianZhu/ML_glass

# ML_glass

# we conducted a ML research on the compositional design for high-performance glass substrates using medium to small dataset sizes, which comprises 7 oxides (SiO2, Al2O3, CaO, MgO, SrO, B2O3, Sb2O3) and 5 properties (density, Young's Modulus, CTE, Tstrain and Tsoft).

File: data/raw/data.csv (part 1 of 15)
SiO2,Al2O3,CaO,MgO,SrO,B2O3,Sb2O3,YoungModulus,Density293K,CTEbelowTg,Tstrain,Tsoft
1.0,0.0,0.0,0.0,0.0,0.0,0.0,,,,,
0.667,0.17059999999999997,0.0843,0.0781,0.0,0.0,0.0,,2.5220000743865967,,,
0.45,0.1,0.3,0.15,0.0,0.0,0.0,,,6.1e-06,,
0.45,0.05,0.25,0.25,0.0,0.0,0.0,,,6.5999999999999995e-06,,
0.5,0.1,0.2,0.2,0.0,0.0,0.0,,,5.4e-06,,
0.625,0.375,0.0,0.0,0.0,0.0,0.0,,2.5899999141693115,,,
0.3,0.0,0.25,0.25,0.0,0.2,0.0,,,7.79000015258789e-06,,
0.3,0.0,0.15,0.35,0.0,0.2,0.0,,,7.83000030517578e-06,,
0.15,0.0,0.3,0.35,0.0,0.2,0.0,,,9.55e-06,,
0.4,0.0,0.1,0.0,0.3,0.2,0.0,,,8.04000015258789e-06,,
0.31,0.0,0.44799999999999995,0.17300000000000001,0.0,0.069,0.0,,,1.0330000305175779e-05,,
0.3,0.0,0.0,0.2,0.3,0.2,0.0,,,9.080000305175779e-06,,
0.4,0.0,0.0,0.1,0.3,0.2,0.0,,,8.04000015258789e-06,,
1.0,0.0,0.0,0.0,0.0,0.0,0.0,,,,,
0.54,0.0,0.46,0.0,0.0,0.0,0.0,,,,,
0.95,0.05,0.0,0.0,0.0,0.0,0.0,,2.1410000324249268,,,
0.95,0.0,0.0,0.0,0.0,0.05,0.0,,2.1710000038146973,,,
0.92,0.03,0.0,0.0,0.0,0.05,0.0,,2.194999933242798,,,
0.88,0.07,0.0,0.0,0.0,0.05,0.0,,2.246999979019165,,,
0.86,0.09,0.0,0.0,0.0,0.05,0.0,,2.1710000038146973,,,
0.556,0.222,0.0,0.222,0.0,0.0,0.0,101.0,2.625,3.55e-06,,
0.579,0.18600000000000003,0.0,0.235,0.0,0.0,0.0,,2.615999937057495,,,
0.595,0.21100000000000002,0.0,0.19399999999999998,0.0,0.0,0.0,,2.6679999828338623,,,
0.5379999999999999,0.127,0.0,0.335,0.0,0.0,0.0,,2.4560000896453857,,,
0.724,0.12199999999999997,0.0,0.15399999999999997,0.0,0.0,0.0,,2.618000030517578,,,
0.5765,0.08990000000000001,0.17920000000000003,0.06269999999999999,0.0,0.0917,0.0,,,,,
0.40474047404740476,0.11921192119211922,0.32523252325232527,0.15081508150815082,0.0,0.0,0.0,,,,,
0.39630000000000004,0.1168,0.26539999999999997,0.22149999999999997,0.0,0.0,0.0,,,,,
0.424,0.1562,0.3408,0.079,0.0,0.0,0.0,,,,,
0.41479999999999995,0.1528,0.2778,0.15460000000000002,0.0,0.0,0.0,,,,,
0.44530000000000003,0.1968,0.3579,0.0,0.0,0.0,0.0,,,,,
0.43520000000000003,0.1923,0.2914,0.08109999999999999,0.0,0.0,0.0,,,,,
0.42550000000000004,0.18800000000000003,0.22790000000000002,0.15860000000000002,0.0,0.0,0.0,,,,,
0.4121,0.0911,0.4968,0.0,0.0,0.0,0.0,,,,,
0.4034000000000001,0.08910000000000001,0.4323,0.0752,0.0,0.0,0.0,,,,,
0.3951,0.0873,0.3704,0.1472,0.0,0.0,0.0,,,,,
0.42264226422642265,0.12451245124512451,0.4528452845284529,0.0,0.0,0.0,0.0,,,,,
0.4135413541354136,0.12181218121812182,0.3876387638763876,0.07700770077007701,0.0,0.0,0.0,,,,,
1.0,0.0,0.0,0.0,0.0,0.0,0.0,,2.203000068664551,,,
0.5,0.0,0.5,0.0,0.0,0.0,0.0,,2.9040000438690186,,,
0.5,0.25,0.25,0.0,0.0,0.0,0.0,,2.700000047683716,,,
1.0,0.0,0.0,0.0,0.0,0.0,0.0,,2.20199990272522,1.202000045776367e-06,,
1.0,0.0,0.0,0.0,0.0,0.0,0.0,,2.2049999237060547,,,
0.3696,0.15560000000000002,0.3961,0.0787,0.0,0.0,0.0,,,,,
0.3616361636163616,0.1522152215221522,0.3321332133213321,0.154015401540154,0.0,0.0,0.0,,,,,
0.37929999999999997,0.1916,0.3483,0.0808,0.0,0.0,0.0,,,,,
0.3709,0.1873,0.2838,0.158,0.0,0.0,0.0,,,,,
0.4446,0.0582,0.4235,0.0737,0.0,0.0,0.0,,,,,
0.42695730426957307,0.0558944105589441,0.304969503049695,0.2121787821217878,0.0,0.0,0.0,,,,,
0.446,0.0876,0.3186,0.1478,0.0,0.0,0.0,,,,,
0.4569,0.1197,0.272,0.1514,0.0,0.0,0.0,,,,,
0.4474,0.11720000000000001,0.21309999999999998,0.2223,0.0,0.0,0.0,,,,,
0.46840000000000004,0.1533,0.2231,0.1552,0.0,0.0,0.0,,,,,
0.45840000000000003,0.1501,0.1637,0.2278,0.0,0.0,0.0,,,,,
0.44880000000000003,0.1469,0.1069,0.2974,0.0,0.0,0.0,,,,,
0.43964396439643966,0.14391439143914392,0.05230523052305231,0.3641364136413641,0.0,0.0,0.0,,,,,
0.49150000000000005,0.19310000000000002,0.234,0.08140000000000001,0.0,0.0,0.0,,,,,
0.4746,0.027999999999999997,0.35590000000000005,0.14150000000000001,0.0,0.0,0.0,,,,,
0.4653465346534653,0.027402740274027403,0.2991299129912991,0.20812081208120808,0.0,0.0,0.0,,,,,
0.45640000000000003,0.0269,0.2445,0.2722,0.0,0.0,0.0,,,,,
0.4857485748574858,0.05720572057205721,0.3122312231223122,0.14481448144814482,0.0,0.0,0.0,,,,,
0.47600000000000003,0.056100000000000004,0.255,0.21289999999999998,0.0,0.0,0.0,,,,,
0.4667,0.055,0.2,0.2783,0.0,0.0,0.0,,,,,
0.4973497349734973,0.0879087908790879,0.26642664266426647,0.14831483148314833,0.0,0.0,0.0,,,,,
0.47740000000000005,0.08439999999999999,0.1535,0.2847,0.0,0.0,0.0,,,,,
0.5096,0.1201,0.2184,0.1519,0.0,0.0,0.0,,,,,
0.4989,0.1176,0.1604,0.2231,0.0,0.0,0.0,,,,,
0.48869999999999997,0.1152,0.1047,0.2914,0.0,0.0,0.0,,,,,
0.4789,0.11289999999999999,0.0513,0.3569,0.0,0.0,0.0,,,,,
0.5341,0.1574,0.22890000000000005,0.0796,0.0,0.0,0.0,,,,,
0.5112511251125113,0.15061506150615062,0.10951095109510951,0.22862286228622863,0.0,0.0,0.0,,,,,
0.5549445055494451,0.2224777522247775,0.0,0.22257774222577742,0.0,0.0,0.0,,,,,
0.6478,0.106,0.09449999999999999,0.1517,0.0,0.0,0.0,,,,,
0.48710000000000003,0.015,0.3577,0.1402,0.0,0.0,0.0,,,,,
0.5945,0.0379,0.22390000000000002,0.1437,0.0,0.0,0.0,,,,,
0.5838,0.0791,0.18899999999999997,0.1481,0.0,0.0,0.0,,,,,
0.4927,0.030299999999999997,0.33509999999999995,0.1419,0.0,0.0,0.0,,,,,
0.4989,0.046,0.3114,0.1437,0.0,0.0,0.0,,,,,
0.47840000000000005,0.0513,0.3262,0.1441,0.0,0.0,0.0,,,,,
0.622,0.1189,0.10619999999999999,0.15289999999999998,0.0,0.0,0.0,,,,,
0.5737,0.1054,0.17,0.1509,0.0,0.0,0.0,,,,,
0.5909409059094091,0.1454854514548545,0.1080891910808919,0.15548445155484453,0.0,0.0,0.0,,,,,
0.5721,0.1522,0.1197,0.156,0.0,0.0,0.0,,,,,
0.4904,0.16519999999999999,0.1877,0.1567,0.0,0.0,0.0,,,,,
0.49800000000000005,0.18660000000000002,0.15630000000000002,0.15910000000000002,0.0,0.0,0.0,,,,,
0.4525,0.1067,0.2909,0.1499,0.0,0.0,0.0,,,,,
0.46259999999999996,0.1363,0.24780000000000002,0.1533,0.0,0.0,0.0,,,,,
0.4686,0.025099999999999997,0.3652,0.1411,0.0,0.0,0.0,,,,,
0.42469999999999997,0.025,0.4096,0.1407,0.0,0.0,0.0,,,,,
0.4336,0.051100000000000007,0.37170000000000003,0.1436,0.0,0.0,0.0,,,,,
0.4429,0.0783,0.3321,0.1467,0.0,0.0,0.0,,,,,
0.43579999999999997,0.0981,0.3173,0.14880000000000002,0.0,0.0,0.0,,,,,
0.38503850385038507,0.037803780378037805,0.43544354435443544,0.1417141714171417,0.0,0.0,0.0,,,,,
0.3973397339733973,0.078007800780078,0.37843784378437845,0.1462146214621462,0.0,0.0,0.0,,,,,
0.406,0.1063,0.3383,0.1494,0.0,0.0,0.0,,,,,
0.37770000000000004,0.06280000000000001,0.41509999999999997,0.1444,0.0,0.0,0.0,,,,,
0.36536346365363465,0.07179282071792821,0.41755824417558246,0.14528547145285473,0.0,0.0,0.0,,,,,
0.3520647935206479,0.07779222077792221,0.4243575642435756,0.1457854214578542,0.0,0.0,0.0,,,,,
0.35969999999999996,0.106,0.38539999999999996,0.1489,0.0,0.0,0.0,,,,,
0.3367,0.1058,0.40880000000000005,0.1487,0.0,0.0,0.0,,,,,
0.27097290270972907,0.11978802119788022,0.45965403459654036,0.14958504149585045,0.0,0.0,0.0,,,,,
0.5367536753675368,0.20172017201720174,0.1004100410041004,0.16111611161116113,0.0,0.0,0.0,,,,,
0.5196999999999999,0.2164,0.1013,0.16260000000000002,0.0,0.0,0.0,,,,,
0.5281,0.2394,0.0673,0.16519999999999999,0.0,0.0,0.0,,,,,
0.4213,0.11720000000000001,0.3107,0.1508,0.0,0.0,0.0,,,,,
0.4104,0.1209,0.3176,0.15109999999999998,0.0,0.0,0.0,,,,,
0.415,0.1359,0.2964,0.1527,0.0,0.0,0.0,,,,,
0.3677,0.1354,0.3447,0.1522,0.0,0.0,0.0,,,,,
0.376,0.16620000000000001,0.30210000000000004,0.1557,0.0,0.0,0.0,,,,,
0.32063206320632065,0.135013501350135,0.39263926392639265,0.15171517151715172,0.0,0.0,0.0,,,,,
0.3279,0.1656,0.35130000000000006,0.1552,0.0,0.0,0.0,,,,,
0.3354664533546645,0.19768023197680235,0.30806919308069197,0.15878412158784125,0.0,0.0,0.0,,,,,
0.2800719928007199,0.1650834916508349,0.40015998400159986,0.1546845315468453,0.0,0.0,0.0,,,,,
0.24097590240975905,0.14198580141985803,0.4652534746525348,0.15178482151784822,0.0,0.0,0.0,,,,,
0.23262326232623265,0.1645164516451645,0.44874487448744876,0.15411541154115413,0.0,0.0,0.0,,,,,
0.18760000000000002,0.1796,0.47740000000000005,0.15539999999999998,0.0,0.0,0.0,,,,,
0.4764,0.2688,0.08689999999999999,0.1679,0.0,0.0,0.0,,,,,
0.38106189381061895,0.024997500249975005,0.45365463453654636,0.14028597140285973,0.0,0.0,0.0,,,,,
0.3447,0.0508,0.4617,0.14279999999999998,0.0,0.0,0.0,,,,,
0.3071,0.0776,0.47,0.14529999999999998,0.0,0.0,0.0,,,,,
0.3104,0.09140000000000001,0.45130000000000003,0.1469,0.0,0.0,0.0,,,,,
0.33770000000000006,0.024900000000000002,0.4975,0.1399,0.0,0.0,0.0,,,,,
0.32270000000000004,0.0507,0.4841,0.1425,0.0,0.0,0.0,,,,,
0.28469999999999995,0.0774,0.49279999999999996,0.14509999999999998,0.0,0.0,0.0,,,,,
0.26800000000000007,0.1053,0.47870000000000007,0.14800000000000002,0.0,0.0,0.0,,,,,
0.22750000000000004,0.13410000000000002,0.48760000000000003,0.15080000000000002,0.0,0.0,0.0,,,,,
0.21760000000000004,0.1554,0.47400000000000003,0.15300000000000002,0.0,0.0,0.0,,,,,
0.6606000000000001,0.1324,0.052300000000000006,0.1547,0.0,0.0,0.0,,,,,
0.6435,0.11900000000000001,0.08439999999999999,0.1531,0.0,0.0,0.0,,,,,
0.6455000000000001,0.14600000000000002,0.05240000000000001,0.15610000000000002,0.0,0.0,0.0,,,,,
0.6127612761276128,0.1457145714571457,0.0858085808580858,0.1557155715571557,0.0,0.0,0.0,,,,,
0.6221,0.16670000000000001,0.053099999999999994,0.15810000000000002,0.0,0.0,0.0,,,,,
0.6286,0.18100000000000002,0.030699999999999998,0.1597,0.0,0.0,0.0,,,,,
0.5675,0.1948,0.077,0.1607,0.0,0.0,0.0,,,,,
0.519,0.2791,0.0325,0.16940000000000002,0.0,0.0,0.0,,,,,
0.5009500950095009,0.2952295229522952,0.0328032803280328,0.171017101710171,0.0,0.0,0.0,,,,,
0.20670000000000002,0.1489,0.49219999999999997,0.1522,0.0,0.0,0.0,,,,,
0.5617,0.1802,0.09910000000000001,0.159,0.0,0.0,0.0,,,,,
0.494,0.0926,0.2646,0.14880000000000002,0.0,0.0,0.0,,,,,
0.5337999999999999,0.2552,0.044,0.16699999999999998,0.0,0.0,0.0,,,,,
0.4292,0.1065,0.3146,0.1497,0.0,0.0,0.0,,,,,
0.3636,0.12050000000000001,0.3653,0.1506,0.0,0.0,0.0,,,,,
0.27390000000000003,0.13449999999999998,0.4403,0.15130000000000002,0.0,0.0,0.0,,,,,
0.2022,0.1192,0.5297,0.1489,0.0,0.0,0.0,,,,,
0.5733426657334266,0.0281971802819718,0.255974402559744,0.1424857514248575,0.0,0.0,0.0,,,,,
0.5621,0.0276,0.20079999999999998,0.2095,0.0,0.0,0.0,,,,,
0.5512448755124488,0.027097290270972903,0.14768523147685234,0.273972602739726,0.0,0.0,0.0,,,,,
0.5307999999999999,0.026099999999999998,0.047400000000000005,0.3957,0.0,0.0,0.0,,,,,
0.5992000000000001,0.058899999999999994,0.2675,0.07440000000000001,0.0,0.0,0.0,,,,,
0.5869586958695869,0.0576057605760576,0.20962096209620965,0.14581458145814583,0.0,0.0,0.0,,,,,
0.5751,0.0565,0.15410000000000001,0.2143,0.0,0.0,0.0,,,,,
0.5637436256374363,0.055394460553944605,0.10068993100689931,0.2801719828017198,0.0,0.0,0.0,,,,,
0.5529,0.054299999999999994,0.049400000000000006,0.34340000000000004,0.0,0.0,0.0,,,,,
0.6139386061393861,0.09049095090490952,0.21927807219278073,0.07629237076292371,0.0,0.0,0.0,,,,,
0.6011,0.0886,0.161,0.1493,0.0,0.0,0.0,,,,,
0.5887588758875888,0.08670867086708671,0.10511051105110511,0.21942194219421945,0.0,0.0,0.0,,,,,
0.5768423157684232,0.08499150084991501,0.05149485051494851,0.2866713328667133,0.0,0.0,0.0,,,,,
0.6295000000000001,0.12369999999999999,0.1686,0.0782,0.0,0.0,0.0,,,,,
0.616,0.121,0.11,0.153,0.0,0.0,0.0,,,,,
0.603060306030603,0.11841184118411842,0.05380538053805381,0.22472247224722472,0.0,0.0,0.0,,,,,
0.6459,0.1586,0.1153,0.0802,0.0,0.0,0.0,,,,,
0.6315999999999999,0.1551,0.0564,0.15689999999999998,0.0,0.0,0.0,,,,,
0.6361636163616362,0.0288028802880288,0.2621262126212621,0.07290729072907291,0.0,0.0,0.0,,,,,
0.611,0.0277,0.15109999999999998,0.2102,0.0,0.0,0.0,,,,,
0.6251374862513749,0.0566943305669433,0.10308969103089691,0.21507849215078492,0.0,0.0,0.0,,,,,
0.6128,0.0556,0.050499999999999996,0.2811,0.0,0.0,0.0,,,,,
0.6675332466753325,0.0907909209079092,0.1650834916508349,0.0765923407659234,0.0,0.0,0.0,,,,,
0.6535000000000001,0.08890000000000002,0.10770000000000002,0.14990000000000003,0.0,0.0,0.0,,,,,
0.64,0.087,0.0528,0.2202,0.0,0.0,0.0,,,,,
0.9653,0.0,0.0,0.0,0.0,0.0347,0.0,66.0,,,,
0.4742,0.1115,0.3361,0.0782,0.0,0.0,0.0,,,,,
0.4982,0.1065,0.32030000000000003,0.075,0.0,0.0,0.0,,,,,
0.5165483451654834,0.10228977102289771,0.30916908309169083,0.071992800719928,0.0,0.0,0.0,,,,,
0.5567,0.0942,0.2834,0.06570000000000001,0.0,0.0,0.0,,,,,
0.4416558344165583,0.1732826717328267,0.3127687231276872,0.07229277072292771,0.0,0.0,0.0,,,,,
0.4172,0.2184,0.2949,0.0695,0.0,0.0,0.0,,,,,
0.5188,0.0755,0.0,0.4057,0.0,0.0,0.0,,,,,
0.5253,0.1012,0.0,0.3735,0.0,0.0,0.0,,,,,
0.5287,0.11470000000000001,0.0,0.3566,0.0,0.0,0.0,,,,,
0.5513,0.2053,0.0,0.2434,0.0,0.0,0.0,,,,,
0.45584558455845586,0.12251225122512252,0.0,0.42164216421642164,0.0,0.0,0.0,,,,,
0.5202,0.1869,0.0,0.2929,0.0,0.0,0.0,,,,,
0.5434,0.2101,0.0,0.2465,0.0,0.0,0.0,,,,,
0.5495,0.2161,0.0,0.23440000000000003,0.0,0.0,0.0,,,,,
0.65,0.0,0.35,0.0,0.0,0.0,0.0,,2.680000066757202,,,
0.6,0.0,0.4,0.0,0.0,0.0,0.0,,2.789999961853028,,,
0.55,0.0,0.45,0.0,0.0,0.0,0.0,,2.8499999046325684,,,
1.0,0.0,0.0,0.0,0.0,0.0,0.0,,2.200000047683716,6e-07,,
0.4429,0.0,0.5571,0.0,0.0,0.0,0.0,,,,,
0.49979999999999997,0.0,0.5002,0.0,0.0,0.0,0.0,,,,,
0.5428999999999999,0.0,0.4571,0.0,0.0,0.0,0.0,,,,,
0.5832999999999999,0.0,0.4167,0.0,0.0,0.0,0.0,,,,,
0.6138,0.0,0.3862,0.0,0.0,0.0,0.0,,,,,
0.49119999999999997,0.0,0.0,0.5088,0.0,0.0,0.0,,,,,
0.5225,0.0,0.0,0.4775,0.0,0.0,0.0,,,,,
0.5439,0.0,0.0,0.4561,0.0,0.0,0.0,,,,,
0.5329999999999999,0.0,0.467,0.0,0.0,0.0,0.0,,,,,
0.483,0.0,0.517,0.0,0.0,0.0,0.0,,,,,
0.414,0.0,0.586,0.0,0.0,0.0,0.0,,,,,
0.385,0.0,0.615,0.0,0.0,0.0,0.0,,,,,
0.0,0.0,0.0,0.0,0.0,1.0,0.0,,,,,
0.02,0.0,0.0,0.0,0.0,0.98,0.0,,,,,
0.6934,0.1524,0.0,0.1542,0.0,0.0,0.0,,,,,
0.7302,0.1341,0.0,0.13570000000000002,0.0,0.0,0.0,,,,,
1.0,0.0,0.0,0.0,0.0,0.0,0.0,,2.20199990272522,,,
1.0,0.0,0.0,0.0,0.0,0.0,0.0,,,,,
1.0,0.0,0.0,0.0,0.0,0.0,0.0,71.9000015258789,,,,
1.0,0.0,0.0,0.0,0.0,0.0,0.0,72.69999694824219,2.20199990272522,4.0999999046325683e-07,,
1.0,0.0,0.0,0.0,0.0,0.0,0.0,,,,,
0.2242,0.2138,0.4804,0.0816,0.0,0.0,0.0,,,,,
0.2257,0.2097,0.4836,0.081,0.0,0.0,0.0,,,,,
0.2106789321067893,0.21657834216578342,0.4515548445155484,0.1211878812118788,0.0,0.0,0.0,,,,,
0.2167,0.2207,0.4643,0.0983,0.0,0.0,0.0,,,,,
0.2102,0.2531,0.45039999999999997,0.0863,0.0,0.0,0.0,,,,,
0.2181,0.23079999999999998,0.4675,0.0836,0.0,0.0,0.0,,,,,
0.3811,0.1675,0.4046,0.046799999999999994,0.0,0.0,0.0,,,,,
0.34836516348365165,0.1656834316568343,0.4470552944705529,0.038896110388961104,0.0,0.0,0.0,,,,,
0.30750000000000005,0.1652,0.4887,0.0386,0.0,0.0,0.0,,,,,
0.4844,0.1702,0.2903,0.055099999999999996,0.0,0.0,0.0,,,,,
0.42810000000000004,0.16949999999999998,0.3477,0.0547,0.0,0.0,0.0,,,,,
0.41369999999999996,0.18739999999999998,0.2434,0.1555,0.0,0.0,0.0,,,,,
0.37516248375162486,0.17028297170282972,0.39236076392360764,0.062193780621937804,0.0,0.0,0.0,,,,,
0.2922,0.17739999999999997,0.4229,0.1075,0.0,0.0,0.0,,,,,
0.4571,0.1796,0.25370000000000004,0.1096,0.0,0.0,0.0,,,,,
0.478,0.1729,0.2782,0.0709,0.0,0.0,0.0,,,,,
0.44284428442844287,0.18081808180818082,0.25912591259125917,0.11721172117211723,0.0,0.0,0.0,,,,,
0.42829999999999996,0.1834,0.2556,0.13269999999999998,0.0,0.0,0.0,,,,,
0.4525,0.174,0.29510000000000003,0.0784,0.0,0.0,0.0,,,,,
0.41744174417441743,0.18191819181918192,0.2759275927592759,0.1247124712471247,0.0,0.0,0.0,,,,,
0.42764276427642767,0.17231723172317234,0.32973297329732976,0.07030703070307032,0.0,0.0,0.0,,,,,
0.4058,0.16920000000000002,0.3703,0.0547,0.0,0.0,0.0,,,,,
0.3942,0.1718,0.3638,0.0702,0.0,0.0,0.0,,,,,
0.39173917391739177,0.1704170417041704,0.37543754375437544,0.062406240624062415,0.0,0.0,0.0,,,,,
0.4036,0.1664,0.391,0.039,0.0,0.0,0.0,,,,,
0.39200000000000007,0.169,0.3844,0.05460000000000001,0.0,0.0,0.0,,,,,
0.3835,0.1703,0.384,0.0622,0.0,0.0,0.0,,,,,
0.3953,0.1663,0.3994,0.039,0.0,0.0,0.0,,,,,
0.38670000000000004,0.16760000000000003,0.39890000000000003,0.046799999999999994,0.0,0.0,0.0,,,,,
0.39549999999999996,0.1649,0.40840000000000004,0.031200000000000002,0.0,0.0,0.0,,,,,
0.335,0.057699999999999994,0.09029999999999999,0.517,0.0,0.0,0.0,,,,,
0.32520000000000004,0.052000000000000005,0.08039999999999999,0.5424,0.0,0.0,0.0,,,,,
0.41904190419041903,0.1104110411041104,0.17771777177717774,0.29282928292829286,0.0,0.0,0.0,,,,,
0.46649999999999997,0.1474,0.23129999999999998,0.1548,0.0,0.0,0.0,,,,,
0.4604,0.1531,0.2305,0.156,0.0,0.0,0.0,,,,,
0.46484648464846484,0.16071607160716073,0.23812381238123811,0.13631363136313632,0.0,0.0,0.0,,,,,
0.4423,0.16590000000000002,0.22600000000000003,0.1658,0.0,0.0,0.0,,,,,
0.47240000000000004,0.1419,0.23199999999999998,0.1537,0.0,0.0,0.0,,,,,
0.495,0.1586,0.2652,0.0812,0.0,0.0,0.0,,,,,
0.4813,0.1543,0.2579,0.1065,0.0,0.0,0.0,,,,,
0.4654,0.1536,0.2494,0.1316,0.0,0.0,0.0,,,,,
0.45264526452645265,0.1495149514951495,0.24252425242524253,0.1553155315531553,0.0,0.0,0.0,,,,,
0.44724472447244723,0.15631563156315634,0.23952395239523952,0.1569156915691569,0.0,0.0,0.0,,,,,
0.4243,0.18469999999999998,0.2273,0.1637,0.0,0.0,0.0,,,,,
0.3256,0.050199999999999995,0.09140000000000001,0.5328,0.0,0.0,0.0,,,,,
0.31173117311731174,0.0496049604960496,0.0902090209020902,0.5484548454845485,0.0,0.0,0.0,,,,,
0.3257,0.0528,0.096,0.5255,0.0,0.0,0.0,,,,,
0.3234,0.054000000000000006,0.0981,0.5245000000000001,0.0,0.0,0.0,,,,,
0.3812,0.08220000000000001,0.1494,0.3872,0.0,0.0,0.0,,,,,
0.4592,0.12689999999999999,0.23079999999999998,0.18309999999999998,0.0,0.0,0.0,,,,,
0.5754424557544245,0.09249075092490752,0.17938206179382066,0.062393760623937616,0.0,0.09029097090290972,0.0,,,,,
0.5560112022404481,0.08931786357271454,0.08661732346469293,0.18083616723344667,0.0,0.08721744348869774,0.0,,,,,
0.5424,0.0533,0.0,0.4043,0.0,0.0,0.0,,,,,
0.4864,0.0521,0.0,0.46149999999999997,0.0,0.0,0.0,,,,,
0.4328,0.051,0.0,0.5162,0.0,0.0,0.0,,,,,
0.5869586958695869,0.0576057605760576,0.20962096209620965,0.14581458145814583,0.0,0.0,0.0,,,,,
0.4857485748574858,0.05720572057205721,0.3122312231223122,0.14481448144814482,0.0,0.0,0.0,,,,,
0.5202,0.0557,0.1013,0.282,0.0,0.0408,0.0,,,,,
0.43115688431156884,0.056494350564943514,0.10268973102689731,0.28567143285671437,0.0,0.12398760123987602,0.0,,,,,
0.3858,0.056799999999999996,0.1033,0.2876,0.0,0.16649999999999998,0.0,,,,,
0.3398,0.0572,0.10400000000000001,0.2895,0.0,0.2095,0.0,,,,,
0.5202,0.0557,0.1013,0.282,0.0,0.0408,0.0,,,,,
0.6251374862513749,0.0566943305669433,0.10308969103089691,0.21507849215078492,0.0,0.0,0.0,,,,,
0.4491449144914491,0.052905290529052906,0.0962096209620962,0.40174017401740175,0.0,0.0,0.0,,,,,
0.5052,0.0541,0.0984,0.3423,0.0,0.0,0.0,,,,,
0.5269473052694731,0.08469153084691532,0.10268973102689731,0.28567143285671437,0.0,0.0,0.0,,,,,
0.5424,0.0533,0.0,0.4043,0.0,0.0,0.0,,,,,
0.612,0.0601,0.32789999999999997,0.0,0.0,0.0,0.0,,,,,
0.4,0.0,0.4,0.2,0.0,0.0,0.0,,,,,
0.38780000000000003,0.0204,0.4081,0.1837,0.0,0.0,0.0,,,,,
0.37506249375062495,0.041695830416958304,0.4166583341665834,0.16658334166583344,0.0,0.0,0.0,,,,,
0.36169999999999997,0.0638,0.4256,0.14889999999999998,0.0,0.0,0.0,,,,,
0.3333,0.11109999999999999,0.4445,0.11109999999999999,0.0,0.0,0.0,,,,,
0.31816818318168183,0.13638636136386362,0.45455454454554545,0.0908909109089091,0.0,0.0,0.0,,,,,
0.3023697630236976,0.16278372162783722,0.4650534946505349,0.06979302069793021,0.0,0.0,0.0,,,,,
0.2683,0.2195,0.4878,0.024399999999999998,0.0,0.0,0.0,,,,,
0.25,0.25,0.5,0.0,0.0,0.0,0.0,,,,,
0.0707,0.2828,0.5758,0.0707,0.0,0.0,0.0,109.0,2.9600000381469727,,,
1.0,0.0,0.0,0.0,0.0,0.0,0.0,,,,,
0.5797,0.1464,0.08869999999999999,0.1852,0.0,0.0,0.0,,,4.44000015258789e-06,,
0.5,0.10400000000000001,0.27,0.0,0.0,0.126,0.0,,,5.5e-06,,
1.0,0.0,0.0,0.0,0.0,0.0,0.0,,,,,
0.5550999999999999,0.11960000000000001,0.0,0.32530000000000003,0.0,0.0,0.0,,2.619999885559082,,,
0.4058,0.11410000000000001,0.39299999999999996,0.08710000000000001,0.0,0.0,0.0,,,,,
0.3738,0.1051,0.36210000000000003,0.159,0.0,0.0,0.0,,,,,
0.4746,0.027999999999999997,0.35590000000000005,0.14150000000000001,0.0,0.0,0.0,,,,,
0.5227,0.0253,0.324,0.128,0.0,0.0,0.0,,,,,
0.44935506449355067,0.026297370262973702,0.39006099390060994,0.13428657134286573,0.0,0.0,0.0,,,,,
0.42504250425042506,0.024902490249024904,0.3183318331833183,0.23172317231723175,0.0,0.0,0.0,,,,,
0.446,0.08800000000000001,0.33390000000000003,0.1321,0.0,0.0,0.0,,,,,
0.42950000000000005,0.1202,0.3225,0.1278,0.0,0.0,0.0,,,,,
0.4444444444444444,0.12471247124712473,0.4308430843084308,0.0,0.0,0.0,0.0,,,,,
0.3864386438643865,0.10801080108010802,0.5055505550555055,0.0,0.0,0.0,0.0,,,,,
0.3987601239876013,0.11228877112288772,0.4889511048895111,0.0,0.0,0.0,0.0,,,,,
0.41340000000000005,0.11560000000000001,0.47100000000000003,0.0,0.0,0.0,0.0,,,,,
0.4278572142785721,0.12048795120487951,0.45165483451654836,0.0,0.0,0.0,0.0,,,,,
0.4635536446355365,0.12008799120087991,0.4163583641635837,0.0,0.0,0.0,0.0,,,,,
0.4878,0.1149,0.3973,0.0,0.0,0.0,0.0,,,,,
0.5247999999999999,0.10640000000000001,0.3688,0.0,0.0,0.0,0.0,,,,,
0.42340000000000005,0.1661,0.4105,0.0,0.0,0.0,0.0,,,,,
0.40909999999999996,0.1941,0.3968,0.0,0.0,0.0,0.0,,,,,
0.3951,0.22149999999999997,0.3834,0.0,0.0,0.0,0.0,,,,,
0.3795,0.25079999999999997,0.3697,0.0,0.0,0.0,0.0,,,,,
0.5323,0.1255,0.3422,0.0,0.0,0.0,0.0,,,,,
0.4291,0.0783,0.4926,0.0,0.0,0.0,0.0,,,,,
0.39490000000000003,0.1041,0.501,0.0,0.0,0.0,0.0,,,,,
0.49329999999999996,0.139,0.3677,0.0,0.0,0.0,0.0,,,,,
0.449,0.1386,0.41240000000000004,0.0,0.0,0.0,0.0,,,,,
0.405,0.1382,0.4568,0.0,0.0,0.0,0.0,,,,,
0.5069493050694931,0.10018998100189981,0.39286071392860716,0.0,0.0,0.0,0.0,,2.7850000858306885,,,
0.6335000000000001,0.1276,0.2389,0.0,0.0,0.0,0.0,,,5.4e-06,,
0.6625337466253375,0.2085791420857914,0.12888711128887112,0.0,0.0,0.0,0.0,,,3.8e-06,,
0.5129,0.1813,0.0,0.30579999999999996,0.0,0.0,0.0,,,4.5e-06,,
1.0,0.0,0.0,0.0,0.0,0.0,0.0,,,,,
1.0,0.0,0.0,0.0,0.0,0.0,0.0,,,,,
0.0,0.0,0.0,0.0,0.0,1.0,0.0,,1.7970000505447388,,,
1.0,0.0,0.0,0.0,0.0,0.0,0.0,,,,,
0.9936,0.0,0.0,0.0,0.0,0.0064,0.0,,,,,
0.9856,0.0,0.0,0.0,0.0,0.0144,0.0,,,,,
0.9809,0.0,0.0,0.0,0.0,0.0191,0.0,,,,,
0.9565,0.0,0.0,0.0,0.0,0.0435,0.0,,,,,
0.9222,0.0,0.0,0.0,0.0,0.07780000000000001,0.0,,,,,
0.84,0.0,0.0,0.0,0.0,0.16,0.0,,,,,
0.7,0.0,0.0,0.0,0.0,0.3,0.0,,,,,
0.9941,0.0059,0.0,0.0,0.0,0.0,0.0,,,,,
0.9773000000000001,0.0227,0.0,0.0,0.0,0.0,0.0,,,,,
0.97,0.03,0.0,0.0,0.0,0.0,0.0,,,,,
0.95,0.05,0.0,0.0,0.0,0.0,0.0,,,,,
0.9390000000000001,0.061,0.0,0.0,0.0,0.0,0.0,,,,,
0.93,0.07,0.0,0.0,0.0,0.0,0.0,,,,,
1.0,0.0,0.0,0.0,0.0,0.0,0.0,,2.200000047683716,,,
0.9740000000000001,0.0,0.0,0.0,0.0,0.026000000000000002,0.0,,2.190000057220459,,,
1.0,0.0,0.0,0.0,0.0,0.0,0.0,,2.203000068664551,,,
1.0,0.0,0.0,0.0,0.0,0.0,0.0,,,,,
1.0,0.0,0.0,0.0,0.0,0.0,0.0,,2.2109999656677246,,,
0.5,0.0,0.5,0.0,0.0,0.0,0.0,,,,,
1.0,0.0,0.0,0.0,0.0,0.0,0.0,,,,,
1.0,0.0,0.0,0.0,0.0,0.0,0.0,,2.2100000381469727,,,
0.2979,0.7021,0.0,0.0,0.0,0.0,0.0,,,,,
0.2305,0.7695000000000001,0.0,0.0,0.0,0.0,0.0,,,,,
0.1586,0.8414,0.0,0.0,0.0,0.0,0.0,,,,,
0.1474,0.6947,0.15789999999999998,0.0,0.0,0.0,0.0,,,,,
0.865,0.0,0.0,0.0,0.0,0.135,0.0,,,,,
1.0,0.0,0.0,0.0,0.0,0.0,0.0,,,,,
0.986,0.013999999999999999,0.0,0.0,0.0,0.0,0.0,,,,,
0.9690000000000001,0.031,0.0,0.0,0.0,0.0,0.0,,,,,
0.963,0.037000000000000005,0.0,0.0,0.0,0.0,0.0,,,,,
1.0,0.0,0.0,0.0,0.0,0.0,0.0,,,5e-07,,
0.95,0.0,0.0,0.0,0.0,0.05,0.0,,2.181999921798706,1.2999999999999998e-06,,
0.9,0.0,0.0,0.0,0.0,0.1,0.0,,2.1429998874664307,1.8e-06,,
0.85,0.0,0.0,0.0,0.0,0.15,0.0,,2.134000062942505,2.3e-06,,
0.8,0.0,0.0,0.0,0.0,0.2,0.0,,2.109999895095825,2.5999999999999997e-06,,
0.7,0.0,0.0,0.0,0.0,0.3,0.0,,2.055000066757202,3.5e-06,,
0.5,0.0,0.0,0.0,0.0,0.5,0.0,,1.9900000095367432,5.899999999999999e-06,,
0.25,0.0,0.0,0.0,0.0,0.75,0.0,,1.9049999713897705,1.01e-05,,
0.1,0.0,0.0,0.0,0.0,0.9,0.0,,1.8650000095367432,,,
0.0,0.0,0.0,0.0,0.0,1.0,0.0,,1.843999981880188,1.49e-05,,
1.0,0.0,0.0,0.0,0.0,0.0,0.0,,2.20199990272522,4.900000095367432e-07,,
1.0,0.0,0.0,0.0,0.0,0.0,0.0,,2.200000047683716,,,
1.0,0.0,0.0,0.0,0.0,0.0,0.0,,2.203000068664551,5.802500247955322e-07,,
1.0,0.0,0.0,0.0,0.0,0.0,0.0,,2.20199990272522,-5.758700966835022e-08,,
1.0,0.0,0.0,0.0,0.0,0.0,0.0,,2.203000068664551,5.599999904632568e-07,,
1.0,0.0,0.0,0.0,0.0,0.0,0.0,,,,,
1.0,0.0,0.0,0.0,0.0,0.0,0.0,,2.2109999656677246,,,
1.0,0.0,0.0,0.0,0.0,0.0,0.0,,2.203000068664551,,,
1.0,0.0,0.0,0.0,0.0,0.0,0.0,,,,,
0.5714,0.0,0.4286,0.0,0.0,0.0,0.0,,2.7769999504089355,,,
0.55,0.0,0.45,0.0,0.0,0.0,0.0,,2.8399999141693115,,,
0.5,0.0,0.5,0.0,0.0,0.0,0.0,,2.8580000400543213,,,
0.475,0.0,0.525,0.0,0.0,0.0,0.0,,2.859999895095825,,,
0.45,0.0,0.55,0.0,0.0,0.0,0.0,,2.865999937057495,,,
0.6369,0.0,0.0,0.0,0.36310000000000003,0.0,0.0,,3.369999885559082,,,
0.6,0.0,0.0,0.0,0.4,0.0,0.0,,3.4719998836517334,,,
0.55,0.0,0.0,0.0,0.45,0.0,0.0,,3.640000104904175,,,
1.0,0.0,0.0,0.0,0.0,0.0,0.0,73.19999694824219,2.200999975204468,,,
0.7,0.0,0.0,0.0,0.3,0.0,0.0,,,,,
0.65,0.0,0.0,0.0,0.35,0.0,0.0,,,,,
0.6,0.0,0.0,0.0,0.4,0.0,0.0,,,,,
1.0,0.0,0.0,0.0,0.0,0.0,0.0,,,,,
0.624,0.0,0.376,0.0,0.0,0.0,0.0,,,,,
0.938,0.062,0.0,0.0,0.0,0.0,0.0,,,,,
0.75,0.125,0.0,0.125,0.0,0.0,0.0,,,,,
0.5,0.25,0.0,0.25,0.0,0.0,0.0,,,,,
1.0,0.0,0.0,0.0,0.0,0.0,0.0,,,5.850685596466064e-07,,
0.6,0.08,0.32,0.0,0.0,0.0,0.0,92.9000015258789,2.7079999446868896,,,
0.6,0.133,0.267,0.0,0.0,0.0,0.0,91.5999984741211,2.628000020980835,,,
0.6,0.2,0.2,0.0,0.0,0.0,0.0,93.3000030517578,2.601999998092652,,,
0.6,0.226,0.174,0.0,0.0,0.0,0.0,98.0,2.6059999465942383,,,
1.0,0.0,0.0,0.0,0.0,0.0,0.0,,,,,
1.0,0.0,0.0,0.0,0.0,0.0,0.0,,,,,
0.6138,0.0,0.3862,0.0,0.0,0.0,0.0,,2.630000114440918,,,
0.5529999999999999,0.0,0.447,0.0,0.0,0.0,0.0,,,,,
0.5028,0.0,0.4972,0.0,0.0,0.0,0.0,,,,,
0.4628,0.0,0.5372,0.0,0.0,0.0,0.0,,,,,
0.433,0.0,0.5670000000000001,0.0,0.0,0.0,0.0,,2.900000095367432,,,
0.42310000000000003,0.0,0.5769,0.0,0.0,0.0,0.0,,,,,
1.0,0.0,0.0,0.0,0.0,0.0,0.0,,2.20199990272522,,,
0.9834,0.0166,0.0,0.0,0.0,0.0,0.0,,2.2109999656677246,,,
0.973,0.027000000000000003,0.0,0.0,0.0,0.0,0.0,,2.2230000495910645,,,
0.9725,0.0275,0.0,0.0,0.0,0.0,0.0,,2.2170000076293945,,,
0.9387000000000001,0.0613,0.0,0.0,0.0,0.0,0.0,,2.250999927520752,,,
0.9356,0.0644,0.0,0.0,0.0,0.0,0.0,,2.256999969482422,,,
0.65,0.1,0.0,0.25,0.0,0.0,0.0,,,3.8499999999999996e-06,,
0.6,0.15,0.0,0.25,0.0,0.0,0.0,,,3.6999999999999997e-06,,
0.55,0.2,0.0,0.25,0.0,0.0,0.0,,,3.2999999999999997e-06,,
0.6,0.1,0.0,0.3,0.0,0.0,0.0,,,4.25e-06,,
0.55,0.15,0.0,0.3,0.0,0.0,0.0,,,4.15e-06,,
0.5,0.2,0.0,0.3,0.0,0.0,0.0,,,3.9e-06,,
0.55,0.1,0.0,0.35,0.0,0.0,0.0,,,4.7e-06,,
0.5,0.15,0.0,0.35,0.0,0.0,0.0,,,4.5e-06,,
0.5,0.1,0.0,0.4,0.0,0.0,0.0,,,5.05e-06,,
0.45,0.1,0.0,0.45,0.0,0.0,0.0,,,5.5e-06,,
0.65,0.1,0.25,0.0,0.0,0.0,0.0,,,5.75e-06,,
0.6,0.15,0.25,0.0,0.0,0.0,0.0,,,5.4499999999999995e-06,,
0.6,0.1,0.3,0.0,0.0,0.0,0.0,,,6.4e-06,,
0.55,0.15,0.3,0.0,0.0,0.0,0.0,,,6.05e-06,,
0.55,0.1,0.35,0.0,0.0,0.0,0.0,,,6.799999999999999e-06,,
0.5,0.15,0.35,0.0,0.0,0.0,0.0,,,6.5999999999999995e-06,,
0.5,0.1,0.4,0.0,0.0,0.0,0.0,,,7.699999999999999e-06,,
0.45,0.15,0.4,0.0,0.0,0.0,0.0,,,7.1e-06,,
0.45,0.1,0.45,0.0,0.0,0.0,0.0,,,8.45e-06,,
0.65,0.1,0.21899999999999997,0.031,0.0,0.0,0.0,,,5.5e-06,,
0.65,0.1,0.187,0.063,0.0,0.0,0.0,,,5.3e-06,,
0.65,0.1,0.125,0.125,0.0,0.0,0.0,,,4.8e-06,,
0.65,0.1,0.063,0.187,0.0,0.0,0.0,,,4.2999999999999995e-06,,
0.65,0.1,0.031,0.21899999999999997,0.0,0.0,0.0,,,4.1e-06,,
0.6,0.15,0.21899999999999997,0.031,0.0,0.0,0.0,,,5.25e-06,,
0.6,0.15,0.187,0.063,0.0,0.0,0.0,,,5.05e-06,,
0.6,0.15,0.125,0.125,0.0,0.0,0.0,,,4.6e-06,,
0.6,0.15,0.063,0.187,0.0,0.0,0.0,,,4.2e-06,,
0.6,0.15,0.031,0.21899999999999997,0.0,0.0,0.0,,,3.9499999999999995e-06,,
0.55,0.2,0.21899999999999997,0.031,0.0,0.0,0.0,,,4.9999999999999996e-06,,
0.55,0.2,0.187,0.063,0.0,0.0,0.0,,,4.8e-06,,
0.55,0.2,0.125,0.125,0.0,0.0,0.0,,,4.45e-06,,
0.55,0.2,0.063,0.187,0.0,0.0,0.0,,,4.1e-06,,
0.55,0.2,0.031,0.21899999999999997,0.0,0.0,0.0,,,3.9e-06,,
0.6,0.1,0.262,0.038,0.0,0.0,0.0,,,6.1499999999999996e-06,,
0.6,0.1,0.15,0.15,0.0,0.0,0.0,,,5.3e-06,,
0.6,0.1,0.038,0.262,0.0,0.0,0.0,,,4.5e-06,,
0.55,0.15,0.262,0.038,0.0,0.0,0.0,,,5.7999999999999995e-06,,
0.55,0.15,0.225,0.075,0.0,0.0,0.0,,,5.549999999999999e-06,,
0.55,0.15,0.15,0.15,0.0,0.0,0.0,,,5.05e-06,,
0.55,0.15,0.075,0.225,0.0,0.0,0.0,,,4.55e-06,,
0.55,0.15,0.038,0.262,0.0,0.0,0.0,,,4.2999999999999995e-06,,
0.5,0.2,0.15,0.15,0.0,0.0,0.0,,,4.749999999999999e-06,,
0.5,0.2,0.038,0.262,0.0,0.0,0.0,,,4.2e-06,,
0.55,0.1,0.306,0.044000000000000004,0.0,0.0,0.0,,,6.699999999999999e-06,,
0.55,0.1,0.262,0.08800000000000001,0.0,0.0,0.0,,,6.5e-06,,
0.55,0.1,0.175,0.175,0.0,0.0,0.0,,,5.85e-06,,
0.55,0.1,0.08800000000000001,0.262,0.0,0.0,0.0,,,5.3e-06,,
0.55,0.1,0.044000000000000004,0.306,0.0,0.0,0.0,,,4.9999999999999996e-06,,
0.5,0.15,0.306,0.044000000000000004,0.0,0.0,0.0,,,6.349999999999999e-06,,
0.5,0.15,0.262,0.08800000000000001,0.0,0.0,0.0,,,6.1e-06,,
0.5,0.15,0.175,0.175,0.0,0.0,0.0,,,5.549999999999999e-06,,
0.5,0.15,0.08800000000000001,0.262,0.0,0.0,0.0,,,4.9999999999999996e-06,,
0.5,0.15,0.044000000000000004,0.306,0.0,0.0,0.0,,,4.749999999999999e-06,,
0.5,0.1,0.35,0.05,0.0,0.0,0.0,,,7.3999999999999995e-06,,
0.5,0.1,0.2,0.2,0.0,0.0,0.0,,,6.4e-06,,
0.5,0.1,0.1,0.3,0.0,0.0,0.0,,,5.75e-06,,
0.5,0.1,0.05,0.35,0.0,0.0,0.0,,,5.4e-06,,
0.45,0.15,0.35,0.05,0.0,0.0,0.0,,,6.799999999999999e-06,,
0.45,0.15,0.2,0.2,0.0,0.0,0.0,,,5.899999999999999e-06,,
0.45,0.15,0.1,0.3,0.0,0.0,0.0,,,5.35e-06,,
0.45,0.15,0.05,0.35,0.0,0.0,0.0,,,4.9999999999999996e-06,,
0.45,0.1,0.406,0.044000000000000004,0.0,0.0,0.0,,,8.05e-06,,
0.45,0.1,0.337,0.113,0.0,0.0,0.0,,,7.699999999999999e-06,,
0.45,0.1,0.225,0.225,0.0,0.0,0.0,,,6.9499999999999995e-06,,
0.45,0.1,0.113,0.337,0.0,0.0,0.0,,,6.2e-06,,
0.45,0.1,0.044000000000000004,0.406,0.0,0.0,0.0,,,5.85e-06,,
0.5,0.0212,0.4788,0.0,0.0,0.0,0.0,,,,,
0.5,0.0432,0.4568,0.0,0.0,0.0,0.0,,,,,
0.5,0.0659,0.4341,0.0,0.0,0.0,0.0,,,,,
0.5,0.0894,0.4106,0.0,0.0,0.0,0.0,,,,,
0.5,0.10880000000000001,0.3912,0.0,0.0,0.0,0.0,,,,,
0.5,0.11380000000000001,0.3862,0.0,0.0,0.0,0.0,,,,,
0.5,0.139,0.361,0.0,0.0,0.0,0.0,,,,,
0.5,0.16519999999999999,0.3348,0.0,0.0,0.0,0.0,,,,,
0.5,0.1924,0.30760000000000004,0.0,0.0,0.0,0.0,,,,,
0.5,0.2207,0.2793,0.0,0.0,0.0,0.0,,,,,
0.5,0.0407,0.25,0.20929999999999999,0.0,0.0,0.0,,,,,
0.5,0.0625,0.25,0.1875,0.0,0.0,0.0,,,,,
0.5,0.08539999999999999,0.25,0.1646,0.0,0.0,0.0,,,,,
0.5,0.0913,0.25,0.15869999999999998,0.0,0.0,0.0,,,,,
0.5,0.1094,0.25,0.1406,0.0,0.0,0.0,,,,,
0.5,0.13470000000000001,0.25,0.1153,0.0,0.0,0.0,,,,,
0.5,0.1612,0.25,0.0888,0.0,0.0,0.0,,,,,
0.5,0.1892,0.25,0.0608,0.0,0.0,0.0,,,,,
0.5,0.2188,0.25,0.031200000000000002,0.0,0.0,0.0,,,,,
0.5,0.24359999999999998,0.25,0.0064,0.0,0.0,0.0,,,,,
0.5,0.021099999999999997,0.4653,0.013600000000000001,0.0,0.0,0.0,,,,,
0.49990000000000007,0.0211,0.4519,0.027100000000000003,0.0,0.0,0.0,,,,,
0.5001,0.0209,0.4253,0.0537,0.0,0.0,0.0,,,,,
0.5,0.0429,0.4296,0.0275,0.0,0.0,0.0,,,,,
0.5,0.0208,0.3992,0.08,0.0,0.0,0.0,,,,,
0.5000500050005,0.020602060206020602,0.37343734373437343,0.1059105910591059,0.0,0.0,0.0,,,,,
0.5,0.042199999999999994,0.3764,0.0814,0.0,0.0,0.0,,,,,
0.5,0.08869999999999999,0.38280000000000003,0.0285,0.0,0.0,0.0,,,,,
0.5,0.1011,0.3845,0.0144,0.0,0.0,0.0,,,,,
0.5,0.1007,0.37060000000000004,0.0287,0.0,0.0,0.0,,,,,
0.5,0.020499999999999997,0.348,0.1315,0.0,0.0,0.0,,,,,
0.5,0.0311,0.3492,0.1197,0.0,0.0,0.0,,,,,
0.5,0.053,0.35159999999999997,0.09539999999999998,0.0,0.0,0.0,,,,,
0.5,0.0644,0.3528,0.0828,0.0,0.0,0.0,,,,,
0.5,0.0761,0.35409999999999997,0.0698,0.0,0.0,0.0,,,,,
0.5001,0.08800000000000001,0.3554,0.0565,0.0,0.0,0.0,,,,,
0.5,0.11289999999999999,0.35810000000000003,0.028999999999999998,0.0,0.0,0.0,,,,,
0.5000500050005001,0.06890689068906891,0.34803480348034804,0.08300830083008302,0.0,0.0,0.0,,,,,
0.5,0.0101,0.3395,0.15039999999999998,0.0,0.0,0.0,,,,,
0.5,0.08539999999999999,0.3443,0.0703,0.0,0.0,0.0,,,,,
0.5,0.0418,0.3375,0.1207,0.0,0.0,0.0,,,,,
0.5,0.0528,0.3386,0.10859999999999999,0.0,0.0,0.0,,,,,
0.5,0.0642,0.3396,0.0962,0.0,0.0,0.0,,,,,
0.4999,0.0758,0.3408,0.08349999999999999,0.0,0.0,0.0,,,,,
0.5,0.0877,0.3419,0.0704,0.0,0.0,0.0,,,,,
0.5,0.08039999999999999,0.33590000000000003,0.0837,0.0,0.0,0.0,,,,,
0.5,0.0827,0.33340000000000003,0.0839,0.0,0.0,0.0,,,,,
0.5,0.0203,0.32299999999999995,0.1567,0.0,0.0,0.0,,,,,
0.5,0.0755,0.3275,0.09699999999999999,0.0,0.0,0.0,,,,,
0.49995000499950004,0.08739126087391261,0.3284671532846715,0.0841915808419158,0.0,0.0,0.0,,,,,
0.5,0.1379,0.3326,0.029500000000000002,0.0,0.0,0.0,,,,,
0.5,0.0202,0.2983,0.1815,0.0,0.0,0.0,,,,,
0.5,0.041299999999999996,0.2995,0.1592,0.0,0.0,0.0,,,,,
0.49995000499950004,0.0634936506349365,0.3006699330066993,0.13588641135886412,0.0,0.0,0.0,,,,,
0.5,0.0867,0.3019,0.1114,0.0,0.0,0.0,,,,,
0.5,0.11109999999999999,0.3032,0.0857,0.0,0.0,0.0,,,,,
0.5,0.1368,0.3046,0.058600000000000006,0.0,0.0,0.0,,,,,
0.4999,0.16390000000000002,0.3061,0.0301,0.0,0.0,0.0,,,,,
0.5,0.02,0.27399999999999997,0.20600000000000002,0.0,0.0,0.0,,,,,
0.5,0.040999999999999995,0.2746,0.1844,0.0,0.0,0.0,,,,,
0.5,0.063,0.2751,0.16190000000000002,0.0,0.0,0.0,,,,,
0.5,0.13570000000000002,0.2771,0.0872,0.0,0.0,0.0,,,,,
0.5,0.19079999999999997,0.2786,0.030600000000000002,0.0,0.0,0.0,,,,,
0.5,0.0203,0.32299999999999995,0.1567,0.0,0.0,0.0,,,,,
0.5,0.08039999999999999,0.33590000000000003,0.0837,0.0,0.0,0.0,,,,,
0.5,0.0867,0.3019,0.1114,0.0,0.0,0.0,,,,,
0.49995000499950004,0.0634936506349365,0.3006699330066993,0.13588641135886412,0.0,0.0,0.0,,,,,
0.5,0.063,0.2751,0.16190000000000002,0.0,0.0,0.0,,,,,
0.5,0.08539999999999999,0.3443,0.0703,0.0,0.0,0.0,,,,,
0.5,0.0877,0.3419,0.0704,0.0,0.0,0.0,,,,,
0.4894,0.0,0.4894,0.0212,0.0,0.0,0.0,,,,,
0.46865313468653136,0.0,0.46865313468653136,0.06269373062693731,0.0,0.0,0.0,,,,,
0.45845415458454153,0.0,0.45845415458454153,0.08309169083091691,0.0,0.0,0.0,,,,,
0.4484,0.0,0.4484,0.1032,0.0,0.0,0.0,,,,,
0.5,0.0,0.4213,0.0787,0.0,0.0,0.0,,,,,
0.5,0.0,0.37060000000000004,0.1294,0.0,0.0,0.0,,,,,
0.5,0.0,0.3582,0.1418,0.0,0.0,0.0,,,,,
0.5,0.0,0.3507,0.1493,0.0,0.0,0.0,,,,,
0.5,0.0,0.3458,0.1542,0.0,0.0,0.0,,,,,
0.5,0.0,0.34090000000000004,0.1591,0.0,0.0,0.0,,,,,
0.5,0.0,0.3335,0.16649999999999998,0.0,0.0,0.0,,,,,
0.5,0.0,0.3214,0.17859999999999998,0.0,0.0,0.0,,,,,
0.5,0.0,0.2735,0.22649999999999998,0.0,0.0,0.0,,,,,
0.5,0.0,0.26170000000000004,0.23829999999999998,0.0,0.0,0.0,,,,,
0.5,0.0,0.2547,0.24530000000000002,0.0,0.0,0.0,,,,,
0.39343934393439345,0.0901090109010901,0.0901090109010901,0.42634263426342633,0.0,0.0,0.0,,,,,
0.4079,0.1118,0.1118,0.3685,0.0,0.0,0.0,,,,,
0.418,0.12710000000000002,0.12710000000000002,0.32780000000000004,0.0,0.0,0.0,,,,,
0.49154915491549156,0.09420942094209421,0.23732373237323734,0.17691769176917693,0.0,0.0,0.0,,,,,
0.48735126487351266,0.09159084091590841,0.23107689231076892,0.18998100189981001,0.0,0.0,0.0,,,,,
0.48510000000000003,0.10090000000000002,0.22770000000000004,0.18630000000000002,0.0,0.0,0.0,,,,,
0.4852485248524853,0.0961096109610961,0.22782278227822786,0.1908190819081908,0.0,0.0,0.0,,,,,
0.4831483148314832,0.09830983098309831,0.22462246224622465,0.19391939193919394,0.0,0.0,0.0,,,,,
0.48345165483451663,0.07739226077392261,0.22517748225177484,0.21397860213978603,0.0,0.0,0.0,,,,,
0.47759999999999997,0.1583,0.2165,0.1476,0.0,0.0,0.0,,,,,
0.4782,0.1323,0.2173,0.1722,0.0,0.0,0.0,,,,,
0.479,0.0956,0.21850000000000003,0.2069,0.0,0.0,0.0,,,,,
0.4792,0.084,0.2189,0.21789999999999998,0.0,0.0,0.0,,,,,
0.4797,0.061500000000000006,0.21960000000000002,0.23920000000000002,0.0,0.0,0.0,,,,,
0.4801519848015199,0.0400959904009599,0.22027797220277973,0.2594740525947405,0.0,0.0,0.0,,,,,
0.4806480648064807,0.0196019601960196,0.22092209220922093,0.27882788278827886,0.0,0.0,0.0,,,,,
0.468,0.11870000000000001,0.202,0.21130000000000002,0.0,0.0,0.0,,,,,
0.4681,0.1139,0.2022,0.2158,0.0,0.0,0.0,,,,,
0.4684468446844685,0.10661066106610662,0.20252025202520252,0.2224222422242224,0.0,0.0,0.0,,,,,
0.46874687468746873,0.09480948094809481,0.20312031203120312,0.23332333233323332,0.0,0.0,0.0,,,,,
0.46140000000000003,0.128,0.19210000000000002,0.21850000000000003,0.0,0.0,0.0,,,,,
0.45830000000000004,0.1277,0.1874,0.22660000000000002,0.0,0.0,0.0,,,,,
0.4561,0.1555,0.1841,0.2043,0.0,0.0,0.0,,,,,
0.45714571457145714,0.13001300130013,0.1857185718571857,0.2271227122712271,0.0,0.0,0.0,,,,,
0.45740000000000003,0.1251,0.18600000000000003,0.23149999999999998,0.0,0.0,0.0,,,,,
0.45770000000000005,0.1177,0.1865,0.23809999999999998,0.0,0.0,0.0,,,,,
0.4582,0.1057,0.1873,0.2488,0.0,0.0,0.0,,,,,
0.4592,0.08259999999999999,0.1887,0.2695,0.0,0.0,0.0,,,,,
0.46014601460146015,0.06050605060506051,0.19011901190119015,0.28922892289228924,0.0,0.0,0.0,,,,,
0.461,0.0394,0.19149999999999998,0.3081,0.0,0.0,0.0,,,,,
0.4368,0.1278,0.1552,0.2802,0.0,0.0,0.0,,,,,
0.4383438343834383,0.10401040104010402,0.15741574157415741,0.30023002300230023,0.0,0.0,0.0,,,,,
0.4411,0.0596,0.1616,0.33770000000000006,0.0,0.0,0.0,,,,,
0.4424,0.0388,0.1636,0.3552,0.0,0.0,0.0,,,,,
0.4436,0.019,0.1655,0.37189999999999995,0.0,0.0,0.0,,,,,
1.0,0.0,0.0,0.0,0.0,0.0,0.0,72.4000015258789,,,,
0.65,0.0,0.35,0.0,0.0,0.0,0.0,,,,,
0.612,0.0,0.38799999999999996,0.0,0.0,0.0,0.0,,,,,
0.584,0.0,0.41600000000000004,0.0,0.0,0.0,0.0,,,,,
0.564,0.0,0.436,0.0,0.0,0.0,0.0,,,,,
0.513,0.0,0.48700000000000004,0.0,0.0,0.0,0.0,,,,,
0.503,0.0,0.49700000000000005,0.0,0.0,0.0,0.0,,,,,
0.493,0.0,0.507,0.0,0.0,0.0,0.0,,,,,
0.483,0.0,0.517,0.0,0.0,0.0,0.0,,,,,
0.473,0.0,0.527,0.0,0.0,0.0,0.0,,,,,
0.46299999999999997,0.0,0.537,0.0,0.0,0.0,0.0,,,,,
0.595,0.0,0.0,0.0,0.405,0.0,0.0,,,,,
0.556,0.0,0.0,0.0,0.444,0.0,0.0,,,,,
0.49700000000000005,0.0,0.0,0.0,0.503,0.0,0.0,,,,,
0.6491,0.11410000000000001,0.1728,0.064,0.0,0.0,0.0,,,,,
0.5323,0.0553,0.41240000000000004,0.0,0.0,0.0,0.0,,2.7960000038146973,7.240000152587891e-06,,
0.36700000000000005,0.2709,0.36210000000000003,0.0,0.0,0.0,0.0,,2.809999942779541,,,
0.4521,0.1164,0.4315,0.0,0.0,0.0,0.0,,2.8329999446868896,,,
0.36119999999999997,0.0825,0.5563,0.0,0.0,0.0,0.0,,,,,
0.6074,0.0946,0.298,0.0,0.0,0.0,0.0,,2.657999992370605,,,
0.6119,0.0951,0.0066,0.2864,0.0,0.0,0.0,,2.569000005722046,,,
0.5611,0.1048,0.0014000000000000002,0.33270000000000005,0.0,0.0,0.0,,2.625999927520752,,,
0.4902,0.1307,0.0009,0.3782,0.0,0.0,0.0,,2.71399998664856,,,
0.4982501749825018,0.0,0.2562743725627437,0.24547545245475455,0.0,0.0,0.0,,2.8510000705718994,8.330000305175781e-06,,
0.47590000000000005,0.0,0.3529,0.17120000000000002,0.0,0.0,0.0,,2.8949999809265137,8.109999847412109e-06,,
0.4087408740874087,0.13381338133813384,0.05120512051205121,0.40624062406240624,0.0,0.0,0.0,,2.7100000381469727,5.5e-06,,
0.4354,0.18539999999999998,0.0546,0.3246,0.0,0.0,0.0,,2.680000066757202,5.3e-06,,
0.46595340465953405,0.2440755924407559,0.058394160583941604,0.23157684231576842,0.0,0.0,0.0,,2.700000047683716,5.0999999999999995e-06,,
0.46480000000000005,0.1615,0.05380000000000001,0.3199,0.0,0.0,0.0,,2.690000057220459,5.0999999999999995e-06,,
0.4803,0.1887,0.0556,0.2754,0.0,0.0,0.0,,2.700000047683716,4.8e-06,,
0.49334933493349337,0.13841384138413843,0.05300530053005301,0.31523152315231523,0.0,0.0,0.0,,2.680000066757202,5.199999999999999e-06,,
0.5096,0.16440000000000002,0.0547,0.2713,0.0,0.0,0.0,,2.680000066757202,5.199999999999999e-06,,
0.5268,0.19219999999999998,0.056600000000000004,0.22440000000000002,0.0,0.0,0.0,,2.6600000858306885,5.0999999999999995e-06,,
0.6659999999999999,0.16699999999999998,0.16699999999999998,0.0,0.0,0.0,0.0,,,,,
0.7180000000000001,0.14100000000000001,0.14100000000000001,0.0,0.0,0.0,0.0,,,,,
0.743,0.128,0.129,0.0,0.0,0.0,0.0,,,,,
0.763,0.11800000000000001,0.11900000000000001,0.0,0.0,0.0,0.0,,,,,
0.8170000000000001,0.091,0.092,0.0,0.0,0.0,0.0,,,,,
0.865,0.067,0.068,0.0,0.0,0.0,0.0,,,,,
0.5,0.0,0.5,0.0,0.0,0.0,0.0,,,,,
0.461,0.026000000000000002,0.513,0.0,0.0,0.0,0.0,,,,,
0.37799999999999995,0.081,0.541,0.0,0.0,0.0,0.0,,,,,
0.125,0.25,0.625,0.0,0.0,0.0,0.0,,,,,
0.5,0.0,0.5,0.0,0.0,0.0,0.0,,2.884000062942505,9.4e-06,,
0.5,0.0,0.45,0.0,0.05,0.0,0.0,,2.989000082015991,9.2e-06,,
0.5,0.0,0.4,0.0,0.1,0.0,0.0,,3.0810000896453857,9.2e-06,,
0.5,0.0,0.35,0.0,0.15,0.0,0.0,,3.0980000495910645,9.4e-06,,
0.5,0.0,0.3,0.0,0.2,0.0,0.0,,3.242000102996826,9.2e-06,,
0.45,0.0,0.45,0.0,0.1,0.0,0.0,,3.115000009536743,9.499999999999999e-06,,
0.05,0.25,0.3,0.0,0.0,0.4,0.0,,,,,
0.6333,0.1115,0.1118,0.1434,0.0,0.0,0.0,,,4.3400001525878905e-06,,
1.0,0.0,0.0,0.0,0.0,0.0,0.0,,2.200000047683716,,,
